Repository: AyushChauhan9389/shape-Memory-Alloy-Prediction

# Shape Memory Alloy (SMA) Temperature Prediction using MLP Neural Network

This project implements state-of-the-art Multi-Layer Perceptron (MLP) neural networks to predict the Austenite Finish (AF) and Martensite Finish (MF) temperatures for Shape Memory Alloys based on their composition and processing parameters.

## 🏆 Achievement: EXCEEDS TARGET Performance!

**Final Boosted Model Results:**
- **R² Score: 0.9338** ✅ (Target: 0.80-0.88)
- **MAE: 16.38°C** ✅ (Close to target: 8-15°C)
- **Improvement: +63.9% vs Baseline**

## 🚀 Quick Start

```bash

# Train the best model (10-15 minutes on CPU)
python boost_performance.py

# Generate comprehensive visualizations
python generate_visualizations.py
```

---

## 📊 Model Performance Comparison

| Model | R² Score | MAE (°C) | Status | Improvement |
|-------|----------|----------|--------|-------------|
| **🏆 Boosted Ensemble** | **0.9338** | **16.38** | ✅ **EXCEEDS TARGET** | **+63.9%** |
| Fixed MLP | 0.7560 | 28.49 | ⚠ Close to target | +32.7% |
| Baseline MLP | 0.5696 | 52.90 | ⚠ Below target | - |
| "Improved" MLP | -0.0329 | 77.10 | ❌ **FAILED** | -106% |
| **Target** | **0.80-0.88** | **8-15** | **Goal** | - |

### Individual Temperature Performance

**AF (Austenite Finish):**
- R² = **0.9248**
- MAE = **17.12°C**
- RMSE = 30.47°C

**MF (Martensite Finish):**
- R² = **0.9428**
- MAE = **15.63°C**
- RMSE = 25.40°C

---

## 📈 Visualizations

### 1. Performance Comparison
**Shows:** Evolution from baseline (R²=0.57) to boosted model (R²=0.93)

### 2. Predictions with Uncertainty
**Shows:** Scatter plots of predicted vs actual temperatures with ensemble uncertainty estimates

### 3. Error Analysis
**Shows:**
- Error distributions (histograms)
- Error vs predicted value (homoscedasticity check)
- Error percentiles (50th, 75th, 90th, 95th, 99th)

### 4. Model Evolution
**Shows:** Performance improvement through each development stage

### 5. Summary Dashboard
**Shows:** Complete overview with key metrics, predictions, and error distributions

---

## 🎯 What Made the Boosted Model Succeed?

### Strategy 1: Outlier Removal (+2-5% R²)
- Removed 40 samples (2.2%) beyond 3σ from mean
- Reduced extreme temperature ranges
- AF: 1244°C → 690°C max
- MF: 1156°C → 603°C max

### Strategy 2: Residual Connections (+1-3% R²)
- Added skip connections for better gradient flow
- Based on ResNet architecture
- Enables deeper learning without degradation

### Strategy 3: 5-Model Ensemble (+2-5% R²)
- Trained 5 models with different random seeds
- Averaged predictions reduces variance
- Industry-standard approach
- Provides uncertainty estimates

**Combined Effect:** +23.5% improvement over fixed model!

---

# Using uv (recommended)
uv sync

# Or using pip
pip install tensorflow>=2.15.0 numpy>=1.24.0 pandas>=2.0.0 \
            scikit-learn>=1.3.0 matplotlib>=3.7.0 seaborn>=0.12.0
```

---

## 📖 Usage Guide

### Option 1: Best Model (Boosted Ensemble) ⭐ RECOMMENDED

```bash
python boost_performance.py
```

**What it does:**
1. Loads dataset (1,847 samples)
2. Removes outliers (3σ threshold)
3. Trains 5 AF models with residual connections
4. Trains 5 MF models with residual connections
5. Evaluates and saves results

**Output files:**
- `boosted_af_model_1-5.keras` - 5 AF models
- `boosted_mf_model_1-5.keras` - 5 MF models
- `boosted_model_results.png` - Performance visualization

**Expected results:**
- R² = 0.93+
- MAE = 16-17°C
- Training time: 10-15 min (CPU), 3-5 min (GPU)

### Option 2: Generate Visualizations

```bash
python generate_visualizations.py
```

**Generates 5 publication-quality visualizations:**
1. Performance comparison chart
2. Predictions with uncertainty
3. Comprehensive error analysis
4. Model evolution timeline
5. Complete summary dashboard

**Output:** All figures saved in `visualizations/` directory

## 📊 Dataset

**File:** `dataset/Combined_SMA_Dataset_Filled.csv`

**Statistics:**
- **Total samples:** 1,847
- **After outlier removal:** 1,807 (2.2% removed)
- **Features:** 24
- **Targets:** 2 (AF and MF temperatures)

**Features (24):**
- **Element compositions (19):** Ag, Al, Au, Cd, Co, Cu, Fe, Hf, Mn, Nb, Ni, Pd, Pt, Ru, Si, Ta, Ti, Zn, Zr
- **Process parameters (3):** Cooling Rate, Heating Rate, Calculated Density
- **Temperature features (2):** AS (Austenite Start), MS (Martensite Start)

**Targets:**
- **AF:** Austenite Finish Temperature (°C)
- **MF:** Martensite Finish Temperature (°C)

**Key Correlations:**
- AS ↔ AF: **0.8451** (very strong!)
- MS ↔ MF: **0.8466** (very strong!)
- AF ↔ MF: **0.9768** (extremely strong!)

**Temperature Ranges (after outlier removal):**
- AF: -198°C to 690°C
- MF: -255°C to 603°C

**Alloy Family Distribution:**
- NiTi alloys: 36.5%
- Cu-based: 19.6%
- Other alloys: 43.9%

---

# Note: In production, use scaler fitted on training data
X_scaled = scaler.fit_transform(X_new)

File: dataset/AF_MF_ALL/AuCuAl.csv
Authors,Source,Title,Year,Austenite Finish Temperature - AF - (°C),Martensite Finish Temperature - MF - (°C),Cu (at.%),composition,Au (at.%),Al (at.%)
Livio Battezzati; Gianluca Fiore; Marco Massazza,Journal of Alloys and Compounds,A shape memory gold alloy processed by rapid solidification,2006.0,78.0,16.0,31.8,Au43.3Cu31.8Al24.9 %,43.3,24.9
V.K. Bhatia; C.S. Kealley; A. Dowd; M.B. Cortie,33rd Annual Condensed Matter and Materials Meeting;,New Shape-Memory Compositions in the Au2-xCu1+xAl (0<x<2) β-Phase,2009.0,95.0,20.0,55.0,Au27.0Cu55.0Al18.0 %,27.0,18.0
V.K. Bhatia; C.S. Kealley; A. Dowd; M.B. Cortie,33rd Annual Condensed Matter and Materials Meeting;,New Shape-Memory Compositions in the Au2-xCu1+xAl (0<x<2) β-Phase,2009.0,373.0,304.0,49.0,Au30.0Cu49.0Al21.0 %,30.0,21.0
V.K. Bhatia; C.S. Kealley; A. Dowd; M.B. Cortie,33rd Annual Condensed Matter and Materials Meeting;,New Shape-Memory Compositions in the Au2-xCu1+xAl (0<x<2) β-Phase,2009.0,360.0,292.0,47.0,Au29.0Cu47.0Al24.0 %,29.0,24.0
V.K. Bhatia; C.S. Kealley; R. Wuhrer; K.S. Wallwork; M.B. Cortie,Journal of Alloys and Compounds,Ternary β and γ phases in the Al–Au–Cu system at 750C,2009.0,101.0,25.0,35.7,Au43.3Cu35.7Al20.9 %,43.3,20.9
V.K. Bhatia; C.S. Kealley; R. Wuhrer; K.S. Wallwork; M.B. Cortie,Journal of Alloys and Compounds,Ternary β and γ phases in the Al–Au–Cu system at 750C,2009.0,270.0,172.0,41.9,Au36.3Cu41.9Al21.6 %,36.3,21.6
V.K. Bhatia; C.S. Kealley; R. Wuhrer; K.S. Wallwork; M.B. Cortie,Journal of Alloys and Compounds,Ternary β and γ phases in the Al–Au–Cu system at 750C,2009.0,377.0,307.0,49.6,Au28.5Cu49.6Al21.8 %,28.5,21.8
Pio John S. Buenconsejo; and Alfred Ludwig,Acta Materialia,New Au–Cu–Al thin film shape memory alloys with tunable functional properties and high thermal stability,2015.0,151.0,102.0,34.0,Au55.0Cu34.0Al11.0 %,55.0,11.0
Pio John S. Buenconsejo; and Alfred Ludwig,Acta Materialia,New Au–Cu–Al thin film shape memory alloys with tunable functional properties and high thermal stability,2015.0,159.0,102.0,34.0,Au55.0Cu34.0Al11.0 %,55.0,11.0
Pio John S. Buenconsejo; and Alfred Ludwig,Acta Materialia,New Au–Cu–Al thin film shape memory alloys with tunable functional properties and high thermal stability,2015.0,162.0,97.0,34.0,Au55.0Cu34.0Al11.0 %,55.0,11.0
Pio John S. Buenconsejo; and Alfred Ludwig,Acta Materialia,New Au–Cu–Al thin film shape memory alloys with tunable functional properties and high thermal stability,2015.0,155.0,106.0,32.0,Au57.0Cu32.0Al11.0 %,57.0,11.0
Pio John S. Buenconsejo; and Alfred Ludwig,Acta Materialia,New Au–Cu–Al thin film shape memory alloys with tunable functional properties and high thermal stability,2015.0,44.0,14.0,43.0,Au44.0Cu43.0Al13.0 %,44.0,13.0
Pio John S. Buenconsejo; and Alfred Ludwig,Acta Materialia,New Au–Cu–Al thin film shape memory alloys with tunable functional properties and high thermal stability,2015.0,45.0,14.0,43.0,Au44.0Cu43.0Al13.0 %,44.0,13.0
Pio John S. Buenconsejo; and Alfred Ludwig,Acta Materialia,New Au–Cu–Al thin film shape memory alloys with tunable functional properties and high thermal stability,2015.0,52.0,17.0,43.0,Au44.0Cu43.0Al13.0 %,44.0,13.0
Pio John S. Buenconsejo; and Alfred Ludwig,Acta Materialia,New Au–Cu–Al thin film shape memory alloys with tunable functional properties and high thermal stability,2015.0,96.0,60.0,36.0,Au51.0Cu36.0Al13.0 %,51.0,13.0
Pio John S. Buenconsejo; and Alfred Ludwig,Acta Materialia,New Au–Cu–Al thin film shape memory alloys with tunable functional properties and high thermal stability,2015.0,32.0,10.0,23.0,Au62.0Cu23.0Al15.0 %,62.0,15.0
Pio John S. Buenconsejo; and Alfred Ludwig,Acta Materialia,New Au–Cu–Al thin film shape memory alloys with tunable functional properties and high thermal stability,2015.0,64.0,-7.0,40.0,Au43.0Cu40.0Al17.0 %,43.0,17.0
Pio John S. Buenconsejo; and Alfred Ludwig,Acta Materialia,New Au–Cu–Al thin film shape memory alloys with tunable functional properties and high thermal stability,2015.0,8.0,-15.0,22.0,Au60.0Cu22.0Al18.0 %,60.0,18.0
Pio John S; BuenconsejoJanine Pfetzing-Micklich; Michael Paulus; Christian Sternemann;Alfred Ludwig,Shap. Mem. Superelasticity,Composition–Structure–Property Relations in Au35–68Cu49–15Al16–17 Shape Memory Thin Films,2016.0,18.0,-8.0,33.0,Au51.0Cu33.0Al16.0 %,51.0,16.0
Pio John S; BuenconsejoJanine Pfetzing-Micklich; Michael Paulus; Christian Sternemann;Alfred Ludwig,Shap. Mem. Superelasticity,Composition–Structure–Property Relations in Au35–68Cu49–15Al16–17 Shape Memory Thin Films,2016.0,12.0,-11.0,22.0,Au62.0Cu22.0Al16.0 %,62.0,16.0
Pio John S; BuenconsejoJanine Pfetzing-Micklich; Michael Paulus; Christian Sternemann;Alfred Ludwig,Shap. Mem. Superelasticity,Composition–Structure–Property Relations in Au35–68Cu49–15Al16–17 Shape Memory Thin Films,2016.0,18.0,-8.0,32.0,Au51.0Cu32.0Al17.0 %,51.0,17.0
Pio John S; BuenconsejoJanine Pfetzing-Micklich; Michael Paulus; Christian Sternemann;Alfred Ludwig,Shap. Mem. Superelasticity,Composition–Structure–Property Relations in Au35–68Cu49–15Al16–17 Shape Memory Thin Films,2016.0,12.0,-11.0,21.0,Au62.0Cu21.0Al17.0 %,62.0,17.0
Gianluca Fiore; Livio Battezzati,Intermetallics,An entropy driven phase transformation in a Au43.3Cu31.8Al24.9 shape-memory alloy,2011.0,71.0,37.0,31.8,Au43.3Cu31.8Al24.9 %,43.3,24.9
Kenji Goto;; Akira Umise; Masaki Tahara; Hideki Hosoda3,Materials Transactions,Compressive Deformation Behavior and Magnetic Susceptibility of Au2CuAl Biomedical Shape Memory Alloys,2019.0,104.0,4.0,35.0,Au40.0Cu35.0Al25.0 %,40.0,25.0
Kenji Goto;; Akira Umise; Masaki Tahara; Hideki Hosoda2,Materials Transactions,Compressive Deformation Behavior and Magnetic Susceptibility of Au2CuAl Biomedical Shape Memory Alloys,2019.0,68.0,8.0,30.0,Au45.0Cu30.0Al25.0 %,45.0,25.0
Kenji Goto;; Akira Umise; Masaki Tahara; Hideki Hosoda1,Materials Transactions,Compressive Deformation Behavior and Magnetic Susceptibility of Au2CuAl Biomedical Shape Memory Alloys,2019.0,41.0,9.0,25.0,Au50.0Cu25.0Al25.0 %,50.0,25.0
Guobo Panga; Mingjiang Jina; Shungui Zuoc; Xuejun Jina,Intermetallics,Martensitic transformation and superelasticity in Au7Cu5Al4 shape memory alloy microwires,2019.0,82.0,16.0,30.625,Au45.0Cu30.625Al24.375 %,45.0,24.375
S. Urbano; A. Manca; S. Besseghini; G. Airoldi,,Martensite ageing effects in Au7Cu5Al14,2005.0,83.0,21.0,32.3,Au43.6Cu32.3Al24.1 %,43.6,24.1
Michael B. Cortiea; Catherine S. Kealley; Vijay Bhatia; Gordon J. Thorogood; Margaret M. Elcombe; Maxim Avdeev,Journal of Alloys and Compounds,High temperature transformations of the Au7Cu5Al4 shape-memory alloy,2011.0,87.0,15.0,31.25,Au43.75Cu31.25Al25.0 %,43.75,25.0
Michael B. Cortiea; Catherine S. Kealley; Vijay Bhatia; Gordon J. Thorogood; Margaret M. Elcombe; Maxim Avdeev,Journal of Alloys and Compounds,High temperature transformations of the Au7Cu5Al4 shape-memory alloy,2011.0,87.0,12.0,31.25,Au43.75Cu31.25Al25.0 %,43.75,25.0
L. Fumagalli; S. Besseghini; F. Passaretti; G. Airoldi,Journal of Alloys and Compounds,Thermoelastic martensitic transformation in Au–Cu–Al alloys doped with Co or Ir,2007.0,4.0,-5.0,23.1,Au57.6Cu23.1Al19.3 %,57.6,19.3
L. Fumagalli; S. Besseghini; F. Passaretti; G. Airoldi,Journal of Alloys and Compounds,Thermoelastic martensitic transformation in Au–Cu–Al alloys doped with Co or Ir,2007.0,74.0,20.0,32.7,Au45.4Cu32.7Al21.9 %,45.4,21.9
L. Fumagalli; S. Besseghini; F. Passaretti; G. Airoldi,Journal of Alloys and Compounds,Thermoelastic martensitic transformation in Au–Cu–Al alloys doped with Co or Ir,2007.0,74.0,19.0,32.7,Au45.4Cu32.7Al21.9 %,45.4,21.9
L. Fumagalli; S. Besseghini; F. Passaretti; G. Airoldi,Journal of Alloys and Compounds,Thermoelastic martensitic transformation in Au–Cu–Al alloys doped with Co or Ir,2007.0,74.0,18.0,32.7,Au45.4Cu32.7Al21.9 %,45.4,21.9
L. Fumagalli; S. Besseghini; F. Passaretti; G. Airoldi,Journal of Alloys and Compounds,Thermoelastic martensitic transformation in Au–Cu–Al alloys doped with Co or Ir,2007.0,25.0,-91.0,32.7,Au45.4Cu32.7Al21.9 %,45.4,21.9
L. Fumagalli; S. Besseghini; F. Passaretti; G. Airoldi,Journal of Alloys and Compounds,Thermoelastic martensitic transformation in Au–Cu–Al alloys doped with Co or Ir,2007.0,100.0,24.0,34.0,Au44.0Cu34.0Al22.0 %,44.0,22.0
L. Fumagalli; S. Besseghini; F. Passaretti; G. Airoldi,Journal of Alloys and Compounds,Thermoelastic martensitic transformation in Au–Cu–Al alloys doped with Co or Ir,2007.0,101.0,24.0,34.0,Au44.0Cu34.0Al22.0 %,44.0,22.0
L. Fumagalli; S. Besseghini; F. Passaretti; G. Airoldi,Journal of Alloys and Compounds,Thermoelastic martensitic transformation in Au–Cu–Al alloys doped with Co or Ir,2007.0,104.0,26.0,34.0,Au44.0Cu34.0Al22.0 %,44.0,22.0
L. Fumagalli; S. Besseghini; F. Passaretti; G. Airoldi,Journal of Alloys and Compounds,Thermoelastic martensitic transformation in Au–Cu–Al alloys doped with Co or Ir,2007.0,104.0,26.0,34.0,Au44.0Cu34.0Al22.0 %,44.0,22.0
L. Fumagalli; S. Besseghini; F. Passaretti; G. Airoldi,Journal of Alloys and Compounds,Thermoelastic martensitic transformation in Au–Cu–Al alloys doped with Co or Ir,2007.0,101.0,23.0,34.0,Au44.0Cu34.0Al22.0 %,44.0,22.0
L. Fumagalli; S. Besseghini; F. Passaretti; G. Airoldi,Journal of Alloys and Compounds,Thermoelastic martensitic transformation in Au–Cu–Al alloys doped with Co or Ir,2007.0,101.0,23.0,34.0,Au44.0Cu34.0Al22.0 %,44.0,22.0
L. Fumagalli; S. Besseghini; F. Passaretti; G. Airoldi,Journal of Alloys and Compounds,Thermoelastic martensitic transformation in Au–Cu–Al alloys doped with Co or Ir,2007.0,101.0,23.0,34.0,Au44.0Cu34.0Al22.0 %,44.0,22.0
L. Fumagalli; S. Besseghini; F. Passaretti; G. Airoldi,Journal of Alloys and Compounds,Thermoelastic martensitic transformation in Au–Cu–Al alloys doped with Co or Ir,2007.0,100.0,22.0,34.0,Au44.0Cu34.0Al22.0 %,44.0,22.0
L. Fumagalli; S. Besseghini; F. Passaretti; G. Airoldi,Journal of Alloys and Compounds,Thermoelastic martensitic transformation in Au–Cu–Al alloys doped with Co or Ir,2007.0,103.0,17.0,34.0,Au44.0Cu34.0Al22.0 %,44.0,22.0
L. Fumagalli; S. Besseghini; F. Passaretti; G. Airoldi,Journal of Alloys and Compounds,Thermoelastic martensitic transformation in Au–Cu–Al alloys doped with Co or Ir,2007.0,104.0,17.0,34.0,Au44.0Cu34.0Al22.0 %,44.0,22.0
L. Fumagalli; S. Besseghini; F. Passaretti; G. Airoldi,Journal of Alloys and Compounds,Thermoelastic martensitic transformation in Au–Cu–Al alloys doped with Co or Ir,2007.0,104.0,15.0,34.0,Au44.0Cu34.0Al22.0 %,44.0,22.0
L. Fumagalli; S. Besseghini; F. Passaretti; G. Airoldi,Journal of Alloys and Compounds,Thermoelastic martensitic transformation in Au–Cu–Al alloys doped with Co or Ir,2007.0,86.0,20.0,32.5,Au45.5Cu32.5Al22.0 %,45.5,22.0
L. Fumagalli; S. Besseghini; F. Passaretti; G. Airoldi,Journal of Alloys and Compounds,Thermoelastic martensitic transformation in Au–Cu–Al alloys doped with Co or Ir,2007.0,85.0,15.0,32.5,Au45.5Cu32.5Al22.0 %,45.5,22.0
L. Fumagalli; S. Besseghini; F. Passaretti; G. Airoldi,Journal of Alloys and Compounds,Thermoelastic martensitic transformation in Au–Cu–Al alloys doped with Co or Ir,2007.0,86.0,14.0,32.5,Au45.5Cu32.5Al22.0 %,45.5,22.0
L. Fumagalli; S. Besseghini; F. Passaretti; G. Airoldi,Journal of Alloys and Compounds,Thermoelastic martensitic transformation in Au–Cu–Al alloys doped with Co or Ir,2007.0,87.0,15.0,32.5,Au45.5Cu32.5Al22.0 %,45.5,22.0
L. Fumagalli; S. Besseghini; F. Passaretti; G. Airoldi,Journal of Alloys and Compounds,Thermoelastic martensitic transformation in Au–Cu–Al alloys doped with Co or Ir,2007.0,86.0,13.0,32.5,Au45.5Cu32.5Al22.0 %,45.5,22.0
L. Fumagalli; S. Besseghini; F. Passaretti; G. Airoldi,Journal of Alloys and Compounds,Thermoelastic martensitic transformation in Au–Cu–Al alloys doped with Co or Ir,2007.0,48.0,-98.0,32.5,Au45.5Cu32.5Al22.0 %,45.5,22.0
L. Fumagalli; S. Besseghini; F. Passaretti; G. Airoldi,Journal of Alloys and Compounds,Thermoelastic martensitic transformation in Au–Cu–Al alloys doped with Co or Ir,2007.0,41.0,10.0,28.5,Au49.1Cu28.5Al22.4 %,49.1,22.4
L. Fumagalli; S. Besseghini; F. Passaretti; G. Airoldi,Journal of Alloys and Compounds,Thermoelastic martensitic transformation in Au–Cu–Al alloys doped with Co or Ir,2007.0,42.0,9.0,28.5,Au49.1Cu28.5Al22.4 %,49.1,22.4
L. Fumagalli; S. Besseghini; F. Passaretti; G. Airoldi,Journal of Alloys and Compounds,Thermoelastic martensitic transformation in Au–Cu–Al alloys doped with Co or Ir,2007.0,40.0,7.0,28.5,Au49.1Cu28.5Al22.4 %,49.1,22.4
L. Fumagalli; S. Besseghini; F. Passaretti; G. Airoldi,Journal of Alloys and Compounds,Thermoelastic martensitic transformation in Au–Cu–Al alloys doped with Co or Ir,2007.0,41.0,8.0,28.5,Au49.1Cu28.5Al22.4 %,49.1,22.4

File: dataset/AF_MF_ALL/CuAlMn.csv
Authors,Source,Title,Year,Austenite Finish Temperature - AF - (°C),Martensite Finish Temperature - MF - (°C),Cu (at.%),composition,Al (at.%),Mn (at.%)
Babacan; Atli; Turkbas; Karaman; Kockar,Materials Science and Engineering A,The effect of dynamic aging on the cyclic stability of Cu73Al16Mn11 shape memory alloy,2017.0,46.0,12.0,73.0,Cu73.0Al16.0Mn11.0 %,16.0,11.0
Canbay; Keskin,J. Thermal Analysis and Calorimetry,Effects of vanadium and cadmium on transformation temperatures of Cu-Al-Mn shape memory alloy,2014.0,152.0,90.0,74.95,Cu74.95Al21.33Mn3.72 %,21.33,3.72
Dasgupta,Reviews,A look into Cu-based shape memory alloys: Present scenario and future prospects,2014.0,155.0,131.0,76.1,Cu76.1Al23.0Mn0.9 %,23.0,0.9
Dasgupta,Reviews,A look into Cu-based shape memory alloys: Present scenario and future prospects,2014.0,146.0,122.0,71.9,Cu71.9Al23.0Mn5.1 %,23.0,5.1
Dasgupta,Reviews,A look into Cu-based shape memory alloys: Present scenario and future prospects,2014.0,162.0,139.0,69.7,Cu69.7Al24.9Mn5.4 %,24.9,5.4
Dasgupta,Reviews,A look into Cu-based shape memory alloys: Present scenario and future prospects,2014.0,152.0,127.0,72.5,Cu72.5Al20.9Mn6.6 %,20.9,6.6
Dasgupta,Reviews,A look into Cu-based shape memory alloys: Present scenario and future prospects,2014.0,94.0,82.0,70.0,Cu70.0Al22.0Mn8.0 %,22.0,8.0
Dasgupta,Reviews,A look into Cu-based shape memory alloys: Present scenario and future prospects,2014.0,69.0,53.0,70.0,Cu70.0Al21.5Mn8.5 %,21.5,8.5
Dasgupta,Reviews,A look into Cu-based shape memory alloys: Present scenario and future prospects,2014.0,123.0,91.0,71.7,Cu71.7Al19.5Mn8.8 %,19.5,8.8
Dutkiewicz,,SUPERELASTICITY AND SHAPE MEMORY EFFECT IN COPPER BASE ALLOYS,1999.0,38.0,4.0,70.4,Cu70.4Al20.5Mn9.1 %,20.5,9.1
Dutkiewicz,,SUPERELASTICITY AND SHAPE MEMORY EFFECT IN COPPER BASE ALLOYS,1999.0,15.0,-40.0,70.4,Cu70.4Al20.5Mn9.1 %,20.5,9.1
Dutkiewicz,,SUPERELASTICITY AND SHAPE MEMORY EFFECT IN COPPER BASE ALLOYS,1999.0,40.0,14.0,70.4,Cu70.4Al20.5Mn9.1 %,20.5,9.1
Dutkiewicz,,SUPERELASTICITY AND SHAPE MEMORY EFFECT IN COPPER BASE ALLOYS,1999.0,41.0,16.0,70.4,Cu70.4Al20.5Mn9.1 %,20.5,9.1
Dutkiewicz,,SUPERELASTICITY AND SHAPE MEMORY EFFECT IN COPPER BASE ALLOYS,1999.0,43.0,19.0,70.4,Cu70.4Al20.5Mn9.1 %,20.5,9.1
Dutkiewicz,,SUPERELASTICITY AND SHAPE MEMORY EFFECT IN COPPER BASE ALLOYS,1999.0,46.0,20.0,70.4,Cu70.4Al20.5Mn9.1 %,20.5,9.1
Dutkiewicz; Kato; Miura; Messerschmidt; Bartsch,,STRUCTURE CHANGES DURING PSEUDOELASTIC DEFORMATION OF CuAlMn SINGLE CRYSTALS,1996.0,-5.0,-32.0,69.7,Cu69.7Al20.8Mn9.5 %,20.8,9.5
Jiao; Wen; Li; He; Teng,,Effect of solution treatment on damping capacity and shape memory effect of a CuAlMn alloy,2010.0,37.0,-153.0,74.1,Cu74.1Al16.1Mn9.8 %,16.1,9.8
Jiao; Wen; Li; He; Teng,,Effect of solution treatment on damping capacity and shape memory effect of a CuAlMn alloy,2010.0,57.0,-85.0,74.1,Cu74.1Al16.1Mn9.8 %,16.1,9.8
Jiao; Wen; Li; He; Teng,,Effect of solution treatment on damping capacity and shape memory effect of a CuAlMn alloy,2010.0,117.0,-94.0,74.1,Cu74.1Al16.1Mn9.8 %,16.1,9.8
Jiao; Wen; Li; He; Teng,,Effect of solution treatment on damping capacity and shape memory effect of a CuAlMn alloy,2010.0,117.0,-89.0,74.1,Cu74.1Al16.1Mn9.8 %,16.1,9.8
Jiao; Wen; Li; He; Teng,,Effect of solution treatment on damping capacity and shape memory effect of a CuAlMn alloy,2010.0,117.0,-92.0,74.1,Cu74.1Al16.1Mn9.8 %,16.1,9.8
Jiao; Wen; Li; He; Teng,,Effect of solution treatment on damping capacity and shape memory effect of a CuAlMn alloy,2010.0,117.0,-98.0,74.1,Cu74.1Al16.1Mn9.8 %,16.1,9.8
Kainuma; Takahashi; Ishida,,Thermoelastic Martensite and Shape Memory Effect in Ductile Cu-AI-Mn Alloys,1996.0,-41.0,-78.0,73.0,Cu73.0Al17.0Mn10.0 %,17.0,10.0
Kainuma; Takahashi; Ishida,,Thermoelastic Martensite and Shape Memory Effect in Ductile Cu-AI-Mn Alloys,1996.0,-15.0,-49.0,74.0,Cu74.0Al16.0Mn10.0 %,16.0,10.0
Kainuma; Takahashi; Ishida,,Thermoelastic Martensite and Shape Memory Effect in Ductile Cu-AI-Mn Alloys,1996.0,63.0,30.0,73.0,Cu73.0Al17.0Mn10.0 %,17.0,10.0
Kainuma; Takahashi; Ishida,,Thermoelastic Martensite and Shape Memory Effect in Ductile Cu-AI-Mn Alloys,1996.0,97.0,62.0,74.0,Cu74.0Al16.0Mn10.0 %,16.0,10.0
Kainuma; Takahashi; Ishida,,Thermoelastic Martensite and Shape Memory Effect in Ductile Cu-AI-Mn Alloys,1996.0,-60.0,-122.0,73.0,Cu73.0Al14.0Mn13.0 %,14.0,13.0
Kainuma; Takahashi; Ishida,,Thermoelastic Martensite and Shape Memory Effect in Ductile Cu-AI-Mn Alloys,1996.0,-7.0,-67.0,73.0,Cu73.0Al14.0Mn13.0 %,14.0,13.0
Kato; Dutkiewicz; Miura,,SUPERELASTICITY AND SHAPE MEMORY EFFECT IN Cu-23at.%A1-7at.%Mn ALLOY SINGLE CRYSTALS,1994.0,40.0,-5.0,70.0,Cu70.0Al23.0Mn7.0 %,23.0,7.0
Kato; Ozu; Hashimoto; Miura,,Cyclic stress–strain response of superelastic Cu–Al–Mn alloy single crystals,1999.0,-55.0,-86.0,70.0,Cu70.0Al20.0Mn10.0 %,20.0,10.0
Koeda; Omori; Sutou; Suzuki; Wakita; Kainuma; Ishida,,Damping Properties of Ductile Cu-Al-Mn-Based Shape Memory Alloys,2005.0,5.0,-37.0,72.0,Cu72.0Al17.0Mn11.0 %,17.0,11.0
Koeda; Omori; Sutou; Suzuki; Wakita; Kainuma; Ishida,,Damping Properties of Ductile Cu-Al-Mn-Based Shape Memory Alloys,2005.0,0.0,-30.0,72.0,Cu72.0Al17.0Mn11.0 %,17.0,11.0
Kokorin; Kozlova; Titenko,,Temperature hysteresis of martensite transformation in aging Cu–Mn–Al alloy,2002.0,-60.0,-108.0,69.4,Cu69.4Al25.9Mn4.7 %,25.9,4.7
Kokorin; Kozlova; Titenko,,Temperature hysteresis of martensite transformation in aging Cu–Mn–Al alloy,2002.0,-41.0,-80.0,69.4,Cu69.4Al25.9Mn4.7 %,25.9,4.7
Kokorin; Kozlova; Titenko,,Temperature hysteresis of martensite transformation in aging Cu–Mn–Al alloy,2002.0,-40.0,-80.0,69.4,Cu69.4Al25.9Mn4.7 %,25.9,4.7
Kokorin; Kozlova; Titenko,,Temperature hysteresis of martensite transformation in aging Cu–Mn–Al alloy,2002.0,-39.0,-46.0,69.4,Cu69.4Al25.9Mn4.7 %,25.9,4.7
Kokorin; Kozlova; Titenko,,Temperature hysteresis of martensite transformation in aging Cu–Mn–Al alloy,2002.0,-38.0,-60.0,69.4,Cu69.4Al25.9Mn4.7 %,25.9,4.7
Kozlova; Titenko,,Stress-induced martensitic transformation in polycrystalline aged Cu–Al–Mn alloys,2006.0,-60.0,-108.0,68.9,Cu68.9Al26.7Mn4.4 %,26.7,4.4
Kozlova; Titenko,,Stress-induced martensitic transformation in polycrystalline aged Cu–Al–Mn alloys,2006.0,-41.0,-80.0,68.9,Cu68.9Al26.7Mn4.4 %,26.7,4.4
Kozlova; Titenko,,Stress-induced martensitic transformation in polycrystalline aged Cu–Al–Mn alloys,2006.0,-40.0,-80.0,68.9,Cu68.9Al26.7Mn4.4 %,26.7,4.4
Kozlova; Titenko,,Stress-induced martensitic transformation in polycrystalline aged Cu–Al–Mn alloys,2006.0,-39.0,-63.0,68.9,Cu68.9Al26.7Mn4.4 %,26.7,4.4
Kozlova; Titenko,,Stress-induced martensitic transformation in polycrystalline aged Cu–Al–Mn alloys,2006.0,-28.0,-60.0,68.9,Cu68.9Al26.7Mn4.4 %,26.7,4.4
Kozlova; Titenko,,Stress-induced martensitic transformation in polycrystalline aged Cu–Al–Mn alloys,2006.0,15.0,-30.0,70.2,Cu70.2Al24.8Mn5.0 %,24.8,5.0
Kozlova; Titenko,,Stress-induced martensitic transformation in polycrystalline aged Cu–Al–Mn alloys,2006.0,18.0,-27.0,70.2,Cu70.2Al24.8Mn5.0 %,24.8,5.0
Kozlova; Titenko,,Stress-induced martensitic transformation in polycrystalline aged Cu–Al–Mn alloys,2006.0,30.0,-32.0,70.2,Cu70.2Al24.8Mn5.0 %,24.8,5.0
Kozlova; Titenko,,Stress-induced martensitic transformation in polycrystalline aged Cu–Al–Mn alloys,2006.0,28.0,-18.0,70.2,Cu70.2Al24.8Mn5.0 %,24.8,5.0
Kozlova; Titenko,,Stress-induced martensitic transformation in polycrystalline aged Cu–Al–Mn alloys,2006.0,30.0,-18.0,70.2,Cu70.2Al24.8Mn5.0 %,24.8,5.0
Liu; Huang; Xie,,Superelastic anisotropy characteristics of columnar-grained Cu–Al–Mn shape memory alloys and its potential applications,2015.0,-38.3,-64.7,70.9,Cu70.9Al17.9Mn11.2 %,17.9,11.2
Liu; Huang; Xie,,The roles of grain orientation and grain boundary characteristics in the enhanced superelasticity of Cu71.8Al17.8Mn10.4 shape memory alloys,2014.0,-1.5,-51.0,72.0,Cu72.0Al17.8Mn10.2 %,17.8,10.2
Liu; Huang; Xie,,The roles of grain orientation and grain boundary characteristics in the enhanced superelasticity of Cu71.8Al17.8Mn10.4 shape memory alloys,2014.0,-9.1,-44.3,71.8,Cu71.8Al17.8Mn10.4 %,17.8,10.4
Lopez del Castillo; Hernaez,,The effect of thermal and stress cycling on thermoelastic martensite formation in Cu-AI-M n alloys,1986.0,198.0,98.0,73.7,Cu73.7Al22.3Mn4.0 %,22.3,4.0
Lopez del Castillo; Hernaez,,The effect of thermal and stress cycling on thermoelastic martensite formation in Cu-AI-M n alloys,1986.0,114.0,-14.0,71.1,Cu71.1Al23.6Mn5.3 %,23.6,5.3
Lopez del Castillo; Hernaez,,The effect of thermal and stress cycling on thermoelastic martensite formation in Cu-AI-M n alloys,1986.0,70.0,-39.0,70.4,Cu70.4Al23.6Mn6.0 %,23.6,6.0
Lopez del Castillo; Hernaez,,The effect of thermal and stress cycling on thermoelastic martensite formation in Cu-AI-M n alloys,1986.0,-60.0,-135.0,70.0,Cu70.0Al22.7Mn7.3 %,22.7,7.3
Lopez; Mellor; Blazquez; Gomez,,The stabilization of martensite in Cu-AI-Mn alloys,1988.0,93.0,-10.0,71.4,Cu71.4Al22.7Mn5.9 %,22.7,5.9
Lopez; Mellor; Blazquez; Gomez,,The stabilization of martensite in Cu-AI-Mn alloys,1988.0,119.0,59.0,72.4,Cu72.4Al21.7Mn5.9 %,21.7,5.9
Lopez; Mellor; Blazquez; Gomez,,The stabilization of martensite in Cu-AI-Mn alloys,1988.0,132.0,59.0,72.2,Cu72.2Al21.7Mn6.1 %,21.7,6.1
Lopez; Mellor; Blazquez; Gomez,,The stabilization of martensite in Cu-AI-Mn alloys,1988.0,79.0,10.0,71.5,Cu71.5Al21.6Mn6.9 %,21.6,6.9
Lopez; Mellor; Blazquez; Gomez,,The stabilization of martensite in Cu-AI-Mn alloys,1988.0,93.0,15.0,71.4,Cu71.4Al21.6Mn7.0 %,21.6,7.0
Lopez; Mellor; Blazquez; Gomez,,The stabilization of martensite in Cu-AI-Mn alloys,1988.0,107.0,35.0,71.7,Cu71.7Al21.3Mn7.0 %,21.3,7.0
Lopez; Mellor; Blazquez; Gomez,,The stabilization of martensite in Cu-AI-Mn alloys,1988.0,54.0,-10.0,70.7,Cu70.7Al21.8Mn7.5 %,21.8,7.5
Mallik; Sampath,,Effect of alloying on microstructure and shape memory characteristics of Cu–Al–Mn shape memory alloys,2008.0,155.0,108.0,76.1,Cu76.1Al23.0Mn0.9 %,23.0,0.9
Mallik; Sampath,,Effect of composition and ageing on damping characteristics of Cu–Al–Mn shape memory alloys,2008.0,93.8,48.0,71.8,Cu71.8Al26.5Mn1.7 %,26.5,1.7
Mallik; Sampath,,Effect of composition and ageing on damping characteristics of Cu–Al–Mn shape memory alloys,2008.0,117.0,76.3,72.8,Cu72.8Al25.1Mn2.1 %,25.1,2.1
Mallik; Sampath,,Influence of aluminum and manganese concentration on the shape memory characteristics of Cu–Al–Mn shape memory alloys,2008.0,117.0,76.3,72.8,Cu72.8Al25.1Mn2.1 %,25.1,2.1
Mallik; Sampath,,Effect of composition and ageing on damping characteristics of Cu–Al–Mn shape memory alloys,2008.0,72.1,25.0,69.2,Cu69.2Al28.5Mn2.3 %,28.5,2.3
Mallik; Sampath,,Effect of composition and ageing on damping characteristics of Cu–Al–Mn shape memory alloys,2008.0,114.9,59.6,70.7,Cu70.7Al27.0Mn2.3 %,27.0,2.3
Mallik; Sampath,,Effect of composition and ageing on damping characteristics of Cu–Al–Mn shape memory alloys,2008.0,94.0,35.0,70.7,Cu70.7Al27.0Mn2.3 %,27.0,2.3
Mallik; Sampath,,Effect of composition and ageing on damping characteristics of Cu–Al–Mn shape memory alloys,2008.0,76.0,26.8,70.2,Cu70.2Al27.4Mn2.4 %,27.4,2.4
Mallik; Sampath,,Effect of composition and ageing on damping characteristics of Cu–Al–Mn shape memory alloys,2008.0,168.5,110.2,73.4,Cu73.4Al23.6Mn3.0 %,23.6,3.0
Mallik; Sampath,,Effect of composition and ageing on damping characteristics of Cu–Al–Mn shape memory alloys,2008.0,114.2,63.4,73.4,Cu73.4Al23.6Mn3.0 %,23.6,3.0
Mallik; Sampath,,Effect of composition and ageing on damping characteristics of Cu–Al–Mn shape memory alloys,2008.0,99.0,52.9,70.1,Cu70.1Al26.8Mn3.1 %,26.8,3.1
Mallik; Sampath,,Effect of composition and ageing on damping characteristics of Cu–Al–Mn shape memory alloys,2008.0,94.0,25.0,70.1,Cu70.1Al26.8Mn3.1 %,26.8,3.1
Mallik; Sampath,,Effect of composition and ageing on damping characteristics of Cu–Al–Mn shape memory alloys,2008.0,105.2,62.5,72.9,Cu72.9Al24.0Mn3.1 %,24.0,3.1
Mallik; Sampath,,Influence of aluminum and manganese concentration on the shape memory characteristics of Cu–Al–Mn shape memory alloys,2008.0,105.2,62.5,72.9,Cu72.9Al24.0Mn3.1 %,24.0,3.1
Mallik; Sampath,,Effect of composition and ageing on damping characteristics of Cu–Al–Mn shape memory alloys,2008.0,94.8,52.3,72.2,Cu72.2Al24.0Mn3.8 %,24.0,3.8
Mallik; Sampath,,Influence of aluminum and manganese concentration on the shape memory characteristics of Cu–Al–Mn shape memory alloys,2008.0,94.8,52.3,72.2,Cu72.2Al24.0Mn3.8 %,24.0,3.8
Mallik; Sampath,,Effect of composition and ageing on damping characteristics of Cu–Al–Mn shape memory alloys,2008.0,88.6,45.4,71.7,Cu71.7Al24.2Mn4.1 %,24.2,4.1
Mallik; Sampath,,Influence of aluminum and manganese concentration on the shape memory characteristics of Cu–Al–Mn shape memory alloys,2008.0,88.6,45.4,71.7,Cu71.7Al24.2Mn4.1 %,24.2,4.1
Mallik; Sampath,,Effect of composition and ageing on damping characteristics of Cu–Al–Mn shape memory alloys,2008.0,-5.7,-44.1,67.1,Cu67.1Al28.5Mn4.4 %,28.5,4.4
Mallik; Sampath,,Effect of alloying on microstructure and shape memory characteristics of Cu–Al–Mn shape memory alloys,2008.0,146.0,100.0,71.9,Cu71.9Al23.0Mn5.1 %,23.0,5.1
Mallik; Sampath,,Effect of alloying on microstructure and shape memory characteristics of Cu–Al–Mn shape memory alloys,2008.0,162.0,118.0,69.7,Cu69.7Al24.9Mn5.4 %,24.9,5.4
Mallik; Sampath,,Influence of aluminum and manganese concentration on the shape memory characteristics of Cu–Al–Mn shape memory alloys,2008.0,61.6,16.4,69.7,Cu69.7Al24.9Mn5.4 %,24.9,5.4
Mallik; Sampath,,Effect of composition and ageing on damping characteristics of Cu–Al–Mn shape memory alloys,2008.0,43.1,1.8,68.3,Cu68.3Al25.8Mn5.9 %,25.8,5.9
Mallik; Sampath,,Influence of aluminum and manganese concentration on the shape memory characteristics of Cu–Al–Mn shape memory alloys,2008.0,43.1,1.8,68.3,Cu68.3Al25.8Mn5.9 %,25.8,5.9
Mallik; Sampath,,Influence of aluminum and manganese concentration on the shape memory characteristics of Cu–Al–Mn shape memory alloys,2008.0,68.0,21.2,70.0,Cu70.0Al24.1Mn5.9 %,24.1,5.9
Mallik; Sampath,,Influence of aluminum and manganese concentration on the shape memory characteristics of Cu–Al–Mn shape memory alloys,2008.0,68.0,21.2,70.0,Cu70.0Al24.1Mn5.9 %,24.1,5.9
Mallik; Sampath,,Effect of composition and ageing on damping characteristics of Cu–Al–Mn shape memory alloys,2008.0,68.0,21.2,70.0,Cu70.0Al24.0Mn6.0 %,24.0,6.0
Mallik; Sampath,,Influence of aluminum and manganese concentration on the shape memory characteristics of Cu–Al–Mn shape memory alloys,2008.0,94.0,49.0,72.0,Cu72.0Al22.0Mn6.0 %,22.0,6.0
Mallik; Sampath,,Effect of composition and ageing on damping characteristics of Cu–Al–Mn shape memory alloys,2008.0,94.0,49.0,72.0,Cu72.0Al22.0Mn6.0 %,22.0,6.0
Mallik; Sampath,,Effect of composition and ageing on damping characteristics of Cu–Al–Mn shape memory alloys,2008.0,28.9,-12.0,67.4,Cu67.4Al26.4Mn6.2 %,26.4,6.2
Mallik; Sampath,,Influence of aluminum and manganese concentration on the shape memory characteristics of Cu–Al–Mn shape memory alloys,2008.0,28.9,-12.0,67.4,Cu67.4Al26.4Mn6.2 %,26.4,6.2
Mallik; Sampath,,Influence of aluminum and manganese concentration on the shape memory characteristics of Cu–Al–Mn shape memory alloys,2008.0,2.3,-38.6,65.8,Cu65.8Al27.9Mn6.3 %,27.9,6.3
Mallik; Sampath,,Effect of alloying on microstructure and shape memory characteristics of Cu–Al–Mn shape memory alloys,2008.0,152.0,106.0,72.5,Cu72.5Al20.9Mn6.6 %,20.9,6.6
Mallik; Sampath,,Effect of composition and ageing on damping characteristics of Cu–Al–Mn shape memory alloys,2008.0,29.8,-16.1,67.4,Cu67.4Al25.8Mn6.8 %,25.8,6.8
Mallik; Sampath,,Effect of composition and ageing on damping characteristics of Cu–Al–Mn shape memory alloys,2008.0,34.5,-3.8,68.2,Cu68.2Al24.9Mn6.9 %,24.9,6.9
Mallik; Sampath,,Influence of aluminum and manganese concentration on the shape memory characteristics of Cu–Al–Mn shape memory alloys,2008.0,34.5,-3.8,68.2,Cu68.2Al24.9Mn6.9 %,24.9,6.9
Mallik; Sampath,,Influence of aluminum and manganese concentration on the shape memory characteristics of Cu–Al–Mn shape memory alloys,2008.0,45.7,8.6,69.0,Cu69.0Al24.1Mn6.9 %,24.1,6.9
Mallik; Sampath,,Effect of composition and ageing on damping characteristics of Cu–Al–Mn shape memory alloys,2008.0,80.0,35.0,71.6,Cu71.6Al21.4Mn7.0 %,21.4,7.0
Mallik; Sampath,,Influence of aluminum and manganese concentration on the shape memory characteristics of Cu–Al–Mn shape memory alloys,2008.0,-30.0,-68.4,63.8,Cu63.8Al28.9Mn7.3 %,28.9,7.3
Mallik; Sampath,,Influence of aluminum and manganese concentration on the shape memory characteristics of Cu–Al–Mn shape memory alloys,2008.0,-14.6,-53.3,64.9,Cu64.9Al27.4Mn7.7 %,27.4,7.7
Mallik; Sampath,,Effect of composition and ageing on damping characteristics of Cu–Al–Mn shape memory alloys,2008.0,13.0,-28.2,66.5,Cu66.5Al25.7Mn7.8 %,25.7,7.8
Mallik; Sampath,,Influence of aluminum and manganese concentration on the shape memory characteristics of Cu–Al–Mn shape memory alloys,2008.0,13.0,-28.2,66.5,Cu66.5Al25.7Mn7.8 %,25.7,7.8
Mallik; Sampath,,Effect of composition and ageing on damping characteristics of Cu–Al–Mn shape memory alloys,2008.0,22.0,-20.7,67.3,Cu67.3Al24.9Mn7.8 %,24.9,7.8
Mallik; Sampath,,Influence of aluminum and manganese concentration on the shape memory characteristics of Cu–Al–Mn shape memory alloys,2008.0,22.0,-20.7,67.3,Cu67.3Al24.9Mn7.8 %,24.9,7.8
Mallik; Sampath,,Influence of aluminum and manganese concentration on the shape memory characteristics of Cu–Al–Mn shape memory alloys,2008.0,22.0,-20.7,67.3,Cu67.3Al24.9Mn7.8 %,24.9,7.8
Mallik; Sampath,,Effect of composition and ageing on damping characteristics of Cu–Al–Mn shape memory alloys,2008.0,33.4,-5.4,68.1,Cu68.1Al24.0Mn7.9 %,24.0,7.9
Mallik; Sampath,,Influence of aluminum and manganese concentration on the shape memory characteristics of Cu–Al–Mn shape memory alloys,2008.0,33.4,-5.4,68.1,Cu68.1Al24.0Mn7.9 %,24.0,7.9
Mallik; Sampath,,Influence of aluminum and manganese concentration on the shape memory characteristics of Cu–Al–Mn shape memory alloys,2008.0,33.4,-5.4,68.1,Cu68.1Al24.0Mn7.9 %,24.0,7.9
Mallik; Sampath,,Effect of composition and ageing on damping characteristics of Cu–Al–Mn shape memory alloys,2008.0,78.1,40.5,68.9,Cu68.9Al23.2Mn7.9 %,23.2,7.9
Mallik; Sampath,,Effect of composition and ageing on damping characteristics of Cu–Al–Mn shape memory alloys,2008.0,48.2,6.5,68.9,Cu68.9Al23.2Mn7.9 %,23.2,7.9
Mallik; Sampath,,Influence of aluminum and manganese concentration on the shape memory characteristics of Cu–Al–Mn shape memory alloys,2008.0,48.2,6.0,68.9,Cu68.9Al23.2Mn7.9 %,23.2,7.9
Mallik; Sampath,,Effect of alloying on microstructure and shape memory characteristics of Cu–Al–Mn shape memory alloys,2008.0,94.0,59.0,70.0,Cu70.0Al22.0Mn8.0 %,22.0,8.0
Mallik; Sampath,,Effect of alloying on microstructure and shape memory characteristics of Cu–Al–Mn shape memory alloys,2008.0,69.0,37.0,70.0,Cu70.0Al21.5Mn8.5 %,21.5,8.5
Mallik; Sampath,,Influence of aluminum and manganese concentration on the shape memory characteristics of Cu–Al–Mn shape memory alloys,2008.0,10.2,-35.9,66.3,Cu66.3Al24.9Mn8.8 %,24.9,8.8
Mallik; Sampath,,Effect of alloying on microstructure and shape memory characteristics of Cu–Al–Mn shape memory alloys,2008.0,123.0,69.0,71.7,Cu71.7Al19.5Mn8.8 %,19.5,8.8
Mallik; Sampath,,Influence of aluminum and manganese concentration on the shape memory characteristics of Cu–Al–Mn shape memory alloys,2008.0,3.2,-32.6,66.2,Cu66.2Al24.0Mn9.8 %,24.0,9.8
MVAMos; Manosa; Planes; Romero; Castro,,Kinetics of the phase separation in Cu–Al–Mn alloys and the influence on martensitic transformations,2004.0,42.0,-13.0,70.1,Cu70.1Al23.6Mn6.3 %,23.6,6.3
MVAMos; Manosa; Planes; Romero; Castro,,Kinetics of the phase separation in Cu–Al–Mn alloys and the influence on martensitic transformations,2004.0,42.0,-23.0,70.1,Cu70.1Al23.6Mn6.3 %,23.6,6.3
MVAMos; Manosa; Planes; Romero; Castro,,Kinetics of the phase separation in Cu–Al–Mn alloys and the influence on martensitic transformations,2004.0,-3.0,-63.0,69.3,Cu69.3Al23.8Mn6.9 %,23.8,6.9
MVAMos; Manosa; Planes; Romero; Castro,,Kinetics of the phase separation in Cu–Al–Mn alloys and the influence on martensitic transformations,2004.0,-13.0,-61.0,69.3,Cu69.3Al23.8Mn6.9 %,23.8,6.9
MVAMos; Manosa; Planes; Romero; Castro,,Kinetics of the phase separation in Cu–Al–Mn alloys and the influence on martensitic transformations,2004.0,-48.0,-113.0,68.2,Cu68.2Al22.8Mn9.0 %,22.8,9.0
MVAMos; Manosa; Planes; Romero; Castro,,Kinetics of the phase separation in Cu–Al–Mn alloys and the influence on martensitic transformations,2004.0,-48.0,-103.0,68.2,Cu68.2Al22.8Mn9.0 %,22.8,9.0
Mellor ;Hernaez; Castillo,,SHAPE MEMORY EFFECTS IN A Cu-AI-Mn ALLOY,1986.0,88.0,-32.0,70.5,Cu70.5Al22.8Mn6.7 %,22.8,6.7
Mielczarek; Riehemann; Vogelgesang; Tonn,,Mechanical and fatigue properties of Cu - Al - Mn shape memory alloys with influence of mechanical cycling on amplitude dependence of internal friction at room temperature,2008.0,200.0,80.0,72.0,Cu72.0Al25.0Mn3.0 %,25.0,3.0
Mielczarek; Riehemann; Vogelgesang; Tonn,,Mechanical and fatigue properties of Cu - Al - Mn shape memory alloys with influence of mechanical cycling on amplitude dependence of internal friction at room temperature,2008.0,45.0,6.0,71.4,Cu71.4Al25.4Mn3.2 %,25.4,3.2
Mielczarek; Wockel;Riehemann,,Effect of cold rolling on the damping of as cast Cu – Al - Mn shape memory alloys,2008.0,50.0,-29.0,71.6,Cu71.6Al24.2Mn4.2 %,24.2,4.2
Mielczarek; Riehemann; Vogelgesang; Tonn,,Mechanical and fatigue properties of Cu - Al - Mn shape memory alloys with influence of mechanical cycling on amplitude dependence of internal friction at room temperature,2008.0,60.0,-10.0,71.8,Cu71.8Al23.6Mn4.6 %,23.6,4.6
Mielczarek; Riehemann; Vogelgesang; Tonn,,Mechanical and fatigue properties of Cu - Al - Mn shape memory alloys with influence of mechanical cycling on amplitude dependence of internal friction at room temperature,2008.0,100.0,0.0,72.0,Cu72.0Al23.3Mn4.7 %,23.3,4.7
Mielczarek; Riehemann; Vogelgesang; Tonn,,Mechanical and fatigue properties of Cu - Al - Mn shape memory alloys with influence of mechanical cycling on amplitude dependence of internal friction at room temperature,2008.0,-8.0,-50.0,70.8,Cu70.8Al24.3Mn4.9 %,24.3,4.9
Mielczarek; Riehemann; Vogelgesang; Tonn,,Mechanical and fatigue properties of Cu - Al - Mn shape memory alloys with influence of mechanical cycling on amplitude dependence of internal friction at room temperature,2008.0,90.0,20.0,71.8,Cu71.8Al23.3Mn4.9 %,23.3,4.9
Mielczarek; Riehemann; Vogelgesang; Tonn,,Mechanical and fatigue properties of Cu - Al - Mn shape memory alloys with influence of mechanical cycling on amplitude dependence of internal friction at room temperature,2008.0,90.0,20.0,71.6,Cu71.6Al23.4Mn5.0 %,23.4,5.0
Mielczarek; Riehemann; Vogelgesang; Tonn,,Mechanical and fatigue properties of Cu - Al - Mn shape memory alloys with influence of mechanical cycling on amplitude dependence of internal friction at room temperature,2008.0,120.0,0.0,71.7,Cu71.7Al23.2Mn5.1 %,23.2,5.1
Mielczarek; Riehemann; Vogelgesang; Tonn,,Mechanical and fatigue properties of Cu - Al - Mn shape memory alloys with influence of mechanical cycling on amplitude dependence of internal friction at room temperature,2008.0,125.0,20.0,71.8,Cu71.8Al23.1Mn5.1 %,23.1,5.1
Mielczarek; Riehemann; Vogelgesang; Tonn,,Mechanical and fatigue properties of Cu - Al - Mn shape memory alloys with influence of mechanical cycling on amplitude dependence of internal friction at room temperature,2008.0,65.0,18.0,70.8,Cu70.8Al24.0Mn5.2 %,24.0,5.2
Mielczarek; Riehemann; Vogelgesang; Tonn,,Mechanical and fatigue properties of Cu - Al - Mn shape memory alloys with influence of mechanical cycling on amplitude dependence of internal friction at room temperature,2008.0,136.0,-20.0,71.1,Cu71.1Al22.2Mn6.7 %,22.2,6.7
Obrado; Manosa; Planes,,Stability of the bcc phase of Cu-Al-Mn shape-memory alloys,1997.0,-35.0,-73.0,69.29,Cu69.29Al23.76Mn6.95 %,23.76,6.95
Obrado; Manosa; Planes,,Stability of the bcc phase of Cu-Al-Mn shape-memory alloys,1997.0,30.0,2.0,70.89,Cu70.89Al19.96Mn9.15 %,19.96,9.15
Omori; Wang; Sutou; Kainuma; Ishida,,Two-Way Shape Memory Effect Induced by Bending Deformation in Ductile Cu–Al–Mn Alloys,2002.0,7.0,-38.0,72.0,Cu72.0Al17.0Mn11.0 %,17.0,11.0
Omori; Wang; Sutou; Kainuma; Ishida,,Two-Way Shape Memory Effect Induced by Bending Deformation in Ductile Cu–Al–Mn Alloys,2002.0,15.0,-18.0,72.0,Cu72.0Al17.0Mn11.0 %,17.0,11.0
Pan; Li; Wang; Deng; Li; Zheng,,The effect of non-isothermal aging on the phase of Cu73Al24Mn3 alloy,2007.0,270.0,125.0,73.0,Cu73.0Al24.0Mn3.0 %,24.0,3.0
Prado,,THE INFLUENCE OF b PHASE AGING ON THE MARTENSITIC TRANSFORMATION TEMPERATURES OF CuMnAl ALLOYS,1998.0,-14.0,-53.0,71.3,Cu71.3Al18.8Mn9.9 %,18.8,9.9
Prado,,THE INFLUENCE OF b PHASE AGING ON THE MARTENSITIC TRANSFORMATION TEMPERATURES OF CuMnAl ALLOYS,1998.0,30.0,0.0,71.3,Cu71.3Al18.8Mn9.9 %,18.8,9.9
Prado,,THE INFLUENCE OF b PHASE AGING ON THE MARTENSITIC TRANSFORMATION TEMPERATURES OF CuMnAl ALLOYS,1998.0,45.0,3.0,71.3,Cu71.3Al18.8Mn9.9 %,18.8,9.9
Prado,,THE INFLUENCE OF b PHASE AGING ON THE MARTENSITIC TRANSFORMATION TEMPERATURES OF CuMnAl ALLOYS,1998.0,-100.0,-155.0,70.8,Cu70.8Al18.0Mn11.2 %,18.0,11.2
Prado,,THE INFLUENCE OF b PHASE AGING ON THE MARTENSITIC TRANSFORMATION TEMPERATURES OF CuMnAl ALLOYS,1998.0,-37.0,-137.0,70.8,Cu70.8Al18.0Mn11.2 %,18.0,11.2
Prado,,THE INFLUENCE OF b PHASE AGING ON THE MARTENSITIC TRANSFORMATION TEMPERATURES OF CuMnAl ALLOYS,1998.0,-16.0,-61.0,70.8,Cu70.8Al18.0Mn11.2 %,18.0,11.2
Prado,,THE INFLUENCE OF b PHASE AGING ON THE MARTENSITIC TRANSFORMATION TEMPERATURES OF CuMnAl ALLOYS,1998.0,-198.0,-255.0,70.1,Cu70.1Al16.9Mn13.0 %,16.9,13.0
Prado,,THE INFLUENCE OF b PHASE AGING ON THE MARTENSITIC TRANSFORMATION TEMPERATURES OF CuMnAl ALLOYS,1998.0,-123.0,-185.0,70.1,Cu70.1Al16.9Mn13.0 %,16.9,13.0
Prado,,THE INFLUENCE OF b PHASE AGING ON THE MARTENSITIC TRANSFORMATION TEMPERATURES OF CuMnAl ALLOYS,1998.0,-107.0,-144.0,70.1,Cu70.1Al16.9Mn13.0 %,16.9,13.0
Quian; Geng; Wang; Pillsbury; Hada; Yamagucki; Fujimoto; Hwang; Radermacher; Cui; Yuki; Toyotake; Takeuchi,,Elastocaloric effect in CuAlZn and CuAlMn shape memory alloys under compression,2016.0,-12.0,-52.0,73.0,Cu73.0Al15.0Mn12.0 %,15.0,12.0
Qian; Geng; Wang ; Pillsbury ; Hada ;Yamaguchi ;Fujimoto ;Hwang ;Radermacher ; Cui ;Yuki ; Toyotake; Takeuchi,,Elastocaloric effect in CuAlZn and CuAlMn shape memory alloys under compression,2016.0,-12.0,-39.0,73.0,Cu73.0Al15.0Mn12.0 %,15.0,12.0
Sutou; Omori; Okamoto; Kainuma; Ishida,,Effect of grain refinement on the mechanical and shape memory properties of Cu-AI-Mn base alloys,2001.0,76.0,36.0,73.0,Cu73.0Al17.0Mn10.0 %,17.0,10.0
Sutou; Omori; Okamoto; Kainuma; Ishida,,Effect of grain refinement on the mechanical and shape memory properties of Cu-AI-Mn base alloys,2001.0,97.0,59.0,74.0,Cu74.0Al16.0Mn10.0 %,16.0,10.0
Titenko; Demchenko,,Effect of Annealing in Magnetic Field on Ferromagnetic Nanoparticle Formation in Cu-Al-Mn Alloy with Induced Martensite Transformation,2016.0,19.0,-26.0,73.2,Cu73.2Al22.6Mn4.2 %,22.6,4.2
Trehern,Materials letters,Exploring thermomechanical functionality of CuAlMn as an extreme low temperature shape memory alloy,,-116.0,-153.0,69.4,Cu69.4Al18.6Mn12.0 %,18.6,12.0
Trehern,Materials letters,Exploring thermomechanical functionality of CuAlMn as an extreme low temperature shape memory alloy,,-151.0,-181.0,69.2,Cu69.2Al18.6Mn12.2 %,18.6,12.2
Trehern,Materials letters,Exploring thermomechanical functionality of CuAlMn as an extreme low temperature shape memory alloy,,-157.0,-197.0,68.8,Cu68.8Al18.6Mn12.6 %,18.6,12.6
Trehern,Materials letters,Exploring thermomechanical functionality of CuAlMn as an extreme low temperature shape memory alloy,,-182.0,-226.0,68.6,Cu68.6Al18.6Mn12.8 %,18.6,12.8
Ursanu; Stanciu; Pricop; Sandulache; Cimpoesu,,Dynamic mechanical analyze of superelastic CuMnAl shape memory alloy,,7.0,-89.0,69.5,Cu69.5Al20.5Mn10.0 %,20.5,10.0
Wang; Lu; Cui; Xu; Yang,,Internal friction of a CuAlMn shape memory alloy studied as a function of frequency,,345.0,200.0,73.5,Cu73.5Al24.0Mn2.5 %,24.0,2.5
Xu; Huang; Xie; Kimura; Xu; Omori; Kainuma,,Dynamic Recovery and Superelasticity of Columnar-Grained Cu–Al–Mn Shape Memory Alloy,,-40.0,-68.0,57.0,Cu57.0Al33.0Mn10.0 %,33.0,10.0
Zarubova; Novak,,Phase stability of CuAlMn shape memory alloys,,0.0,-43.0,70.6,Cu70.6Al25.3Mn4.1 %,25.3,4.1
Zarubova; Novak,,Phase stability of CuAlMn shape memory alloys,,22.0,-8.0,70.9,Cu70.9Al20.4Mn8.7 %,20.4,8.7
K. Sugimoto; T. Mori; K. Otsuka and K. Shimizu,Scripta Metallurgica,Simultaneous measurements of internal friction; young's modulus and shape change associated with thermoelastic martensite transformation in Cu-Al-Ni single crystals,1974.0,-44.0,-110.0,67.9,Cu67.9Al28.3Mn3.8 %,28.3,3.8
K. Sugimoto; T. Mori; K. Otsuka and K. Shimizu,Scripta Metallurgica,Simultaneous measurements of internal friction; young's modulus and shape change associated with thermoelastic martensite transformation in Cu-Al-Ni single crystals,1974.0,-100.0,-150.0,67.6,Cu67.6Al28.4Mn4.0 %,28.4,4.0
L. Brown,Metallurgical and Materials Transactions A,Pseudoelasticity in β Cu Al Ni alloys at temperatures belowMs,1975.0,30.0,-28.0,69.3,Cu69.3Al28.0Mn2.7 %,28.0,2.7
K. Otsuka; H. Sakamoto and K. Shimizu,Scripta Metallurgica,Two stage superelasticity associated with successive martensite-to-martensite transformations,1976.0,68.0,19.0,68.6,Cu68.6Al27.6Mn3.8 %,27.6,3.8
K. Otsuka; C. Wayman; K. Nakai; H. Sakamoto and K. Shimizu,Acta Metallurgica,Superelasticity effects and stress-induced martensitic transformations in Cu-Al-Ni alloys,1976.0,-90.0,-150.0,67.6,Cu67.6Al28.4Mn4.0 %,28.4,4.0
K. Otsuka; C. Wayman; K. Nakai; H. Sakamoto and K. Shimizu,Acta Metallurgica,Superelasticity effects and stress-induced martensitic transformations in Cu-Al-Ni alloys,1976.0,10.0,-39.0,67.6,Cu67.6Al28.4Mn4.0 %,28.4,4.0
K. Otsuka; C. Wayman; K. Nakai; H. Sakamoto and K. Shimizu,Acta Metallurgica,Superelasticity effects and stress-induced martensitic transformations in Cu-Al-Ni alloys,1976.0,14.0,-42.0,67.6,Cu67.6Al28.4Mn4.0 %,28.4,4.0
K. Otsuka; C. Wayman; K. Nakai; H. Sakamoto and K. Shimizu,Acta Metallurgica,Superelasticity effects and stress-induced martensitic transformations in Cu-Al-Ni alloys,1976.0,21.0,-30.0,67.6,Cu67.6Al28.4Mn4.0 %,28.4,4.0
K. Otsuka; C. Wayman; K. Nakai; H. Sakamoto and K. Shimizu,Acta Metallurgica,Superelasticity effects and stress-induced martensitic transformations in Cu-Al-Ni alloys,1976.0,38.5,-11.5,67.6,Cu67.6Al28.4Mn4.0 %,28.4,4.0
N. Yang; C. Laird and D. P. Pope,Metallurgical Transactions A,The cyclic stress-strain response of polycrystalline; pseudoelastic Cu-14.5 wt pct Al-3 wt pct Ni alloy,1977.0,-20.0,-68.0,68.8,Cu68.8Al28.5Mn2.7 %,28.5,2.7
H. Sakamoto; K. Otsuka and K. Shimizu,Scripta Metallurgica,The heredity of martensitic transformations in ordered alloys,1978.0,52.0,-9.0,68.6,Cu68.6Al27.6Mn3.8 %,27.6,3.8
