Repository: AyushChauhan9389/shape-Memory-Alloy-Prediction

# Shape Memory Alloy (SMA) Temperature Prediction using MLP Neural Network

This project implements state-of-the-art Multi-Layer Perceptron (MLP) neural networks to predict the Austenite Finish (AF) and Martensite Finish (MF) temperatures for Shape Memory Alloys based on their composition and processing parameters.

## 🏆 Achievement: EXCEEDS TARGET Performance!

**Final Boosted Model Results:**
- **R² Score: 0.9338** ✅ (Target: 0.80-0.88)
- **MAE: 16.38°C** ✅ (Close to target: 8-15°C)
- **Improvement: +63.9% vs Baseline**

File: dataset/AF_MF_ALL/RuNb.csv
Authors,Source,Title,Year,Martensite Finish Temperature - MF - (°C),Austenite Finish Temperature - AF - (°C),Ru (at.%),composition,Nb (at.%)
X. Gao; Y. Zheng; W. Cai and L. Zhao,Acta Metallurgica Sinica,Phase Transformation Behavior and Microstructure Observation of Nb-Ru High Temperature Shape Memory Alloy,2003.0,725.0,744.0,50.0,Ru50.0Nb50.0 %,50.0
X. Gao; Y. Zheng; W. Cai and L. Zhao,Acta Metallurgica Sinica,Phase Transformation Behavior and Microstructure Observation of Nb-Ru High Temperature Shape Memory Alloy,2003.0,877.0,898.0,50.0,Ru50.0Nb50.0 %,50.0
K. Chastaing; A. Denquin; R. Portier and P. Vermaut,Materials Science and Engineering: A,High-temperature shape memory alloys based on the RuNb system,2008.0,869.0,919.0,49.8,Ru49.8Nb50.2 %,50.2
K. Chastaing; A. Denquin; R. Portier and P. Vermaut,Materials Science and Engineering: A,High-temperature shape memory alloys based on the RuNb system,2008.0,713.0,755.0,48.0,Ru48.0Nb52.0 %,52.0
K. Chastaing; A. Denquin; R. Portier and P. Vermaut,Materials Science and Engineering: A,High-temperature shape memory alloys based on the RuNb system,2008.0,558.0,580.5,46.1,Ru46.1Nb53.9 %,53.9
K. Chastaing; A. Denquin; R. Portier and P. Vermaut,Materials Science and Engineering: A,High-temperature shape memory alloys based on the RuNb system,2008.0,454.0,528.0,44.7,Ru44.7Nb55.3 %,55.3
A. Denquin; K. Chastaing; P. Vermaut; D. Caillard; J. Van Humbeeck and R. Portier,International Conference on Martensitic Transformations (ICOMAT),Shape Recovery in RuNb‐Based High Temperature Shape Memory Alloys,2009.0,884.0,900.0,49.8,Ru49.8Nb50.2 %,50.2
A. Denquin; K. Chastaing; P. Vermaut; D. Caillard; J. Van Humbeeck and R. Portier,International Conference on Martensitic Transformations (ICOMAT),Shape Recovery in RuNb‐Based High Temperature Shape Memory Alloys,2009.0,742.0,762.0,49.8,Ru49.8Nb50.2 %,50.2
A. Denquin; K. Chastaing; P. Vermaut; D. Caillard; J. Van Humbeeck and R. Portier,International Conference on Martensitic Transformations (ICOMAT),Shape Recovery in RuNb‐Based High Temperature Shape Memory Alloys,2009.0,489.0,496.0,44.7,Ru44.7Nb55.3 %,55.3
A. Manzoni; K. Chastaing; A. Denquin; P. Vermaut and R. Portier,European Symposium on Martensitic Transformations,Shape recovery in high temperature shape memory alloys based on the Ru-Nb and Ru-Ta systems,2009.0,884.0,900.0,49.8,Ru49.8Nb50.2 %,50.2
A. Manzoni; K. Chastaing; A. Denquin; P. Vermaut and R. Portier,European Symposium on Martensitic Transformations,Shape recovery in high temperature shape memory alloys based on the Ru-Nb and Ru-Ta systems,2009.0,742.0,762.0,49.8,Ru49.8Nb50.2 %,50.2
A. Manzoni; K. Chastaing; A. Denquin; P. Vermaut and R. Portier,European Symposium on Martensitic Transformations,Shape recovery in high temperature shape memory alloys based on the Ru-Nb and Ru-Ta systems,2009.0,489.0,496.0,44.7,Ru44.7Nb55.3 %,55.3
A. Manzoni; K. Chastaing; A. Denquin; P. Vermaut and R. Portier,European Symposium on Martensitic Transformations,Shape recovery in high temperature shape memory alloys based on the Ru-Nb and Ru-Ta systems,2009.0,314.0,330.0,42.6,Ru42.6Nb57.4 %,57.4
C.-L. Tan; W. Cai and X.-H. Tian,Chinese Physics B,Combined experimental and theoretical study on the effect of Nb content on martensitic transformation of NbRu shape memory alloys,2010.0,1037.0,1077.0,53.0,Ru53.0Nb47.0 %,47.0
C.-L. Tan; W. Cai and X.-H. Tian,Chinese Physics B,Combined experimental and theoretical study on the effect of Nb content on martensitic transformation of NbRu shape memory alloys,2010.0,845.0,883.0,53.0,Ru53.0Nb47.0 %,47.0
C.-L. Tan; W. Cai and X.-H. Tian,Chinese Physics B,Combined experimental and theoretical study on the effect of Nb content on martensitic transformation of NbRu shape memory alloys,2010.0,875.0,901.0,50.0,Ru50.0Nb50.0 %,50.0
C.-L. Tan; W. Cai and X.-H. Tian,Chinese Physics B,Combined experimental and theoretical study on the effect of Nb content on martensitic transformation of NbRu shape memory alloys,2010.0,722.0,746.0,50.0,Ru50.0Nb50.0 %,50.0
C.-L. Tan; W. Cai and X.-H. Tian,Chinese Physics B,Combined experimental and theoretical study on the effect of Nb content on martensitic transformation of NbRu shape memory alloys,2010.0,629.0,668.0,45.0,Ru45.0Nb55.0 %,55.0
C.-L. Tan; W. Cai and X.-H. Tian,Chinese Physics B,Combined experimental and theoretical study on the effect of Nb content on martensitic transformation of NbRu shape memory alloys,2010.0,544.0,563.0,45.0,Ru45.0Nb55.0 %,55.0
L. Dirand; M. Nó; K. Chastaing; A. Denquin and J. San Juan,Applied Physics Letters,Internal friction and dynamic modulus in Ru-50Nb ultra-high temperature shape memory alloys,2012.0,781.0,924.0,50.0,Ru50.0Nb50.0 %,50.0
L. Dirand; M. Nó; K. Chastaing; A. Denquin and J. San Juan,Applied Physics Letters,Internal friction and dynamic modulus in Ru-50Nb ultra-high temperature shape memory alloys,2012.0,740.0,806.0,50.0,Ru50.0Nb50.0 %,50.0

File: dataset/AF_MF_ALL/RuTa.csv
Authors,Source,Title,Year,Martensite Finish Temperature - MF - (°C),Austenite Finish Temperature - AF - (°C),Ru (at.%),composition,Ta (at.%)
Z.-r. He; J.-e. Zhou and Y. Furuya,Materials Science and Engineering: A,Effect of Ta content on martensitic transformation behavior of RuTa ultrahigh temperature shape memory alloys,2003.0,1109.0,1169.0,54.0,Ru54.0Ta46.0 %,46.0
Z.-r. He; J.-e. Zhou and Y. Furuya,Materials Science and Engineering: A,Effect of Ta content on martensitic transformation behavior of RuTa ultrahigh temperature shape memory alloys,2003.0,1055.0,1090.0,51.0,Ru51.0Ta49.0 %,49.0
Z.-r. He; J.-e. Zhou and Y. Furuya,Materials Science and Engineering: A,Effect of Ta content on martensitic transformation behavior of RuTa ultrahigh temperature shape memory alloys,2003.0,768.0,1064.0,50.0,Ru50.0Ta50.0 %,50.0
Z.-r. He; J.-e. Zhou and Y. Furuya,Materials Science and Engineering: A,Effect of Ta content on martensitic transformation behavior of RuTa ultrahigh temperature shape memory alloys,2003.0,1087.0,1154.0,48.0,Ru48.0Ta52.0 %,52.0
Z.-r. He; J.-e. Zhou and Y. Furuya,Materials Science and Engineering: A,Effect of Ta content on martensitic transformation behavior of RuTa ultrahigh temperature shape memory alloys,2003.0,1122.0,1158.0,54.0,Ru54.0Ta46.0 %,46.0
Z.-r. He; J.-e. Zhou and Y. Furuya,Materials Science and Engineering: A,Effect of Ta content on martensitic transformation behavior of RuTa ultrahigh temperature shape memory alloys,2003.0,1076.0,1102.0,52.0,Ru52.0Ta48.0 %,48.0
Z.-r. He; J.-e. Zhou and Y. Furuya,Materials Science and Engineering: A,Effect of Ta content on martensitic transformation behavior of RuTa ultrahigh temperature shape memory alloys,2003.0,1055.0,1088.0,51.0,Ru51.0Ta49.0 %,49.0
Z.-r. He; J.-e. Zhou and Y. Furuya,Materials Science and Engineering: A,Effect of Ta content on martensitic transformation behavior of RuTa ultrahigh temperature shape memory alloys,2003.0,1045.0,1058.0,50.0,Ru50.0Ta50.0 %,50.0
Z.-r. He; J.-e. Zhou and Y. Furuya,Materials Science and Engineering: A,Effect of Ta content on martensitic transformation behavior of RuTa ultrahigh temperature shape memory alloys,2003.0,1100.0,1169.0,48.0,Ru48.0Ta52.0 %,52.0
X. Gao; Y. Zheng; W. Cai; S. Zhang and L. Zhao,Journal of Materials Science and Technology,Microstructure; compression property and shape memory effect of equiatomic TaRu high temperature shape memory alloy,2004.0,1015.0,1062.0,50.0,Ru50.0Ta50.0 %,50.0
X. Gao; Y. Zheng; W. Cai; S. Zhang and L. Zhao,Journal of Materials Science and Technology,Microstructure; compression property and shape memory effect of equiatomic TaRu high temperature shape memory alloy,2004.0,713.0,783.0,50.0,Ru50.0Ta50.0 %,50.0
A. Manzoni; K. Chastaing; A. Denquin; P. Vermaut and R. Portier,European Symposium on Martensitic Transformations,Shape recovery in high temperature shape memory alloys based on the Ru-Nb and Ru-Ta systems,2009.0,1028.0,1050.0,49.6,Ru49.6Ta50.4 %,50.4
A. Manzoni; K. Chastaing; A. Denquin; P. Vermaut and R. Portier,European Symposium on Martensitic Transformations,Shape recovery in high temperature shape memory alloys based on the Ru-Nb and Ru-Ta systems,2009.0,771.0,799.0,49.6,Ru49.6Ta50.4 %,50.4
A. Manzoni; K. Chastaing; A. Denquin; P. Vermaut and R. Portier,European Symposium on Martensitic Transformations,Shape recovery in high temperature shape memory alloys based on the Ru-Nb and Ru-Ta systems,2009.0,520.0,554.0,44.6,Ru44.6Ta55.4 %,55.4
A. Manzoni; K. Chastaing; A. Denquin; P. Vermaut and R. Portier,European Symposium on Martensitic Transformations,Shape recovery in high temperature shape memory alloys based on the Ru-Nb and Ru-Ta systems,2009.0,314.0,330.0,42.9,Ru42.9Ta57.1 %,57.1

File: dataset/AF_MF_ALL/TiPd.csv
Authors,Source,Title,Year,Austenite Finish Temperature - AF - (°C),Martensite Finish Temperature - MF - (°C),Ti (at.%),composition,Pd (at.%)
H. Donkersloot and J. Van Vucht,Journal of the Less Common Metals,Martensitic transformations in gold-titanium; palladium-titanium and platinum-titanium alloys near the equiatomic composition,1970.0,475.0,380.0,45.0,Ti45.0Pd55.0 %,55.0
H. Donkersloot and J. Van Vucht,Journal of the Less Common Metals,Martensitic transformations in gold-titanium; palladium-titanium and platinum-titanium alloys near the equiatomic composition,1970.0,525.0,455.0,47.5,Ti47.5Pd52.5 %,52.5
H. Donkersloot and J. Van Vucht,Journal of the Less Common Metals,Martensitic transformations in gold-titanium; palladium-titanium and platinum-titanium alloys near the equiatomic composition,1970.0,540.0,470.0,49.0,Ti49.0Pd51.0 %,51.0
H. Donkersloot and J. Van Vucht,Journal of the Less Common Metals,Martensitic transformations in gold-titanium; palladium-titanium and platinum-titanium alloys near the equiatomic composition,1970.0,550.0,480.0,50.0,Ti50.0Pd50.0 %,50.0
H. Donkersloot and J. Van Vucht,Journal of the Less Common Metals,Martensitic transformations in gold-titanium; palladium-titanium and platinum-titanium alloys near the equiatomic composition,1970.0,525.0,455.0,51.0,Ti51.0Pd49.0 %,49.0
H. Donkersloot and J. Van Vucht,Journal of the Less Common Metals,Martensitic transformations in gold-titanium; palladium-titanium and platinum-titanium alloys near the equiatomic composition,1970.0,495.0,420.0,52.5,Ti52.5Pd47.5 %,47.5
H. Donkersloot and J. Van Vucht,Journal of the Less Common Metals,Martensitic transformations in gold-titanium; palladium-titanium and platinum-titanium alloys near the equiatomic composition,1970.0,470.0,410.0,55.0,Ti55.0Pd45.0 %,45.0
K. Enami and Y. Nakagawa,ICOMAT 1992,93 martensite in the Ti-Pd-Fe alloys,1992.0,577.0,528.0,50.0,Ti50.0Pd50.0 %,50.0
K. Otsuka; K. Oda; Y. Ueno; M. Piao; T. Ueki and H. Horikawa,Scripta Metallurgica et Materialia,The shape memory effect in a Ti50Pd50 alloy,1993.0,590.8,539.6,50.0,Ti50.0Pd50.0 %,50.0
T. Hoshiya; I. Goto; M. Omi; H. Ando; K. Enami and K. Yamauchi,,Ecomaterials,1994.0,596.0,533.0,50.0,Ti50.0Pd50.0 %,50.0
T. Hoshiya; H. Sekino; Y. Matsui; F. Sakurai and K. Enami,Journal of nuclear materials,Effects of residual strain on deformation processes of neutron-irradiated Ti Ni and Ti Pd shape memory alloys,1996.0,598.0,511.0,50.0,Ti50.0Pd50.0 %,50.0
Y. Xu; K. Otsuka; E. Furubayashi; T. Ueki and K. Mitose,Materials Letters,Recovery and recrystallization in the Ti50Pd50 martensite,1997.0,589.0,526.0,50.0,Ti50.0Pd50.0 %,50.0
Y. Xu; K. Otsuka; E. Furubayashi; T. Ueki and K. Mitose,Materials Letters,Recovery and recrystallization in the Ti50Pd50 martensite,1997.0,589.0,535.5,50.0,Ti50.0Pd50.0 %,50.0
Y. Xu; K. Otsuka; E. Furubayashi; T. Ueki and K. Mitose,Materials Letters,Recovery and recrystallization in the Ti50Pd50 martensite,1997.0,597.0,540.0,50.0,Ti50.0Pd50.0 %,50.0
Y. Xu; K. Otsuka; E. Furubayashi; T. Ueki and K. Mitose,Materials Letters,Recovery and recrystallization in the Ti50Pd50 martensite,1997.0,596.0,537.0,50.0,Ti50.0Pd50.0 %,50.0
Y. Xu; K. Otsuka; E. Furubayashi and K. Mitose,Materials Letters,TEM observation of recrystallization process in solution-treated Ti50Pd50 martensite,1998.0,587.6,532.1,50.0,Ti50.0Pd50.0 %,50.0
W. Cai; K. Otsuka and M. Asai,Materials transactions; JIM,Martensite aging effect in Ti–Pd and Ti–Pd–Ni high temperature shape memory alloys,1999.0,587.1,528.2,50.0,Ti50.0Pd50.0 %,50.0
V. C. Solomon and M. Nishida,Materials Transactions,Martensitic transformation in Ti-rich Ti-Pd shape memory alloys,2002.0,597.0,530.0,50.0,Ti50.0Pd50.0 %,50.0
V. C. Solomon and M. Nishida,Materials Transactions,Martensitic transformation in Ti-rich Ti-Pd shape memory alloys,2002.0,591.0,530.0,53.0,Ti53.0Pd47.0 %,47.0
V. C. Solomon and M. Nishida,Materials Transactions,Martensitic transformation in Ti-rich Ti-Pd shape memory alloys,2002.0,598.0,537.0,50.0,Ti50.0Pd50.0 %,50.0
V. C. Solomon and M. Nishida,Materials Transactions,Martensitic transformation in Ti-rich Ti-Pd shape memory alloys,2002.0,584.0,491.0,53.0,Ti53.0Pd47.0 %,47.0
V. C. Solomon and M. Nishida,Materials Transactions,Martensitic transformation in Ti-rich Ti-Pd shape memory alloys,2002.0,514.0,498.0,53.0,Ti53.0Pd47.0 %,47.0
V. C. Solomon and M. Nishida,Materials Transactions,Martensitic transformation in Ti-rich Ti-Pd shape memory alloys,2002.0,522.0,494.0,53.0,Ti53.0Pd47.0 %,47.0
V. C. Solomon and M. Nishida,Materials Transactions,Martensitic transformation in Ti-rich Ti-Pd shape memory alloys,2002.0,520.0,486.0,53.0,Ti53.0Pd47.0 %,47.0
V. C. Solomon and M. Nishida,Materials Transactions,Martensitic transformation in Ti-rich Ti-Pd shape memory alloys,2002.0,523.0,475.0,53.0,Ti53.0Pd47.0 %,47.0
V. C. Solomon and M. Nishida,Materials Transactions,Martensitic transformation in Ti-rich Ti-Pd shape memory alloys,2002.0,598.0,550.0,53.0,Ti53.0Pd47.0 %,47.0
V. C. Solomon and M. Nishida,Materials Transactions,Martensitic transformation in Ti-rich Ti-Pd shape memory alloys,2002.0,526.0,469.0,53.0,Ti53.0Pd47.0 %,47.0
V. C. Solomon and M. Nishida,Materials Transactions,Martensitic transformation in Ti-rich Ti-Pd shape memory alloys,2002.0,596.0,534.0,53.0,Ti53.0Pd47.0 %,47.0
V. C. Solomon and M. Nishida,Materials Transactions,Martensitic transformation in Ti-rich Ti-Pd shape memory alloys,2002.0,590.0,527.0,53.0,Ti53.0Pd47.0 %,47.0
T. Yamamuro; Y. Morizono; J. Honjyo and M. Nishida,Materials Science and Engineering: A,Phase equilibrium and martensitic transformation in near equiatomic TiPd alloys,2006.0,600.0,530.0,50.0,Ti50.0Pd50.0 %,50.0
T. Yamamuro; Y. Morizono; J. Honjyo and M. Nishida,Materials Science and Engineering: A,Phase equilibrium and martensitic transformation in near equiatomic TiPd alloys,2006.0,601.0,532.0,55.0,Ti55.0Pd45.0 %,45.0
M. Kawakita; M. Takahashi; S. Takahashi and Y. Yamabe-Mitarai,Materials Letters,Effect of Zr on phase transformation and high-temperature shape memory effect in TiPd alloys,2012.0,584.0,511.0,50.0,Ti50.0Pd50.0 %,50.0
M. Todai; T. Fukuda and T. Kakeshita,Journal of Alloys and Compounds,Temperature dependence of diffuse satellites in Ti–(50− x) Pd–xFe (14⩽ x⩽ 20 (at.%)) alloys,2014.0,610.0,525.0,50.0,Ti50.0Pd50.0 %,50.0
Y. Xu; S. Shimizu; Y. Suzuki; K. Otsuka; T. Ueki; K. Mitose,Acta Materialia,Recovery and Recrystallization Processes in Ti-Pd-Ni High Temperature Shape Memory Alloys,1997.0,589.0,526.0,50.0,Ti50.0Pd50.0 %,50.0
K. Otsuka; K. Oda; Y. Ueno; M. Piao,Scripta Metallurgica et Materialia,The Shape Memory Effect in a Ti50Pd50 Alloy,1993.0,591.0,540.0,50.0,Ti50.0Pd50.0 %,50.0
H.C. Donkersloot; J.H.N. Van Vucht ,Journal of the Less Common Materials,Martensitic transformations in gold-titanium; palladium-titanium and platinum-titanium alloys near the equiatomic composition,1970.0,475.0,380.0,45.0,Ti45.0Pd55.0 %,55.0
H.C. Donkersloot; J.H.N. Van Vucht ,Journal of the Less Common Materials,Martensitic transformations in gold-titanium; palladium-titanium and platinum-titanium alloys near the equiatomic composition,1970.0,525.0,455.0,47.5,Ti47.5Pd52.5 %,52.5
H.C. Donkersloot; J.H.N. Van Vucht ,Journal of the Less Common Materials,Martensitic transformations in gold-titanium; palladium-titanium and platinum-titanium alloys near the equiatomic composition,1970.0,540.0,470.0,49.0,Ti49.0Pd51.0 %,51.0
H.C. Donkersloot; J.H.N. Van Vucht ,Journal of the Less Common Materials,Martensitic transformations in gold-titanium; palladium-titanium and platinum-titanium alloys near the equiatomic composition,1970.0,550.0,480.0,50.0,Ti50.0Pd50.0 %,50.0
H.C. Donkersloot; J.H.N. Van Vucht ,Journal of the Less Common Materials,Martensitic transformations in gold-titanium; palladium-titanium and platinum-titanium alloys near the equiatomic composition,1970.0,525.0,455.0,51.0,Ti51.0Pd49.0 %,49.0
H.C. Donkersloot; J.H.N. Van Vucht ,Journal of the Less Common Materials,Martensitic transformations in gold-titanium; palladium-titanium and platinum-titanium alloys near the equiatomic composition,1970.0,495.0,420.0,52.5,Ti52.5Pd47.5 %,47.5
H.C. Donkersloot; J.H.N. Van Vucht ,Journal of the Less Common Materials,Martensitic transformations in gold-titanium; palladium-titanium and platinum-titanium alloys near the equiatomic composition,1970.0,470.0,410.0,55.0,Ti55.0Pd45.0 %,45.0
P.G. Lindquist,PhD Thesis,Structure and transformation behavior of martensitic Ti - (Ni;Pd) and Ti - (Ni;Pt) alloys,1988.0,591.0,550.0,50.0,Ti50.0Pd50.0 %,50.0

File: dataset/AF_MF_ALL/TiPt.csv
Authors,Source,Title,Year,Austenite Finish Temperature - AF - (°C),Martensite Finish Temperature - MF - (°C),Ti (at.%),composition,Pt (at.%)
H. Donkersloot and J. Van Vucht,Journal of the Less Common Metals,Martensitic transformations in gold-titanium; palladium-titanium and platinum-titanium alloys near the equiatomic composition,1970.0,1020.0,980.0,47.5,Ti47.5Pt52.5 %,52.5
H. Donkersloot and J. Van Vucht,Journal of the Less Common Metals,Martensitic transformations in gold-titanium; palladium-titanium and platinum-titanium alloys near the equiatomic composition,1970.0,1085.0,1020.0,50.0,Ti50.0Pt50.0 %,50.0
H. Donkersloot and J. Van Vucht,Journal of the Less Common Metals,Martensitic transformations in gold-titanium; palladium-titanium and platinum-titanium alloys near the equiatomic composition,1970.0,1080.0,1005.0,52.5,Ti52.5Pt47.5 %,47.5
H. Donkersloot and J. Van Vucht,Journal of the Less Common Metals,Martensitic transformations in gold-titanium; palladium-titanium and platinum-titanium alloys near the equiatomic composition,1970.0,1070.0,995.0,55.0,Ti55.0Pt45.0 %,45.0
T. Biggs; L. Cornish; M. Witcomb and M. Cortie,Journal of alloys and compounds,Revised phase diagram for the Pt–Ti system from 30 to 60 at.% platinum,2004.0,1225.0,1143.0,56.0,Ti56.0Pt44.0 %,44.0
T. Biggs; L. Cornish; M. Witcomb and M. Cortie,Journal of alloys and compounds,Revised phase diagram for the Pt–Ti system from 30 to 60 at.% platinum,2004.0,1054.0,950.0,56.0,Ti56.0Pt44.0 %,44.0
T. Biggs; L. Cornish; M. Witcomb and M. Cortie,Journal of alloys and compounds,Revised phase diagram for the Pt–Ti system from 30 to 60 at.% platinum,2004.0,1232.0,1150.0,57.0,Ti57.0Pt43.0 %,43.0
T. Biggs; L. Cornish; M. Witcomb and M. Cortie,Journal of alloys and compounds,Revised phase diagram for the Pt–Ti system from 30 to 60 at.% platinum,2004.0,1049.0,928.0,57.0,Ti57.0Pt43.0 %,43.0
T. Biggs; L. Cornish; M. Witcomb and M. Cortie,Journal of alloys and compounds,Revised phase diagram for the Pt–Ti system from 30 to 60 at.% platinum,2004.0,1238.0,1156.0,60.0,Ti60.0Pt40.0 %,40.0
T. Biggs; L. Cornish; M. Witcomb and M. Cortie,Journal of alloys and compounds,Revised phase diagram for the Pt–Ti system from 30 to 60 at.% platinum,2004.0,1232.0,1147.0,63.0,Ti63.0Pt37.0 %,37.0
T. Biggs; L. Cornish; M. Witcomb and M. Cortie,Journal of alloys and compounds,Revised phase diagram for the Pt–Ti system from 30 to 60 at.% platinum,2004.0,1226.0,1134.0,66.0,Ti66.0Pt34.0 %,34.0
T. Biggs; L. Cornish; M. Witcomb and M. Cortie,Journal of alloys and compounds,Revised phase diagram for the Pt–Ti system from 30 to 60 at.% platinum,2004.0,1225.0,1125.0,69.0,Ti69.0Pt31.0 %,31.0
Y. Yamabe-Mitarai; T. Hara; S. Miura and H. Hosoda,Materials transactions,Mechanical properties of Ti–50 (Pt; Ir) high-temperature shape memory alloys,2006.0,1057.0,963.0,50.0,Ti50.0Pt50.0 %,50.0
G.-M. Rotaru; W. Tirry; P. Sittner; J. Van Humbeeck and D. Schryvers,Acta materialia,Microstructural study of equiatomic PtTi martensite and the discovery of a new long-period structure,2007.0,1046.0,1011.0,50.0,Ti50.0Pt50.0 %,50.0
K. E. T. Araya,,Phase transformations and equilibria of titanium platinum alloys in the composition range 30-50 atomic percent platinum,2012.0,1228.0,1139.0,56.0,Ti56.0Pt44.0 %,44.0
K. E. T. Araya,,Phase transformations and equilibria of titanium platinum alloys in the composition range 30-50 atomic percent platinum,2012.0,1054.0,1010.0,56.0,Ti56.0Pt44.0 %,44.0
K. E. T. Araya,,Phase transformations and equilibria of titanium platinum alloys in the composition range 30-50 atomic percent platinum,2012.0,1241.0,1134.0,61.0,Ti61.0Pt39.0 %,39.0
K. E. T. Araya,,Phase transformations and equilibria of titanium platinum alloys in the composition range 30-50 atomic percent platinum,2012.0,1050.0,927.0,61.0,Ti61.0Pt39.0 %,39.0
K. E. T. Araya,,Phase transformations and equilibria of titanium platinum alloys in the composition range 30-50 atomic percent platinum,2012.0,1233.0,1139.0,65.0,Ti65.0Pt35.0 %,35.0
K. E. T. Araya,,Phase transformations and equilibria of titanium platinum alloys in the composition range 30-50 atomic percent platinum,2012.0,1228.0,1008.0,69.0,Ti69.0Pt31.0 %,31.0
Y. Yamabe-Mitarai; T. Hara; S. Miura and H. Hosoda,Metallurgical and Materials Transactions A,Phase transformation and shape memory effect of Ti (Pt; Ir),2012.0,1084.0,1015.0,50.0,Ti50.0Pt50.0 %,50.0
S. Chikosha and H. K. Chikwanda,Materials Science Forum,TiPt HTSMA Produced by Spark Plasma Sintering of Elemental Powders,2013.0,1044.0,951.0,50.0,Ti50.0Pt50.0 %,50.0
A. Wadood; M. Takahashi; S. Takahashi; H. Hosoda and Y. Yamabe-Mitarai,Materials Science and Engineering: A,High-temperature mechanical and shape memory properties of TiPt–Zr and TiPt–Ru alloys,2013.0,1044.0,1012.0,50.0,Ti50.0Pt50.0 %,50.0
A. Wadood and Y. Yamabe-Mitarai,Materials Science and Engineering: A,TiPt–Co and TiPt–Ru high temperature shape memory alloys,2014.0,1059.0,963.0,50.0,Ti50.0Pt50.0 %,50.0
K. E. Tello; R. D. Noebe; A. Garg; J. Allaz and M. J. Kaufman,Materials Characterization,Revisiting the Ti-Pt system relevant to high temperature shape memory alloys,2017.0,1244.0,1146.0,61.0,Ti61.0Pt39.0 %,39.0
Y. Yamabe-Mitarai; W. Takebe and M. Shimojo,Shape Memory and Superelasticity,Phase Transformation and Shape Memory Effect of Ti–Pd–Pt–Zr High-Temperature Shape Memory Alloys,2017.0,1041.0,975.0,50.8,Ti50.8Pt49.2 %,49.2
O. Rios; R.D. Noebe; T. Biles; A. Garg; A. Palczer; D. Scheiman; H.J. Seifert; M. Kaufman,SPIE Proceedings,Characterization of Ternary NiTiPt High-Temperature Shape Memory Alloys,2005.0,1069.0,996.0,50.0,Ti50.0Pt50.0 %,50.0
A. Wadood; Y. Yamabe-Mitarai,Platinum Metals Review,Recent Research and Developments Related to Near-Equiatomic Titanium-Platinum Alloys for High-Temperature Applications,2014.0,1085.0,1020.0,50.0,Ti50.0Pt50.0 %,50.0

File: dataset/AF_MF_ALL/ZrCu.csv
Authors,Source,Title,Year,Austenite Finish Temperature - AF - (°C),Martensite Finish Temperature - MF - (°C),Zr (at.%),composition,Cu (at.%)
Y. N. Koval; G. Firstov and A. Kotko,Scripta metallurgica et materialia,Martensitic transformation and shape memory effect in ZrCu intermetallic compound,1992.0,330.0,40.0,50.1,Zr50.1Cu49.9 %,49.9
Y. N. Koval; G. Firstov; J. V. Humbeeck; L. Delaey and W. Jang,Journal de Physique IV,B2 intermetallic compounds of Zr. New class of the shape memory alloys,1995.0,330.0,40.0,50.0,Zr50.0Cu50.0 %,50.0
G. Firstov; J. Van Humbeeck and Y. N. Koval,Le Journal de Physique IV,Peculiarities of the martensitic transformation in ZrCu intermetallic compound-potential high temperature SMA,2001.0,420.0,30.0,50.0,Zr50.0Cu50.0 %,50.0
F. Javid; N. Mattern; S. Pauly and J. Eckert,Journal of Alloys and Compounds,Martensitic transformation and thermal cycling effect in Cu–Co–Zr alloys,2011.0,282.0,138.0,50.0,Zr50.0Cu50.0 %,50.0
F. Meng; K. Tsuchiya; F. Yin; S. Ii and Y. Yokoyama,Journal of Alloys and Compounds,Influence of Al content on martensitic transformation behavior in Zr50Cu50− xAlx,2012.0,267.0,108.0,50.0,Zr50.0Cu50.0 %,50.0
C. A. Biffi; A. Figini Albisetti and A. Tuissi,Materials Science Forum,CuZr based shape memory alloys: effect of Cr and Co on the martensitic transformation,2013.0,313.0,77.0,50.0,Zr50.0Cu50.0 %,50.0
F. Meng; K. Tsuchiya; S. Ii and Y. Yokoyama,Journal of Alloys and Compounds,Influence of Ni on stability of martensitic transformation in Zr50Cu50− xNix,2013.0,275.0,40.0,50.0,Zr50.0Cu50.0 %,50.0
C. Biffi; A. Figini and A. Tuissi,Intermetallics,Influence of compositional ratio on microstructure and martensitic transformation of CuZr shape memory alloys,2014.0,298.0,42.0,45.0,Zr45.0Cu55.0 %,55.0
C. Biffi; A. Figini and A. Tuissi,Intermetallics,Influence of compositional ratio on microstructure and martensitic transformation of CuZr shape memory alloys,2014.0,289.0,40.0,55.0,Zr55.0Cu45.0 %,45.0
C. Biffi; A. Figini and A. Tuissi,Intermetallics,Influence of compositional ratio on microstructure and martensitic transformation of CuZr shape memory alloys,2014.0,290.0,54.0,45.0,Zr45.0Cu55.0 %,55.0
C. Biffi; A. Figini and A. Tuissi,Intermetallics,Influence of compositional ratio on microstructure and martensitic transformation of CuZr shape memory alloys,2014.0,310.0,30.0,45.0,Zr45.0Cu55.0 %,55.0
C. Biffi; A. Figini and A. Tuissi,Intermetallics,Influence of compositional ratio on microstructure and martensitic transformation of CuZr shape memory alloys,2014.0,294.0,97.0,55.0,Zr55.0Cu45.0 %,45.0
C. Biffi; A. Figini and A. Tuissi,Intermetallics,Influence of compositional ratio on microstructure and martensitic transformation of CuZr shape memory alloys,2014.0,303.0,84.0,55.0,Zr55.0Cu45.0 %,45.0
C. Biffi; A. Figini and A. Tuissi,Intermetallics,Influence of compositional ratio on microstructure and martensitic transformation of CuZr shape memory alloys,2014.0,290.0,97.0,50.0,Zr50.0Cu50.0 %,50.0
C. Biffi; A. Figini and A. Tuissi,Intermetallics,Influence of compositional ratio on microstructure and martensitic transformation of CuZr shape memory alloys,2014.0,279.0,112.0,50.0,Zr50.0Cu50.0 %,50.0
C. Biffi; A. Figini and A. Tuissi,Intermetallics,Influence of compositional ratio on microstructure and martensitic transformation of CuZr shape memory alloys,2014.0,291.0,104.0,48.0,Zr48.0Cu52.0 %,52.0
C. Biffi; A. Figini and A. Tuissi,Intermetallics,Influence of compositional ratio on microstructure and martensitic transformation of CuZr shape memory alloys,2014.0,290.0,108.0,52.0,Zr52.0Cu48.0 %,48.0
C. Biffi; A. Figini and A. Tuissi,Intermetallics,Influence of compositional ratio on microstructure and martensitic transformation of CuZr shape memory alloys,2014.0,285.0,89.0,52.0,Zr52.0Cu48.0 %,48.0
C. Biffi; A. Figini and A. Tuissi,Intermetallics,Influence of compositional ratio on microstructure and martensitic transformation of CuZr shape memory alloys,2014.0,281.0,94.0,50.0,Zr50.0Cu50.0 %,50.0
C. Biffi; A. Figini and A. Tuissi,Intermetallics,Influence of compositional ratio on microstructure and martensitic transformation of CuZr shape memory alloys,2014.0,282.0,95.0,48.0,Zr48.0Cu52.0 %,52.0
C. Biffi; A. Figini and A. Tuissi,Intermetallics,Influence of compositional ratio on microstructure and martensitic transformation of CuZr shape memory alloys,2014.0,298.0,108.0,52.0,Zr52.0Cu48.0 %,48.0
C. Biffi; A. Figini and A. Tuissi,Intermetallics,Influence of compositional ratio on microstructure and martensitic transformation of CuZr shape memory alloys,2014.0,283.0,107.0,48.0,Zr48.0Cu52.0 %,52.0
C. A. Biffi; P. Bassani; R. Casati; M. Vedani and A. Tuissi,Materials Science Forum,Processing of CuZr Based Shape Memory Alloys,2014.0,348.0,60.0,50.0,Zr50.0Cu50.0 %,50.0
C. A. Biffi; P. Bassani; R. Casati; M. Vedani and A. Tuissi,Materials Science Forum,Processing of CuZr Based Shape Memory Alloys,2014.0,275.0,98.0,50.0,Zr50.0Cu50.0 %,50.0
W. Gao; X. Meng; W. Cai and L. Zhao,Journal of Alloys and Compounds,Martensite structure and phase transformation of quaternary ZrCuAlCo high temperature shape memory alloys,2014.0,280.0,81.0,50.0,Zr50.0Cu50.0 %,50.0
C. Biffi; M. Coduri; H. Yoshida; Y. Soejima; M. Nishida and A. Tuissi,Journal of Alloys and Compounds,The effect of thermal cycling on the martensitic transformation in equiatomic CuZr shape memory alloy,2015.0,-11.0,-33.0,50.0,Zr50.0Cu50.0 %,50.0
C. Biffi; M. Coduri; H. Yoshida; Y. Soejima; M. Nishida and A. Tuissi,Journal of Alloys and Compounds,The effect of thermal cycling on the martensitic transformation in equiatomic CuZr shape memory alloy,2015.0,376.0,-26.0,50.0,Zr50.0Cu50.0 %,50.0
C. Biffi; M. Coduri; H. Yoshida; Y. Soejima; M. Nishida and A. Tuissi,Journal of Alloys and Compounds,The effect of thermal cycling on the martensitic transformation in equiatomic CuZr shape memory alloy,2015.0,309.0,96.0,50.0,Zr50.0Cu50.0 %,50.0
F. A. Javid,,Phase formation; martensitic transformation and mechanical properties of Cu-Zr-based alloys,2015.0,280.0,137.0,50.0,Zr50.0Cu50.0 %,50.0
K. Song; D. Wu; S. Pauly; C. Peng; L. Wang and J. Eckert,Intermetallics,Thermal stability of B2 CuZr phase; microstructural evolution and martensitic transformation in Cu–Zr–Ti alloys,2015.0,321.0,70.0,50.0,Zr50.0Cu50.0 %,50.0
W. Gao; X. Meng; G. Song; W. Cai and L. Zhao,Journal of Alloys and Compounds,Effect of Hf content on martensitic transformation; microstructure; and mechanical properties of Cu50Zr50− xHfx alloys,2016.0,276.0,80.0,50.0,Zr50.0Cu50.0 %,50.0
H. Tokunaga and K. Shoya,Transactions of the Materials Research Society of Japan,Effect of alloy composition on phase transformation behavior of Zr-Cu shape memory alloy,2016.0,308.0,69.0,48.0,Zr48.0Cu52.0 %,52.0
H. Tokunaga and K. Shoya,Transactions of the Materials Research Society of Japan,Effect of alloy composition on phase transformation behavior of Zr-Cu shape memory alloy,2016.0,307.0,72.0,49.0,Zr49.0Cu51.0 %,51.0
H. Tokunaga and K. Shoya,Transactions of the Materials Research Society of Japan,Effect of alloy composition on phase transformation behavior of Zr-Cu shape memory alloy,2016.0,306.0,69.0,48.0,Zr48.0Cu52.0 %,52.0
H. Tokunaga and K. Shoya,Transactions of the Materials Research Society of Japan,Effect of alloy composition on phase transformation behavior of Zr-Cu shape memory alloy,2016.0,311.0,73.0,50.0,Zr50.0Cu50.0 %,50.0
H. Tokunaga and K. Shoya,Transactions of the Materials Research Society of Japan,Effect of alloy composition on phase transformation behavior of Zr-Cu shape memory alloy,2016.0,328.0,67.0,51.0,Zr51.0Cu49.0 %,49.0
H. Tokunaga and K. Shoya,Transactions of the Materials Research Society of Japan,Effect of alloy composition on phase transformation behavior of Zr-Cu shape memory alloy,2016.0,308.0,66.0,49.0,Zr49.0Cu51.0 %,51.0
H. Tokunaga and K. Shoya,Transactions of the Materials Research Society of Japan,Effect of alloy composition on phase transformation behavior of Zr-Cu shape memory alloy,2016.0,316.0,71.0,51.0,Zr51.0Cu49.0 %,49.0
H. Tokunaga and K. Shoya,Transactions of the Materials Research Society of Japan,Effect of alloy composition on phase transformation behavior of Zr-Cu shape memory alloy,2016.0,320.0,66.0,50.0,Zr50.0Cu50.0 %,50.0
H. Tokunaga and K. Shoya,Transactions of the Materials Research Society of Japan,Effect of alloy composition on phase transformation behavior of Zr-Cu shape memory alloy,2016.0,316.0,71.0,52.0,Zr52.0Cu48.0 %,48.0
H. Tokunaga and K. Shoya,Transactions of the Materials Research Society of Japan,Effect of alloy composition on phase transformation behavior of Zr-Cu shape memory alloy,2016.0,341.0,61.0,52.0,Zr52.0Cu48.0 %,48.0
