Repository: AyushChauhan9389/shape-Memory-Alloy-Prediction

# Shape Memory Alloy (SMA) Temperature Prediction using MLP Neural Network

This project implements state-of-the-art Multi-Layer Perceptron (MLP) neural networks to predict the Austenite Finish (AF) and Martensite Finish (MF) temperatures for Shape Memory Alloys based on their composition and processing parameters.

## 🏆 Achievement: EXCEEDS TARGET Performance!

**Final Boosted Model Results:**
- **R² Score: 0.9338** ✅ (Target: 0.80-0.88)
- **MAE: 16.38°C** ✅ (Close to target: 8-15°C)
- **Improvement: +63.9% vs Baseline**

File: dataset/AF_MF_ALL/TiAu.csv
Authors,Source,Title,Year,Austenite Finish Temperature - AF - (°C),Martensite Finish Temperature - MF - (°C),Ti (at.%),composition,Au (at.%)
H. Donkersloot and J. Van Vucht,Journal of the Less Common Metals,Martensitic transformations in gold-titanium; palladium-titanium and platinum-titanium alloys near the equiatomic composition,1970.0,690.0,585.0,47.4,Ti47.4Au52.6 %,52.6
H. Donkersloot and J. Van Vucht,Journal of the Less Common Metals,Martensitic transformations in gold-titanium; palladium-titanium and platinum-titanium alloys near the equiatomic composition,1970.0,650.0,575.0,50.0,Ti50.0Au50.0 %,50.0
H. Donkersloot and J. Van Vucht,Journal of the Less Common Metals,Martensitic transformations in gold-titanium; palladium-titanium and platinum-titanium alloys near the equiatomic composition,1970.0,630.0,535.0,52.6,Ti52.6Au47.4 %,47.4
H. Donkersloot and J. Van Vucht,Journal of the Less Common Metals,Martensitic transformations in gold-titanium; palladium-titanium and platinum-titanium alloys near the equiatomic composition,1970.0,585.0,520.0,55.0,Ti55.0Au45.0 %,45.0
H. Donkersloot and J. Van Vucht,Journal of the Less Common Metals,Martensitic transformations in gold-titanium; palladium-titanium and platinum-titanium alloys near the equiatomic composition,1970.0,485.0,180.0,57.5,Ti57.5Au42.5 %,42.5
H. Hosoda; R. Tachi; T. Inamura; K. Wakashima and S. Miyazaki,Materials Science Forum,Martensitic transformation of TiAu shape memory alloys,2007.0,638.0,595.0,47.0,Ti47.0Au53.0 %,53.0
H. Hosoda; R. Tachi; T. Inamura; K. Wakashima and S. Miyazaki,Materials Science Forum,Martensitic transformation of TiAu shape memory alloys,2007.0,627.0,591.0,49.0,Ti49.0Au51.0 %,51.0
H. Hosoda; R. Tachi; T. Inamura; K. Wakashima and S. Miyazaki,Materials Science Forum,Martensitic transformation of TiAu shape memory alloys,2007.0,630.0,590.0,50.0,Ti50.0Au50.0 %,50.0
H. Hosoda; R. Tachi; T. Inamura; K. Wakashima and S. Miyazaki,Materials Science Forum,Martensitic transformation of TiAu shape memory alloys,2007.0,600.0,551.0,51.0,Ti51.0Au49.0 %,49.0
H. Hosoda; R. Tachi; T. Inamura; K. Wakashima and S. Miyazaki,Materials Science Forum,Martensitic transformation of TiAu shape memory alloys,2007.0,561.0,436.0,54.0,Ti54.0Au46.0 %,46.0
C. Declairieux; A. Denquin; P. Ochin; R. Portier and P. Vermaut,Intermetallics,On the potential of Ti50Au50 compound as a high temperature shape memory alloy,2011.0,624.0,586.0,50.0,Ti50.0Au50.0 %,50.0
P. Vermaut; C. Declairieux; P. Ochin; V. Kolomytsev; A. Pasko; G. Monastyrsky; A. Denquin and R. Portier,Journal of Alloys and Compounds,Martensitic transformation and shape memory effect at very high temperatures in HfPd; and TiAu intermetallic compounds,2013.0,657.0,594.0,50.0,Ti50.0Au50.0 %,50.0
T. Aoki; M. Tahara; K. Goto; Y. Yamabe-Mitarai; H. Kanetaka; T. Inamura and H. Hosoda,Advanced Materials Research,Martensitic Transformation and Related Properties of AuTi-FeTi Pseudobinary Alloys,2014.0,640.0,581.0,50.0,Ti50.0Au50.0 %,50.0
A. Wadood; H. Hosoda and Y. Yamabe-Mitarai,Journal of Alloys and Compounds,Phase transformation; oxidation and shape memory properties of Ti–50Au–10Zr alloy for high temperature applications,2014.0,624.0,586.0,50.0,Ti50.0Au50.0 %,50.0
H. Shim; M. Tahara; T. Inamura; K. Goto; Y. Yamabe-Mitarai and H. Hosoda,Materials Transactions,Oxidation Behavior of Au-55 mol% Ti High Temperature Shape Memory Alloy during Heating in Ar-50 vol% O2 Environment,2015.0,526.0,484.0,55.0,Ti55.0Au45.0 %,45.0
H.C. Donkersloot; J.H.N. Van Vucht ,Journal of the Less Common Materials,Martensitic transformations in gold-titanium; palladium-titanium and platinum-titanium alloys near the equiatomic composition,1970.0,690.0,585.0,47.4,Ti47.4Au52.6 %,52.6
H.C. Donkersloot; J.H.N. Van Vucht ,Journal of the Less Common Materials,Martensitic transformations in gold-titanium; palladium-titanium and platinum-titanium alloys near the equiatomic composition,1970.0,650.0,575.0,50.0,Ti50.0Au50.0 %,50.0
H.C. Donkersloot; J.H.N. Van Vucht ,Journal of the Less Common Materials,Martensitic transformations in gold-titanium; palladium-titanium and platinum-titanium alloys near the equiatomic composition,1970.0,630.0,535.0,52.6,Ti52.6Au47.4 %,47.4
H.C. Donkersloot; J.H.N. Van Vucht ,Journal of the Less Common Materials,Martensitic transformations in gold-titanium; palladium-titanium and platinum-titanium alloys near the equiatomic composition,1970.0,585.0,520.0,55.0,Ti55.0Au45.0 %,45.0
C. Declairieux; A. Denquin; P. Ochin; R. Portier; P. Vermaut,Intermetallics,On the potential of Ti50Au50 compound as a high temperature shape memory alloy,2011.0,632.0,591.0,50.0,Ti50.0Au50.0 %,50.0
C. Declairieux; A. Denquin; P. Ochin; R. Portier; P. Vermaut,Intermetallics,On the potential of Ti50Au50 compound as a high temperature shape memory alloy,2011.0,626.0,591.0,50.0,Ti50.0Au50.0 %,50.0
C. Declairieux; A. Denquin; P. Ochin; R. Portier; P. Vermaut,Intermetallics,On the potential of Ti50Au50 compound as a high temperature shape memory alloy,2011.0,638.0,590.0,50.0,Ti50.0Au50.0 %,50.0
C. Declairieux; A. Denquin; P. Ochin; R. Portier; P. Vermaut,Intermetallics,On the potential of Ti50Au50 compound as a high temperature shape memory alloy,2011.0,658.0,589.0,50.0,Ti50.0Au50.0 %,50.0
C. Declairieux; A. Denquin; P. Ochin; R. Portier; P. Vermaut,Intermetallics,On the potential of Ti50Au50 compound as a high temperature shape memory alloy,2011.0,624.0,586.0,50.0,Ti50.0Au50.0 %,50.0
H. Hosoda; R. Tachi; T. Inamura; K. Wakashima; S. Miyazaki,Materials Science Forum,Martensitic Transformation of TiAu Shape Memory Alloys,2007.0,638.0,597.0,47.0,Ti47.0Au53.0 %,53.0
H. Hosoda; R. Tachi; T. Inamura; K. Wakashima; S. Miyazaki,Materials Science Forum,Martensitic Transformation of TiAu Shape Memory Alloys,2007.0,628.0,592.0,49.0,Ti49.0Au51.0 %,51.0
H. Hosoda; R. Tachi; T. Inamura; K. Wakashima; S. Miyazaki,Materials Science Forum,Martensitic Transformation of TiAu Shape Memory Alloys,2007.0,633.0,592.0,50.0,Ti50.0Au50.0 %,50.0
H. Hosoda; R. Tachi; T. Inamura; K. Wakashima; S. Miyazaki,Materials Science Forum,Martensitic Transformation of TiAu Shape Memory Alloys,2007.0,601.0,551.0,51.0,Ti51.0Au49.0 %,49.0
H. Hosoda; R. Tachi; T. Inamura; K. Wakashima; S. Miyazaki,Materials Science Forum,Martensitic Transformation of TiAu Shape Memory Alloys,2007.0,561.0,436.0,54.0,Ti54.0Au46.0 %,46.0
P. Vermaut; C. Declairieux; P. Ochin; V. Kolomytsev; A. Pasko; G. Monastyrsky; A. Denquin; R. Portier,Journal of Alloys and Compounds,Martensitic transformation and shape memory effect at very high temperatures in HfPd; and TiAu intermetallic compounds,2013.0,656.0,603.0,50.0,Ti50.0Au50.0 %,50.0
P. Vermaut; C. Declairieux; P. Ochin; V. Kolomytsev; A. Pasko; G. Monastyrsky; A. Denquin; R. Portier,Journal of Alloys and Compounds,Martensitic transformation and shape memory effect at very high temperatures in HfPd; and TiAu intermetallic compounds,2013.0,627.0,593.0,50.0,Ti50.0Au50.0 %,50.0
P. Vermaut; C. Declairieux; P. Ochin; V. Kolomytsev; A. Pasko; G. Monastyrsky; A. Denquin; R. Portier,Journal of Alloys and Compounds,Martensitic transformation and shape memory effect at very high temperatures in HfPd; and TiAu intermetallic compounds,2013.0,628.0,591.0,50.0,Ti50.0Au50.0 %,50.0
P. Vermaut; C. Declairieux; P. Ochin; V. Kolomytsev; A. Pasko; G. Monastyrsky; A. Denquin; R. Portier,Journal of Alloys and Compounds,Martensitic transformation and shape memory effect at very high temperatures in HfPd; and TiAu intermetallic compounds,2013.0,674.0,566.0,50.0,Ti50.0Au50.0 %,50.0
P. Vermaut; C. Declairieux; P. Ochin; V. Kolomytsev; A. Pasko; G. Monastyrsky; A. Denquin; R. Portier,Journal of Alloys and Compounds,Martensitic transformation and shape memory effect at very high temperatures in HfPd; and TiAu intermetallic compounds,2013.0,631.0,584.0,50.0,Ti50.0Au50.0 %,50.0
P. Vermaut; C. Declairieux; P. Ochin; V. Kolomytsev; A. Pasko; G. Monastyrsky; A. Denquin; R. Portier,Journal of Alloys and Compounds,Martensitic transformation and shape memory effect at very high temperatures in HfPd; and TiAu intermetallic compounds,2013.0,635.0,588.0,50.0,Ti50.0Au50.0 %,50.0
P. Vermaut; C. Declairieux; P. Ochin; V. Kolomytsev; A. Pasko; G. Monastyrsky; A. Denquin; R. Portier,Journal of Alloys and Compounds,Martensitic transformation and shape memory effect at very high temperatures in HfPd; and TiAu intermetallic compounds,2013.0,638.0,571.0,50.0,Ti50.0Au50.0 %,50.0
P. Vermaut; C. Declairieux; P. Ochin; V. Kolomytsev; A. Pasko; G. Monastyrsky; A. Denquin; R. Portier,Journal of Alloys and Compounds,Martensitic transformation and shape memory effect at very high temperatures in HfPd; and TiAu intermetallic compounds,2013.0,654.0,586.0,50.0,Ti50.0Au50.0 %,50.0

File: dataset/AF_MF_ALL/NiTiPd.csv (part 2 of 2)
Authors,Source,Title,Year,Austenite Finish Temperature - AF - (°C),Martensite Finish Temperature - MF - (°C),Ni (at.%),composition,Ti (at.%),Pd (at.%)
M.I. Khan; H.Y. Kim; T. Nam; S. Miyazaki,Acta Materialia,Formation of nanoscaled precipitates and their effects on the high-temperature shape-memory characteristics of a Ti50Ni15Pd25Cu10 alloy,2012.0,191.0,161.0,25.0,Ni25.0Ti50.0Pd25.0 %,50.0,25.0
M.I. Khan; H.Y. Kim; T. Nam; S. Miyazaki,Acta Materialia,Formation of nanoscaled precipitates and their effects on the high-temperature shape-memory characteristics of a Ti50Ni15Pd25Cu10 alloy,2012.0,194.0,165.0,25.0,Ni25.0Ti50.0Pd25.0 %,50.0,25.0
M.I. Khan; H.Y. Kim; T. Nam; S. Miyazaki,Acta Materialia,Formation of nanoscaled precipitates and their effects on the high-temperature shape-memory characteristics of a Ti50Ni15Pd25Cu10 alloy,2012.0,194.0,160.0,25.0,Ni25.0Ti50.0Pd25.0 %,50.0,25.0
M.I. Khan; H.Y. Kim; T. Nam; S. Miyazaki,Acta Materialia,Formation of nanoscaled precipitates and their effects on the high-temperature shape-memory characteristics of a Ti50Ni15Pd25Cu10 alloy,2012.0,210.0,165.0,25.0,Ni25.0Ti50.0Pd25.0 %,50.0,25.0
M.I. Khan; H.Y. Kim; T. Nam; S. Miyazaki,Acta Materialia,Formation of nanoscaled precipitates and their effects on the high-temperature shape-memory characteristics of a Ti50Ni15Pd25Cu10 alloy,2012.0,234.0,172.0,25.0,Ni25.0Ti50.0Pd25.0 %,50.0,25.0
M.I. Khan; H.Y. Kim; T. Nam; S. Miyazaki,Acta Materialia,Formation of nanoscaled precipitates and their effects on the high-temperature shape-memory characteristics of a Ti50Ni15Pd25Cu10 alloy,2012.0,265.0,180.0,25.0,Ni25.0Ti50.0Pd25.0 %,50.0,25.0
M.I. Khan; H.Y. Kim; T. Nam; S. Miyazaki,Acta Materialia,Formation of nanoscaled precipitates and their effects on the high-temperature shape-memory characteristics of a Ti50Ni15Pd25Cu10 alloy,2012.0,281.0,191.0,25.0,Ni25.0Ti50.0Pd25.0 %,50.0,25.0
M.I. Khan; H.Y. Kim; T. Nam; S. Miyazaki,Acta Materialia,Formation of nanoscaled precipitates and their effects on the high-temperature shape-memory characteristics of a Ti50Ni15Pd25Cu10 alloy,2012.0,301.0,206.0,25.0,Ni25.0Ti50.0Pd25.0 %,50.0,25.0
M.I. Khan; H.Y. Kim; T. Nam; S. Miyazaki,Acta Materialia,Formation of nanoscaled precipitates and their effects on the high-temperature shape-memory characteristics of a Ti50Ni15Pd25Cu10 alloy,2012.0,322.0,196.0,25.0,Ni25.0Ti50.0Pd25.0 %,50.0,25.0
M.I. Khan; H.Y. Kim; T. Nam; S. Miyazaki,Acta Materialia,Formation of nanoscaled precipitates and their effects on the high-temperature shape-memory characteristics of a Ti50Ni15Pd25Cu10 alloy,2012.0,196.0,156.0,25.0,Ni25.0Ti50.0Pd25.0 %,50.0,25.0
M.I. Khan; H.Y. Kim; T. Nam; S. Miyazaki,Acta Materialia,Formation of nanoscaled precipitates and their effects on the high-temperature shape-memory characteristics of a Ti50Ni15Pd25Cu10 alloy,2012.0,218.0,164.0,25.0,Ni25.0Ti50.0Pd25.0 %,50.0,25.0
M.I. Khan; H.Y. Kim; T. Nam; S. Miyazaki,Acta Materialia,Formation of nanoscaled precipitates and their effects on the high-temperature shape-memory characteristics of a Ti50Ni15Pd25Cu10 alloy,2012.0,241.0,170.0,25.0,Ni25.0Ti50.0Pd25.0 %,50.0,25.0
M.I. Khan; H.Y. Kim; T. Nam; S. Miyazaki,Acta Materialia,Formation of nanoscaled precipitates and their effects on the high-temperature shape-memory characteristics of a Ti50Ni15Pd25Cu10 alloy,2012.0,264.0,182.0,25.0,Ni25.0Ti50.0Pd25.0 %,50.0,25.0
M.I. Khan; H.Y. Kim; T. Nam; S. Miyazaki,Acta Materialia,Formation of nanoscaled precipitates and their effects on the high-temperature shape-memory characteristics of a Ti50Ni15Pd25Cu10 alloy,2012.0,294.0,190.0,25.0,Ni25.0Ti50.0Pd25.0 %,50.0,25.0
M.I. Khan; H.Y. Kim; T. Nam; S. Miyazaki,Acta Materialia,Formation of nanoscaled precipitates and their effects on the high-temperature shape-memory characteristics of a Ti50Ni15Pd25Cu10 alloy,2012.0,287.0,182.0,25.0,Ni25.0Ti50.0Pd25.0 %,50.0,25.0
M.I. Khan; H.Y. Kim; T. Nam; S. Miyazaki,Journal of Alloys and Compounds,Effect of Cu addition on the high temperature shape memory properties of Ti50Ni25Pd25 alloy,2013.0,264.0,179.0,25.0,Ni25.0Ti50.0Pd25.0 %,50.0,25.0
M.I. Khan; H.Y. Kim; T. Nam; S. Miyazaki,Journal of Alloys and Compounds,Effect of Cu addition on the high temperature shape memory properties of Ti50Ni25Pd25 alloy,2013.0,197.0,150.0,25.0,Ni25.0Ti50.0Pd25.0 %,50.0,25.0
M.I. Khan; H.Y. Kim; T. Nam; S. Miyazaki,Journal of Alloys and Compounds,Effect of Cu addition on the high temperature shape memory properties of Ti50Ni25Pd25 alloy,2013.0,240.0,166.0,25.0,Ni25.0Ti50.0Pd25.0 %,50.0,25.0
M.I. Khan; H.Y. Kim; T. Nam; S. Miyazaki,Journal of Alloys and Compounds,Effect of Cu addition on the high temperature shape memory properties of Ti50Ni25Pd25 alloy,2013.0,281.0,187.0,25.0,Ni25.0Ti50.0Pd25.0 %,50.0,25.0
M.I. Khan; H.Y. Kim; T. Nam; S. Miyazaki,Journal of Alloys and Compounds,Effect of Cu addition on the high temperature shape memory properties of Ti50Ni25Pd25 alloy,2013.0,305.0,205.0,25.0,Ni25.0Ti50.0Pd25.0 %,50.0,25.0
M.I. Khan; H.Y. Kim; T. Nam; S. Miyazaki,Journal of Alloys and Compounds,Effect of Cu addition on the high temperature shape memory properties of Ti50Ni25Pd25 alloy,2013.0,302.0,198.0,25.0,Ni25.0Ti50.0Pd25.0 %,50.0,25.0
M.I. Khan; H.Y. Kim; T. Nam; S. Miyazaki,Journal of Alloys and Compounds,Effect of Cu addition on the high temperature shape memory properties of Ti50Ni25Pd25 alloy,2013.0,300.0,195.0,25.0,Ni25.0Ti50.0Pd25.0 %,50.0,25.0
M.I. Khan; H.Y. Kim; T. Nam; S. Miyazaki,Journal of Alloys and Compounds,Effect of Cu addition on the high temperature shape memory properties of Ti50Ni25Pd25 alloy,2013.0,293.0,187.0,25.0,Ni25.0Ti50.0Pd25.0 %,50.0,25.0
M.I. Khan; H.Y. Kim; T. Nam; S. Miyazaki,Journal of Alloys and Compounds,Effect of Cu addition on the high temperature shape memory properties of Ti50Ni25Pd25 alloy,2013.0,304.0,198.0,25.0,Ni25.0Ti50.0Pd25.0 %,50.0,25.0
M.I. Khan; H.Y. Kim; T. Nam; S. Miyazaki,Journal of Alloys and Compounds,Effect of Cu addition on the high temperature shape memory properties of Ti50Ni25Pd25 alloy,2013.0,297.0,188.0,25.0,Ni25.0Ti50.0Pd25.0 %,50.0,25.0
K.C. Atli; I. Karaman; R.D. Noebe,Materials Science and Engineering A,Influence of tantalum additions on the microstructure and shape memory response of Ti50.5Ni24.5Pd25 high-temperature shape memory alloy,2014.0,195.0,167.0,24.5,Ni24.5Ti50.5Pd25.0 %,50.5,25.0
K.C. Atli; I. Karaman; R.D. Noebe,Materials Science and Engineering A,Influence of tantalum additions on the microstructure and shape memory response of Ti50.5Ni24.5Pd25 high-temperature shape memory alloy,2014.0,196.0,175.0,24.5,Ni24.5Ti50.5Pd25.0 %,50.5,25.0
K.C. Atli; I. Karaman; R.D. Noebe,Materials Science and Engineering A,Influence of tantalum additions on the microstructure and shape memory response of Ti50.5Ni24.5Pd25 high-temperature shape memory alloy,2014.0,204.0,176.0,24.5,Ni24.5Ti50.5Pd25.0 %,50.5,25.0
K.C. Atli; I. Karaman; R.D. Noebe,Materials Science and Engineering A,Influence of tantalum additions on the microstructure and shape memory response of Ti50.5Ni24.5Pd25 high-temperature shape memory alloy,2014.0,213.0,177.0,24.5,Ni24.5Ti50.5Pd25.0 %,50.5,25.0
K.C. Atli; I. Karaman; R.D. Noebe,Materials Science and Engineering A,Influence of tantalum additions on the microstructure and shape memory response of Ti50.5Ni24.5Pd25 high-temperature shape memory alloy,2014.0,226.0,179.0,24.5,Ni24.5Ti50.5Pd25.0 %,50.5,25.0
K.C. Atli; I. Karaman; R.D. Noebe,Materials Science and Engineering A,Influence of tantalum additions on the microstructure and shape memory response of Ti50.5Ni24.5Pd25 high-temperature shape memory alloy,2014.0,234.0,182.0,24.5,Ni24.5Ti50.5Pd25.0 %,50.5,25.0
K.C. Atli; I. Karaman; R.D. Noebe,Materials Science and Engineering A,Influence of tantalum additions on the microstructure and shape memory response of Ti50.5Ni24.5Pd25 high-temperature shape memory alloy,2014.0,245.0,183.0,24.5,Ni24.5Ti50.5Pd25.0 %,50.5,25.0
J. Frenzel; A. Wieczorek; I. Opahle; B. Maaß; R. Drautz; G. Eggeler,Acta Materialia,On the effect of alloy composition on martensite start temperatures and latent heats in Ni–Ti-based shape memory alloys,2015.0,82.0,35.0,45.0,Ni45.0Ti50.0Pd5.0 %,50.0,5.0
J. Frenzel; A. Wieczorek; I. Opahle; B. Maaß; R. Drautz; G. Eggeler,Acta Materialia,On the effect of alloy composition on martensite start temperatures and latent heats in Ni–Ti-based shape memory alloys,2015.0,74.0,29.0,43.0,Ni43.0Ti50.0Pd7.0 %,50.0,7.0
J. Frenzel; A. Wieczorek; I. Opahle; B. Maaß; R. Drautz; G. Eggeler,Acta Materialia,On the effect of alloy composition on martensite start temperatures and latent heats in Ni–Ti-based shape memory alloys,2015.0,68.0,49.0,41.0,Ni41.0Ti50.0Pd9.0 %,50.0,9.0
J. Frenzel; A. Wieczorek; I. Opahle; B. Maaß; R. Drautz; G. Eggeler,Acta Materialia,On the effect of alloy composition on martensite start temperatures and latent heats in Ni–Ti-based shape memory alloys,2015.0,75.0,45.0,39.0,Ni39.0Ti50.0Pd11.0 %,50.0,11.0
J. Frenzel; A. Wieczorek; I. Opahle; B. Maaß; R. Drautz; G. Eggeler,Acta Materialia,On the effect of alloy composition on martensite start temperatures and latent heats in Ni–Ti-based shape memory alloys,2015.0,92.0,59.0,37.0,Ni37.0Ti50.0Pd13.0 %,50.0,13.0
J. Frenzel; A. Wieczorek; I. Opahle; B. Maaß; R. Drautz; G. Eggeler,Acta Materialia,On the effect of alloy composition on martensite start temperatures and latent heats in Ni–Ti-based shape memory alloys,2015.0,105.0,78.0,35.0,Ni35.0Ti50.0Pd15.0 %,50.0,15.0
J. Frenzel; A. Wieczorek; I. Opahle; B. Maaß; R. Drautz; G. Eggeler,Acta Materialia,On the effect of alloy composition on martensite start temperatures and latent heats in Ni–Ti-based shape memory alloys,2015.0,124.0,93.0,33.0,Ni33.0Ti50.0Pd17.0 %,50.0,17.0
J. Frenzel; A. Wieczorek; I. Opahle; B. Maaß; R. Drautz; G. Eggeler,Acta Materialia,On the effect of alloy composition on martensite start temperatures and latent heats in Ni–Ti-based shape memory alloys,2015.0,167.0,133.0,29.0,Ni29.0Ti50.0Pd21.0 %,50.0,21.0
J. Frenzel; A. Wieczorek; I. Opahle; B. Maaß; R. Drautz; G. Eggeler,Acta Materialia,On the effect of alloy composition on martensite start temperatures and latent heats in Ni–Ti-based shape memory alloys,2015.0,274.0,242.0,20.0,Ni20.0Ti50.0Pd30.0 %,50.0,30.0
S. Rehman; M. Khan; A.N. Khan; S.H.I. Jaffery; L. Ali; A. Mubashar,Advances in Materials Science and Engineering,Improvement in the Mechanical Properties of High Temperature Shape Memory Alloy (Ti50Ni25Pd25) by Copper Addition,2015.0,167.0,119.0,25.0,Ni25.0Ti50.0Pd25.0 %,50.0,25.0
K.C. Atli; I. Karaman; R.D. Noebe,Scripta Metallurgica et Materialia,Work output of the two-way shape memory effect in Ti50.5Ni24.5Pd25 high-temperature shape memory alloy,2011.0,212.0,168.0,24.5,Ni24.5Ti50.5Pd25.0 %,50.5,25.0
K.C. Atli; I. Karaman; R.D. Noebe,Scripta Metallurgica et Materialia,Work output of the two-way shape memory effect in Ti50.5Ni24.5Pd25 high-temperature shape memory alloy,2011.0,228.0,171.0,24.5,Ni24.5Ti50.5Pd25.0 %,50.5,25.0
K.C. Atli; I. Karaman; R.D. Noebe,Scripta Metallurgica et Materialia,Work output of the two-way shape memory effect in Ti50.5Ni24.5Pd25 high-temperature shape memory alloy,2011.0,207.0,174.0,24.5,Ni24.5Ti50.5Pd25.0 %,50.5,25.0
K.C. Atli; I. Karaman; R.D. Noebe,Scripta Metallurgica et Materialia,Work output of the two-way shape memory effect in Ti50.5Ni24.5Pd25 high-temperature shape memory alloy,2011.0,206.0,172.0,24.5,Ni24.5Ti50.5Pd25.0 %,50.5,25.0
K.C. Atli; I. Karaman; R.D. Noebe,Scripta Metallurgica et Materialia,Work output of the two-way shape memory effect in Ti50.5Ni24.5Pd25 high-temperature shape memory alloy,2011.0,207.0,172.0,24.5,Ni24.5Ti50.5Pd25.0 %,50.5,25.0
K.C. Atli; I. Karaman; R.D. Noebe,Scripta Metallurgica et Materialia,Work output of the two-way shape memory effect in Ti50.5Ni24.5Pd25 high-temperature shape memory alloy,2011.0,211.0,174.0,24.5,Ni24.5Ti50.5Pd25.0 %,50.5,25.0
K.C. Atli; I. Karaman; R.D. Noebe,Scripta Metallurgica et Materialia,Work output of the two-way shape memory effect in Ti50.5Ni24.5Pd25 high-temperature shape memory alloy,2011.0,191.0,143.0,24.5,Ni24.5Ti50.5Pd25.0 %,50.5,25.0
K.C. Atli; I. Karaman; R.D. Noebe,Scripta Metallurgica et Materialia,Work output of the two-way shape memory effect in Ti50.5Ni24.5Pd25 high-temperature shape memory alloy,2011.0,204.0,147.0,24.5,Ni24.5Ti50.5Pd25.0 %,50.5,25.0
K.C. Atli; I. Karaman; R.D. Noebe,Scripta Metallurgica et Materialia,Work output of the two-way shape memory effect in Ti50.5Ni24.5Pd25 high-temperature shape memory alloy,2011.0,188.0,149.0,24.5,Ni24.5Ti50.5Pd25.0 %,50.5,25.0
K.C. Atli; I. Karaman; R.D. Noebe,Scripta Metallurgica et Materialia,Work output of the two-way shape memory effect in Ti50.5Ni24.5Pd25 high-temperature shape memory alloy,2011.0,183.0,149.0,24.5,Ni24.5Ti50.5Pd25.0 %,50.5,25.0
K.C. Atli; I. Karaman; R.D. Noebe,Scripta Metallurgica et Materialia,Work output of the two-way shape memory effect in Ti50.5Ni24.5Pd25 high-temperature shape memory alloy,2011.0,185.0,147.0,24.5,Ni24.5Ti50.5Pd25.0 %,50.5,25.0
K.C. Atli; I. Karaman; R.D. Noebe,Scripta Metallurgica et Materialia,Work output of the two-way shape memory effect in Ti50.5Ni24.5Pd25 high-temperature shape memory alloy,2011.0,189.0,147.0,24.5,Ni24.5Ti50.5Pd25.0 %,50.5,25.0
Y. Chemisky; G. Chatzigeorgiou; P.K. Kumar; D.C. Lagoudas  ,Mechanics of Materials,A constitutive model for cyclic actuation of high-temperature shape memory alloys,2014.0,245.0,223.0,19.5,Ni19.5Ti50.5Pd30.0 %,50.5,30.0
Y. Chemisky; G. Chatzigeorgiou; P.K. Kumar; D.C. Lagoudas  ,Mechanics of Materials,A constitutive model for cyclic actuation of high-temperature shape memory alloys,2014.0,442.0,257.0,19.5,Ni19.5Ti50.5Pd30.0 %,50.5,30.0
Y. Chemisky; G. Chatzigeorgiou; P.K. Kumar; D.C. Lagoudas  ,Mechanics of Materials,A constitutive model for cyclic actuation of high-temperature shape memory alloys,2014.0,448.0,250.0,19.5,Ni19.5Ti50.5Pd30.0 %,50.5,30.0
Y. Chemisky; G. Chatzigeorgiou; P.K. Kumar; D.C. Lagoudas  ,Mechanics of Materials,A constitutive model for cyclic actuation of high-temperature shape memory alloys,2014.0,443.0,240.0,19.5,Ni19.5Ti50.5Pd30.0 %,50.5,30.0
Y. Chemisky; G. Chatzigeorgiou; P.K. Kumar; D.C. Lagoudas  ,Mechanics of Materials,A constitutive model for cyclic actuation of high-temperature shape memory alloys,2014.0,445.0,238.0,19.5,Ni19.5Ti50.5Pd30.0 %,50.5,30.0
Y. Chemisky; G. Chatzigeorgiou; P.K. Kumar; D.C. Lagoudas  ,Mechanics of Materials,A constitutive model for cyclic actuation of high-temperature shape memory alloys,2014.0,448.0,237.0,19.5,Ni19.5Ti50.5Pd30.0 %,50.5,30.0
O. Rios,,Advanced high-temperature shape-memory alloy development and thermomechanical characterization of platinum and palladium modified NiTi based SMAs,2006.0,267.0,240.0,19.5,Ni19.5Ti50.5Pd30.0 %,50.5,30.0
O. Rios,,Advanced high-temperature shape-memory alloy development and thermomechanical characterization of platinum and palladium modified NiTi based SMAs,2006.0,284.0,246.0,19.5,Ni19.5Ti50.5Pd30.0 %,50.5,30.0
O. Rios,,Advanced high-temperature shape-memory alloy development and thermomechanical characterization of platinum and palladium modified NiTi based SMAs,2006.0,307.0,256.0,19.5,Ni19.5Ti50.5Pd30.0 %,50.5,30.0
O. Rios,,Advanced high-temperature shape-memory alloy development and thermomechanical characterization of platinum and palladium modified NiTi based SMAs,2006.0,320.0,266.0,19.5,Ni19.5Ti50.5Pd30.0 %,50.5,30.0
T.T. Sasaki; B.C. Hornbuckle; R.D. Noebe; G.S. Bigelow; M.L. Weaver; G.B. Thompson,Metallurgical and Materials Transactions A,Effect of Aging on Microstructure and Shape Memory Properties of a Ni-48Ti-25Pd (At. Pct) Alloy,2013.0,134.0,72.0,27.0,Ni27.0Ti48.0Pd25.0 %,48.0,25.0
T.T. Sasaki; B.C. Hornbuckle; R.D. Noebe; G.S. Bigelow; M.L. Weaver; G.B. Thompson,Metallurgical and Materials Transactions A,Effect of Aging on Microstructure and Shape Memory Properties of a Ni-48Ti-25Pd (At. Pct) Alloy,2013.0,124.0,72.0,27.0,Ni27.0Ti48.0Pd25.0 %,48.0,25.0
T.T. Sasaki; B.C. Hornbuckle; R.D. Noebe; G.S. Bigelow; M.L. Weaver; G.B. Thompson,Metallurgical and Materials Transactions A,Effect of Aging on Microstructure and Shape Memory Properties of a Ni-48Ti-25Pd (At. Pct) Alloy,2013.0,93.0,53.0,27.0,Ni27.0Ti48.0Pd25.0 %,48.0,25.0
T.T. Sasaki; B.C. Hornbuckle; R.D. Noebe; G.S. Bigelow; M.L. Weaver; G.B. Thompson,Metallurgical and Materials Transactions A,Effect of Aging on Microstructure and Shape Memory Properties of a Ni-48Ti-25Pd (At. Pct) Alloy,2013.0,104.0,63.0,27.0,Ni27.0Ti48.0Pd25.0 %,48.0,25.0
T.T. Sasaki; B.C. Hornbuckle; R.D. Noebe; G.S. Bigelow; M.L. Weaver; G.B. Thompson,Metallurgical and Materials Transactions A,Effect of Aging on Microstructure and Shape Memory Properties of a Ni-48Ti-25Pd (At. Pct) Alloy,2013.0,86.0,44.0,27.0,Ni27.0Ti48.0Pd25.0 %,48.0,25.0
T.T. Sasaki; B.C. Hornbuckle; R.D. Noebe; G.S. Bigelow; M.L. Weaver; G.B. Thompson,Metallurgical and Materials Transactions A,Effect of Aging on Microstructure and Shape Memory Properties of a Ni-48Ti-25Pd (At. Pct) Alloy,2013.0,86.0,41.0,27.0,Ni27.0Ti48.0Pd25.0 %,48.0,25.0
T.T. Sasaki; B.C. Hornbuckle; R.D. Noebe; G.S. Bigelow; M.L. Weaver; G.B. Thompson,Metallurgical and Materials Transactions A,Effect of Aging on Microstructure and Shape Memory Properties of a Ni-48Ti-25Pd (At. Pct) Alloy,2013.0,93.0,51.0,27.0,Ni27.0Ti48.0Pd25.0 %,48.0,25.0
T.T. Sasaki; B.C. Hornbuckle; R.D. Noebe; G.S. Bigelow; M.L. Weaver; G.B. Thompson,Metallurgical and Materials Transactions A,Effect of Aging on Microstructure and Shape Memory Properties of a Ni-48Ti-25Pd (At. Pct) Alloy,2013.0,105.0,61.0,27.0,Ni27.0Ti48.0Pd25.0 %,48.0,25.0
T.T. Sasaki; B.C. Hornbuckle; R.D. Noebe; G.S. Bigelow; M.L. Weaver; G.B. Thompson,Metallurgical and Materials Transactions A,Effect of Aging on Microstructure and Shape Memory Properties of a Ni-48Ti-25Pd (At. Pct) Alloy,2013.0,86.0,41.0,27.0,Ni27.0Ti48.0Pd25.0 %,48.0,25.0
T.T. Sasaki; B.C. Hornbuckle; R.D. Noebe; G.S. Bigelow; M.L. Weaver; G.B. Thompson,Metallurgical and Materials Transactions A,Effect of Aging on Microstructure and Shape Memory Properties of a Ni-48Ti-25Pd (At. Pct) Alloy,2013.0,84.0,39.0,27.0,Ni27.0Ti48.0Pd25.0 %,48.0,25.0
J. Wu; Q. Tian,Intermetallics,The superelasticity of TiPdNi high temperature shape memory alloy,2003.0,262.0,211.0,19.0,Ni19.0Ti51.0Pd30.0 %,51.0,30.0
J. Wu; Q. Tian,Intermetallics,The superelasticity of TiPdNi high temperature shape memory alloy,2003.0,269.0,202.0,19.0,Ni19.0Ti51.0Pd30.0 %,51.0,30.0
J. Wu; Q. Tian,Intermetallics,The superelasticity of TiPdNi high temperature shape memory alloy,2003.0,274.0,206.0,19.0,Ni19.0Ti51.0Pd30.0 %,51.0,30.0
J. Wu; Q. Tian,Intermetallics,The superelasticity of TiPdNi high temperature shape memory alloy,2003.0,270.0,196.0,19.0,Ni19.0Ti51.0Pd30.0 %,51.0,30.0
J. Wu; Q. Tian,Intermetallics,The superelasticity of TiPdNi high temperature shape memory alloy,2003.0,284.0,191.0,19.0,Ni19.0Ti51.0Pd30.0 %,51.0,30.0
J. Wu; Q. Tian,Intermetallics,The superelasticity of TiPdNi high temperature shape memory alloy,2003.0,218.0,165.0,19.0,Ni19.0Ti51.0Pd30.0 %,51.0,30.0
J. Wu; Q. Tian,Intermetallics,The superelasticity of TiPdNi high temperature shape memory alloy,2003.0,228.0,171.0,19.0,Ni19.0Ti51.0Pd30.0 %,51.0,30.0
J. Wu; Q. Tian,Intermetallics,The superelasticity of TiPdNi high temperature shape memory alloy,2003.0,235.0,170.0,19.0,Ni19.0Ti51.0Pd30.0 %,51.0,30.0
C. Zhang; C. Yang; D. Ding; S. Qian; J. Wu,Materials Characterization,Characteristics of Ti–Ni–Pd shape memory alloy thin films,2005.0,128.0,50.0,26.4,Ni26.4Ti51.8Pd21.8 %,51.8,21.8
S. Gong; S. Hu; H. Xu,Materials Science Forum,Recrystallization of Ti51Ni13Pd36 high temperature shape memory alloys,2000.0,369.0,316.0,13.0,Ni13.0Ti51.0Pd36.0 %,51.0,36.0
P.G. Lindquist,PhD Thesis,Structure and transformation behavior of martensitic Ti - (Ni;Pd) and Ti - (Ni;Pt) alloys,1988.0,50.0,12.0,45.0,Ni45.0Ti50.0Pd5.0 %,50.0,5.0
P.G. Lindquist,PhD Thesis,Structure and transformation behavior of martensitic Ti - (Ni;Pd) and Ti - (Ni;Pt) alloys,1988.0,-7.0,-39.0,40.0,Ni40.0Ti50.0Pd10.0 %,50.0,10.0
P.G. Lindquist,PhD Thesis,Structure and transformation behavior of martensitic Ti - (Ni;Pd) and Ti - (Ni;Pt) alloys,1988.0,107.0,65.0,30.0,Ni30.0Ti50.0Pd20.0 %,50.0,20.0
P.G. Lindquist,PhD Thesis,Structure and transformation behavior of martensitic Ti - (Ni;Pd) and Ti - (Ni;Pt) alloys,1988.0,241.0,208.0,20.0,Ni20.0Ti50.0Pd30.0 %,50.0,30.0
P.G. Lindquist,PhD Thesis,Structure and transformation behavior of martensitic Ti - (Ni;Pd) and Ti - (Ni;Pt) alloys,1988.0,427.0,387.0,10.0,Ni10.0Ti50.0Pd40.0 %,50.0,40.0
P.G. Lindquist,PhD Thesis,Structure and transformation behavior of martensitic Ti - (Ni;Pd) and Ti - (Ni;Pt) alloys,1988.0,509.0,467.0,5.0,Ni5.0Ti50.0Pd45.0 %,50.0,45.0
J.A. Monroe; I. Karaman; D.C. Lagoudas; G.S. Bigelow; R.D. Noebe; S.A. Padula II,Scripta Metallurgica et Materialia,Determining recoverable and irrecoverable contributions to accumulated strain in a NiTiPd high-temperature shape memory alloy during thermomechanical cycling,2011.0,298.0,254.0,19.5,Ni19.5Ti50.5Pd30.0 %,50.5,30.0
J.A. Monroe; I. Karaman; D.C. Lagoudas; G.S. Bigelow; R.D. Noebe; S.A. Padula II,Scripta Metallurgica et Materialia,Determining recoverable and irrecoverable contributions to accumulated strain in a NiTiPd high-temperature shape memory alloy during thermomechanical cycling,2011.0,300.0,253.0,19.5,Ni19.5Ti50.5Pd30.0 %,50.5,30.0
J.A. Monroe; I. Karaman; D.C. Lagoudas; G.S. Bigelow; R.D. Noebe; S.A. Padula II,Scripta Metallurgica et Materialia,Determining recoverable and irrecoverable contributions to accumulated strain in a NiTiPd high-temperature shape memory alloy during thermomechanical cycling,2011.0,305.0,249.0,19.5,Ni19.5Ti50.5Pd30.0 %,50.5,30.0
J.A. Monroe; I. Karaman; D.C. Lagoudas; G.S. Bigelow; R.D. Noebe; S.A. Padula II,Scripta Metallurgica et Materialia,Determining recoverable and irrecoverable contributions to accumulated strain in a NiTiPd high-temperature shape memory alloy during thermomechanical cycling,2011.0,308.0,249.0,19.5,Ni19.5Ti50.5Pd30.0 %,50.5,30.0
P. Li; H. E. Karaca and Y.-T. Cheng,Journal of Alloys and Compounds,Spherical indentation of NiTi-based shape memory alloys,2015.0,122.0,45.0,50.1,Ni50.1Ti49.9Pd0.0 %,49.9,0.0
P. Li; H. E. Karaca and Y.-T. Cheng,Journal of Alloys and Compounds,Spherical indentation of NiTi-based shape memory alloys,2015.0,10.0,-34.0,50.8,Ni50.8Ti49.2Pd0.0 %,49.2,0.0
T. Sawaguchi; M. Sato; A. Ishida,Journal de Physique,Ti-Pd-Ni high temperature shape memory thin films formed with carousel type magnetron sputtering apparatus,2001.0,206.0,169.0,21.8,Ni21.8Ti51.2Pd27.0 %,51.2,27.0
T. Sawaguchi; M. Sato; A. Ishida,Journal de Physique,Ti-Pd-Ni high temperature shape memory thin films formed with carousel type magnetron sputtering apparatus,2001.0,217.0,179.0,21.8,Ni21.8Ti51.2Pd27.0 %,51.2,27.0
T. Sawaguchi; M. Sato; A. Ishida,Journal de Physique,Ti-Pd-Ni high temperature shape memory thin films formed with carousel type magnetron sputtering apparatus,2001.0,210.0,170.0,21.8,Ni21.8Ti51.2Pd27.0 %,51.2,27.0
T. Sawaguchi; M. Sato; A. Ishida,Journal de Physique,Ti-Pd-Ni high temperature shape memory thin films formed with carousel type magnetron sputtering apparatus,2001.0,231.0,205.0,22.0,Ni22.0Ti49.5Pd28.5 %,49.5,28.5
T. Sawaguchi; M. Sato; A. Ishida,Journal de Physique,Ti-Pd-Ni high temperature shape memory thin films formed with carousel type magnetron sputtering apparatus,2001.0,238.0,207.0,22.0,Ni22.0Ti49.5Pd28.5 %,49.5,28.5
T. Sawaguchi; M. Sato; A. Ishida,Journal de Physique,Ti-Pd-Ni high temperature shape memory thin films formed with carousel type magnetron sputtering apparatus,2001.0,253.0,212.0,22.0,Ni22.0Ti49.5Pd28.5 %,49.5,28.5
T. Sawaguchi; M. Sato; A. Ishida,Journal de Physique,Ti-Pd-Ni high temperature shape memory thin films formed with carousel type magnetron sputtering apparatus,2001.0,103.0,43.0,22.3,Ni22.3Ti47.9Pd29.8 %,47.9,29.8
T. Sawaguchi; M. Sato; A. Ishida,Journal de Physique,Ti-Pd-Ni high temperature shape memory thin films formed with carousel type magnetron sputtering apparatus,2001.0,105.0,45.0,22.3,Ni22.3Ti47.9Pd29.8 %,47.9,29.8
T. Sawaguchi; M. Sato; A. Ishida,Journal de Physique,Ti-Pd-Ni high temperature shape memory thin films formed with carousel type magnetron sputtering apparatus,2001.0,123.0,58.0,22.3,Ni22.3Ti47.9Pd29.8 %,47.9,29.8
T. Sawaguchi; M. Sato; A. Ishida,Materials Science and Engineering: A,Microstructure and shape memory behavior of Ti51.2(Pd27.0Ni21.8) and Ti49.5(Pd28.5Ni22.0) thin films,2002.0,196.0,124.0,21.8,Ni21.8Ti51.2Pd27.0 %,51.2,27.0
T. Sawaguchi; M. Sato; A. Ishida,Materials Science and Engineering: A,Microstructure and shape memory behavior of Ti51.2(Pd27.0Ni21.8) and Ti49.5(Pd28.5Ni22.0) thin films,2002.0,189.0,116.0,21.8,Ni21.8Ti51.2Pd27.0 %,51.2,27.0
T. Sawaguchi; M. Sato; A. Ishida,Materials Science and Engineering: A,Microstructure and shape memory behavior of Ti51.2(Pd27.0Ni21.8) and Ti49.5(Pd28.5Ni22.0) thin films,2002.0,183.0,108.0,21.8,Ni21.8Ti51.2Pd27.0 %,51.2,27.0
T. Sawaguchi; M. Sato; A. Ishida,Materials Science and Engineering: A,Microstructure and shape memory behavior of Ti51.2(Pd27.0Ni21.8) and Ti49.5(Pd28.5Ni22.0) thin films,2002.0,207.0,131.0,21.8,Ni21.8Ti51.2Pd27.0 %,51.2,27.0
T. Sawaguchi; M. Sato; A. Ishida,Materials Science and Engineering: A,Microstructure and shape memory behavior of Ti51.2(Pd27.0Ni21.8) and Ti49.5(Pd28.5Ni22.0) thin films,2002.0,218.0,141.0,21.8,Ni21.8Ti51.2Pd27.0 %,51.2,27.0
T. Sawaguchi; M. Sato; A. Ishida,Materials Science and Engineering: A,Microstructure and shape memory behavior of Ti51.2(Pd27.0Ni21.8) and Ti49.5(Pd28.5Ni22.0) thin films,2002.0,200.0,157.0,21.8,Ni21.8Ti51.2Pd27.0 %,51.2,27.0
T. Sawaguchi; M. Sato; A. Ishida,Materials Science and Engineering: A,Microstructure and shape memory behavior of Ti51.2(Pd27.0Ni21.8) and Ti49.5(Pd28.5Ni22.0) thin films,2002.0,210.0,165.0,21.8,Ni21.8Ti51.2Pd27.0 %,51.2,27.0
T. Sawaguchi; M. Sato; A. Ishida,Materials Science and Engineering: A,Microstructure and shape memory behavior of Ti51.2(Pd27.0Ni21.8) and Ti49.5(Pd28.5Ni22.0) thin films,2002.0,222.0,170.0,21.8,Ni21.8Ti51.2Pd27.0 %,51.2,27.0
T. Sawaguchi; M. Sato; A. Ishida,Materials Science and Engineering: A,Microstructure and shape memory behavior of Ti51.2(Pd27.0Ni21.8) and Ti49.5(Pd28.5Ni22.0) thin films,2002.0,236.0,174.0,21.8,Ni21.8Ti51.2Pd27.0 %,51.2,27.0
T. Sawaguchi; M. Sato; A. Ishida,Materials Science and Engineering: A,Microstructure and shape memory behavior of Ti51.2(Pd27.0Ni21.8) and Ti49.5(Pd28.5Ni22.0) thin films,2002.0,252.0,178.0,21.8,Ni21.8Ti51.2Pd27.0 %,51.2,27.0
T. Sawaguchi; M. Sato; A. Ishida,Materials Science and Engineering: A,Microstructure and shape memory behavior of Ti51.2(Pd27.0Ni21.8) and Ti49.5(Pd28.5Ni22.0) thin films,2002.0,208.0,173.0,21.8,Ni21.8Ti51.2Pd27.0 %,51.2,27.0
T. Sawaguchi; M. Sato; A. Ishida,Materials Science and Engineering: A,Microstructure and shape memory behavior of Ti51.2(Pd27.0Ni21.8) and Ti49.5(Pd28.5Ni22.0) thin films,2002.0,221.0,184.0,21.8,Ni21.8Ti51.2Pd27.0 %,51.2,27.0
T. Sawaguchi; M. Sato; A. Ishida,Materials Science and Engineering: A,Microstructure and shape memory behavior of Ti51.2(Pd27.0Ni21.8) and Ti49.5(Pd28.5Ni22.0) thin films,2002.0,236.0,191.0,21.8,Ni21.8Ti51.2Pd27.0 %,51.2,27.0
T. Sawaguchi; M. Sato; A. Ishida,Materials Science and Engineering: A,Microstructure and shape memory behavior of Ti51.2(Pd27.0Ni21.8) and Ti49.5(Pd28.5Ni22.0) thin films,2002.0,254.0,194.0,21.8,Ni21.8Ti51.2Pd27.0 %,51.2,27.0
T. Sawaguchi; M. Sato; A. Ishida,Materials Science and Engineering: A,Microstructure and shape memory behavior of Ti51.2(Pd27.0Ni21.8) and Ti49.5(Pd28.5Ni22.0) thin films,2002.0,273.0,195.0,21.8,Ni21.8Ti51.2Pd27.0 %,51.2,27.0
T. Sawaguchi; M. Sato; A. Ishida,Materials Science and Engineering: A,Microstructure and shape memory behavior of Ti51.2(Pd27.0Ni21.8) and Ti49.5(Pd28.5Ni22.0) thin films,2002.0,239.0,208.0,22.0,Ni22.0Ti49.5Pd28.5 %,49.5,28.5
T. Sawaguchi; M. Sato; A. Ishida,Materials Science and Engineering: A,Microstructure and shape memory behavior of Ti51.2(Pd27.0Ni21.8) and Ti49.5(Pd28.5Ni22.0) thin films,2002.0,255.0,215.0,22.0,Ni22.0Ti49.5Pd28.5 %,49.5,28.5
T. Sawaguchi; M. Sato; A. Ishida,Materials Science and Engineering: A,Microstructure and shape memory behavior of Ti51.2(Pd27.0Ni21.8) and Ti49.5(Pd28.5Ni22.0) thin films,2002.0,268.0,216.0,22.0,Ni22.0Ti49.5Pd28.5 %,49.5,28.5
T. Sawaguchi; M. Sato; A. Ishida,Materials Science and Engineering: A,Microstructure and shape memory behavior of Ti51.2(Pd27.0Ni21.8) and Ti49.5(Pd28.5Ni22.0) thin films,2002.0,287.0,223.0,22.0,Ni22.0Ti49.5Pd28.5 %,49.5,28.5
T. Sawaguchi; M. Sato; A. Ishida,Materials Science and Engineering: A,Microstructure and shape memory behavior of Ti51.2(Pd27.0Ni21.8) and Ti49.5(Pd28.5Ni22.0) thin films,2002.0,299.0,232.0,22.0,Ni22.0Ti49.5Pd28.5 %,49.5,28.5
M. Kohl; D. Dittmann; E. Quandt; B. Winzek,Sensors and Actuators,Thin film shape memory microvalves with adjustable operation temperature,2000.0,132.0,58.0,20.0,Ni20.0Ti52.0Pd28.0 %,52.0,28.0
S. Miyazaki; A. Ishida  ,Materials Science and Engineering: A,Martensitic transformation and shape memory behavior in sputter-deposited TiNi-base thin films,1999.0,125.0,84.0,26.4,Ni26.4Ti51.8Pd21.8 %,51.8,21.8
S. Miyazaki; A. Ishida  ,Materials Science and Engineering: A,Martensitic transformation and shape memory behavior in sputter-deposited TiNi-base thin films,1999.0,137.0,96.0,26.4,Ni26.4Ti51.8Pd21.8 %,51.8,21.8
S. Miyazaki; A. Ishida  ,Materials Science and Engineering: A,Martensitic transformation and shape memory behavior in sputter-deposited TiNi-base thin films,1999.0,130.0,88.0,26.4,Ni26.4Ti51.8Pd21.8 %,51.8,21.8
S. Miyazaki; A. Ishida  ,Materials Science and Engineering: A,Martensitic transformation and shape memory behavior in sputter-deposited TiNi-base thin films,1999.0,125.0,82.0,26.4,Ni26.4Ti51.8Pd21.8 %,51.8,21.8
S. Miyazaki; A. Ishida  ,Materials Science and Engineering: A,Martensitic transformation and shape memory behavior in sputter-deposited TiNi-base thin films,1999.0,124.0,81.0,26.4,Ni26.4Ti51.8Pd21.8 %,51.8,21.8
B. Kockar,Doctoral Thesis,Shape memory behaviors of ultrafine grained nickel-titanium and titanium-nickel-palladium shape memory alloys,2007.0,103.0,70.0,33.7,Ni33.7Ti50.3Pd16.0 %,50.3,16.0
B. Kockar,Doctoral Thesis,Shape memory behaviors of ultrafine grained nickel-titanium and titanium-nickel-palladium shape memory alloys,2007.0,93.0,48.0,33.7,Ni33.7Ti50.3Pd16.0 %,50.3,16.0
B. Kockar,Doctoral Thesis,Shape memory behaviors of ultrafine grained nickel-titanium and titanium-nickel-palladium shape memory alloys,2007.0,91.0,57.0,33.7,Ni33.7Ti50.3Pd16.0 %,50.3,16.0
B. Kockar,Doctoral Thesis,Shape memory behaviors of ultrafine grained nickel-titanium and titanium-nickel-palladium shape memory alloys,2007.0,105.0,83.0,33.7,Ni33.7Ti50.3Pd16.0 %,50.3,16.0
B. Kockar,Doctoral Thesis,Shape memory behaviors of ultrafine grained nickel-titanium and titanium-nickel-palladium shape memory alloys,2007.0,113.0,85.0,33.7,Ni33.7Ti50.3Pd16.0 %,50.3,16.0
B. Kockar,Doctoral Thesis,Shape memory behaviors of ultrafine grained nickel-titanium and titanium-nickel-palladium shape memory alloys,2007.0,120.0,87.0,33.7,Ni33.7Ti50.3Pd16.0 %,50.3,16.0
B. Kockar,Doctoral Thesis,Shape memory behaviors of ultrafine grained nickel-titanium and titanium-nickel-palladium shape memory alloys,2007.0,131.0,90.0,33.7,Ni33.7Ti50.3Pd16.0 %,50.3,16.0
B. Kockar,Doctoral Thesis,Shape memory behaviors of ultrafine grained nickel-titanium and titanium-nickel-palladium shape memory alloys,2007.0,144.0,93.0,33.7,Ni33.7Ti50.3Pd16.0 %,50.3,16.0
B. Kockar,Doctoral Thesis,Shape memory behaviors of ultrafine grained nickel-titanium and titanium-nickel-palladium shape memory alloys,2007.0,104.0,65.0,33.7,Ni33.7Ti50.3Pd16.0 %,50.3,16.0
B. Kockar,Doctoral Thesis,Shape memory behaviors of ultrafine grained nickel-titanium and titanium-nickel-palladium shape memory alloys,2007.0,108.0,68.0,33.7,Ni33.7Ti50.3Pd16.0 %,50.3,16.0
B. Kockar,Doctoral Thesis,Shape memory behaviors of ultrafine grained nickel-titanium and titanium-nickel-palladium shape memory alloys,2007.0,124.0,77.0,33.7,Ni33.7Ti50.3Pd16.0 %,50.3,16.0
B. Kockar,Doctoral Thesis,Shape memory behaviors of ultrafine grained nickel-titanium and titanium-nickel-palladium shape memory alloys,2007.0,119.0,72.0,33.7,Ni33.7Ti50.3Pd16.0 %,50.3,16.0
B. Kockar,Doctoral Thesis,Shape memory behaviors of ultrafine grained nickel-titanium and titanium-nickel-palladium shape memory alloys,2007.0,136.0,83.0,33.7,Ni33.7Ti50.3Pd16.0 %,50.3,16.0
B. Kockar,Doctoral Thesis,Shape memory behaviors of ultrafine grained nickel-titanium and titanium-nickel-palladium shape memory alloys,2007.0,152.0,88.0,33.7,Ni33.7Ti50.3Pd16.0 %,50.3,16.0
B. Kockar,Doctoral Thesis,Shape memory behaviors of ultrafine grained nickel-titanium and titanium-nickel-palladium shape memory alloys,2007.0,94.0,63.0,33.7,Ni33.7Ti50.3Pd16.0 %,50.3,16.0
B. Kockar,Doctoral Thesis,Shape memory behaviors of ultrafine grained nickel-titanium and titanium-nickel-palladium shape memory alloys,2007.0,89.0,58.0,33.7,Ni33.7Ti50.3Pd16.0 %,50.3,16.0
B. Kockar,Doctoral Thesis,Shape memory behaviors of ultrafine grained nickel-titanium and titanium-nickel-palladium shape memory alloys,2007.0,100.0,66.0,33.7,Ni33.7Ti50.3Pd16.0 %,50.3,16.0
B. Kockar,Doctoral Thesis,Shape memory behaviors of ultrafine grained nickel-titanium and titanium-nickel-palladium shape memory alloys,2007.0,107.0,70.0,33.7,Ni33.7Ti50.3Pd16.0 %,50.3,16.0
B. Kockar,Doctoral Thesis,Shape memory behaviors of ultrafine grained nickel-titanium and titanium-nickel-palladium shape memory alloys,2007.0,114.0,74.0,33.7,Ni33.7Ti50.3Pd16.0 %,50.3,16.0
B. Kockar,Doctoral Thesis,Shape memory behaviors of ultrafine grained nickel-titanium and titanium-nickel-palladium shape memory alloys,2007.0,122.0,78.0,33.7,Ni33.7Ti50.3Pd16.0 %,50.3,16.0
B. Kockar,Doctoral Thesis,Shape memory behaviors of ultrafine grained nickel-titanium and titanium-nickel-palladium shape memory alloys,2007.0,129.0,81.0,33.7,Ni33.7Ti50.3Pd16.0 %,50.3,16.0
B. Kockar,Doctoral Thesis,Shape memory behaviors of ultrafine grained nickel-titanium and titanium-nickel-palladium shape memory alloys,2007.0,142.0,118.0,30.0,Ni30.0Ti50.0Pd20.0 %,50.0,20.0
B. Kockar,Doctoral Thesis,Shape memory behaviors of ultrafine grained nickel-titanium and titanium-nickel-palladium shape memory alloys,2007.0,132.0,88.0,30.0,Ni30.0Ti50.0Pd20.0 %,50.0,20.0
B. Kockar,Doctoral Thesis,Shape memory behaviors of ultrafine grained nickel-titanium and titanium-nickel-palladium shape memory alloys,2007.0,124.0,80.0,30.0,Ni30.0Ti50.0Pd20.0 %,50.0,20.0
B. Kockar,Doctoral Thesis,Shape memory behaviors of ultrafine grained nickel-titanium and titanium-nickel-palladium shape memory alloys,2007.0,140.0,95.0,30.0,Ni30.0Ti50.0Pd20.0 %,50.0,20.0
B. Kockar,Doctoral Thesis,Shape memory behaviors of ultrafine grained nickel-titanium and titanium-nickel-palladium shape memory alloys,2007.0,142.0,130.0,30.0,Ni30.0Ti50.0Pd20.0 %,50.0,20.0
B. Kockar,Doctoral Thesis,Shape memory behaviors of ultrafine grained nickel-titanium and titanium-nickel-palladium shape memory alloys,2007.0,144.0,127.0,30.0,Ni30.0Ti50.0Pd20.0 %,50.0,20.0
B. Kockar,Doctoral Thesis,Shape memory behaviors of ultrafine grained nickel-titanium and titanium-nickel-palladium shape memory alloys,2007.0,154.0,126.0,30.0,Ni30.0Ti50.0Pd20.0 %,50.0,20.0
B. Kockar,Doctoral Thesis,Shape memory behaviors of ultrafine grained nickel-titanium and titanium-nickel-palladium shape memory alloys,2007.0,164.0,128.0,30.0,Ni30.0Ti50.0Pd20.0 %,50.0,20.0
B. Kockar,Doctoral Thesis,Shape memory behaviors of ultrafine grained nickel-titanium and titanium-nickel-palladium shape memory alloys,2007.0,126.0,98.0,30.0,Ni30.0Ti50.0Pd20.0 %,50.0,20.0
B. Kockar,Doctoral Thesis,Shape memory behaviors of ultrafine grained nickel-titanium and titanium-nickel-palladium shape memory alloys,2007.0,131.0,101.0,30.0,Ni30.0Ti50.0Pd20.0 %,50.0,20.0
B. Kockar,Doctoral Thesis,Shape memory behaviors of ultrafine grained nickel-titanium and titanium-nickel-palladium shape memory alloys,2007.0,138.0,103.0,30.0,Ni30.0Ti50.0Pd20.0 %,50.0,20.0
B. Kockar,Doctoral Thesis,Shape memory behaviors of ultrafine grained nickel-titanium and titanium-nickel-palladium shape memory alloys,2007.0,146.0,103.0,30.0,Ni30.0Ti50.0Pd20.0 %,50.0,20.0
B. Kockar,Doctoral Thesis,Shape memory behaviors of ultrafine grained nickel-titanium and titanium-nickel-palladium shape memory alloys,2007.0,152.0,104.0,30.0,Ni30.0Ti50.0Pd20.0 %,50.0,20.0
B. Kockar,Doctoral Thesis,Shape memory behaviors of ultrafine grained nickel-titanium and titanium-nickel-palladium shape memory alloys,2007.0,158.0,105.0,30.0,Ni30.0Ti50.0Pd20.0 %,50.0,20.0
B. Kockar,Doctoral Thesis,Shape memory behaviors of ultrafine grained nickel-titanium and titanium-nickel-palladium shape memory alloys,2007.0,117.0,92.0,30.0,Ni30.0Ti50.0Pd20.0 %,50.0,20.0
B. Kockar,Doctoral Thesis,Shape memory behaviors of ultrafine grained nickel-titanium and titanium-nickel-palladium shape memory alloys,2007.0,123.0,97.0,30.0,Ni30.0Ti50.0Pd20.0 %,50.0,20.0
B. Kockar,Doctoral Thesis,Shape memory behaviors of ultrafine grained nickel-titanium and titanium-nickel-palladium shape memory alloys,2007.0,130.0,100.0,30.0,Ni30.0Ti50.0Pd20.0 %,50.0,20.0
B. Kockar,Doctoral Thesis,Shape memory behaviors of ultrafine grained nickel-titanium and titanium-nickel-palladium shape memory alloys,2007.0,138.0,103.0,30.0,Ni30.0Ti50.0Pd20.0 %,50.0,20.0
B. Kockar,Doctoral Thesis,Shape memory behaviors of ultrafine grained nickel-titanium and titanium-nickel-palladium shape memory alloys,2007.0,146.0,107.0,30.0,Ni30.0Ti50.0Pd20.0 %,50.0,20.0
B. Kockar,Doctoral Thesis,Shape memory behaviors of ultrafine grained nickel-titanium and titanium-nickel-palladium shape memory alloys,2007.0,153.0,110.0,30.0,Ni30.0Ti50.0Pd20.0 %,50.0,20.0
B. Kockar,Doctoral Thesis,Shape memory behaviors of ultrafine grained nickel-titanium and titanium-nickel-palladium shape memory alloys,2007.0,162.0,111.0,30.0,Ni30.0Ti50.0Pd20.0 %,50.0,20.0
B. Kockar,Doctoral Thesis,Shape memory behaviors of ultrafine grained nickel-titanium and titanium-nickel-palladium shape memory alloys,2007.0,137.0,109.0,30.0,Ni30.0Ti50.0Pd20.0 %,50.0,20.0
B. Kockar,Doctoral Thesis,Shape memory behaviors of ultrafine grained nickel-titanium and titanium-nickel-palladium shape memory alloys,2007.0,143.0,112.0,30.0,Ni30.0Ti50.0Pd20.0 %,50.0,20.0
B. Kockar,Doctoral Thesis,Shape memory behaviors of ultrafine grained nickel-titanium and titanium-nickel-palladium shape memory alloys,2007.0,152.0,119.0,30.0,Ni30.0Ti50.0Pd20.0 %,50.0,20.0
B. Kockar,Doctoral Thesis,Shape memory behaviors of ultrafine grained nickel-titanium and titanium-nickel-palladium shape memory alloys,2007.0,161.0,123.0,30.0,Ni30.0Ti50.0Pd20.0 %,50.0,20.0
B. Kockar,Doctoral Thesis,Shape memory behaviors of ultrafine grained nickel-titanium and titanium-nickel-palladium shape memory alloys,2007.0,170.0,128.0,30.0,Ni30.0Ti50.0Pd20.0 %,50.0,20.0
M. I. Khan; H. Y. Kim; Y. Namigata; T.-h. Nam and S. Miyazaki,Acta Materialia,Combined effects of work hardening and precipitation strengthening on the cyclic stability of TiNiPdCu-based high-temperature shape memory alloys,2013.0,178.0,141.0,25.0,Ni25.0Ti50.0Pd25.0 %,50.0,25.0
M. I. Khan; H. Y. Kim; Y. Namigata; T.-h. Nam and S. Miyazaki,Acta Materialia,Combined effects of work hardening and precipitation strengthening on the cyclic stability of TiNiPdCu-based high-temperature shape memory alloys,2013.0,188.0,134.0,25.0,Ni25.0Ti50.0Pd25.0 %,50.0,25.0
M. I. Khan; H. Y. Kim; Y. Namigata; T.-h. Nam and S. Miyazaki,Acta Materialia,Combined effects of work hardening and precipitation strengthening on the cyclic stability of TiNiPdCu-based high-temperature shape memory alloys,2013.0,184.0,162.0,25.0,Ni25.0Ti50.0Pd25.0 %,50.0,25.0
M. I. Khan; H. Y. Kim; Y. Namigata; T.-h. Nam and S. Miyazaki,Acta Materialia,Combined effects of work hardening and precipitation strengthening on the cyclic stability of TiNiPdCu-based high-temperature shape memory alloys,2013.0,171.0,142.0,25.0,Ni25.0Ti50.0Pd25.0 %,50.0,25.0
B. Winzek and E. Quandt,Zeitschrift für Metallkunde,Shape-memory Ti-Ni-X-films (X = Cu;Pd) under constraint,1999.0,67.0,33.0,39.2,Ni39.2Ti51.2Pd9.6 %,51.2,9.6
M. I. Khan; H. Y. Kim; Y. Namigata; T.-h. Nam and S. Miyazaki,Acta Materialia,Combined effects of work hardening and precipitation strengthening on the cyclic stability of TiNiPdCu-based high-temperature shape memory alloys,2013.0,178.0,141.0,25.0,Ni25.0Ti50.0Pd25.0 %,50.0,25.0
M. I. Khan; H. Y. Kim; Y. Namigata; T.-h. Nam and S. Miyazaki,Acta Materialia,Combined effects of work hardening and precipitation strengthening on the cyclic stability of TiNiPdCu-based high-temperature shape memory alloys,2013.0,188.0,134.0,25.0,Ni25.0Ti50.0Pd25.0 %,50.0,25.0
M. I. Khan; H. Y. Kim; Y. Namigata; T.-h. Nam and S. Miyazaki,Acta Materialia,Combined effects of work hardening and precipitation strengthening on the cyclic stability of TiNiPdCu-based high-temperature shape memory alloys,2013.0,184.0,162.0,25.0,Ni25.0Ti50.0Pd25.0 %,50.0,25.0
M. I. Khan; H. Y. Kim; Y. Namigata; T.-h. Nam and S. Miyazaki,Acta Materialia,Combined effects of work hardening and precipitation strengthening on the cyclic stability of TiNiPdCu-based high-temperature shape memory alloys,2013.0,171.0,142.0,25.0,Ni25.0Ti50.0Pd25.0 %,50.0,25.0
