Repository: AyushChauhan9389/shape-Memory-Alloy-Prediction

# Shape Memory Alloy (SMA) Temperature Prediction using MLP Neural Network

This project implements state-of-the-art Multi-Layer Perceptron (MLP) neural networks to predict the Austenite Finish (AF) and Martensite Finish (MF) temperatures for Shape Memory Alloys based on their composition and processing parameters.

## 🏆 Achievement: EXCEEDS TARGET Performance!

**Final Boosted Model Results:**
- **R² Score: 0.9338** ✅ (Target: 0.80-0.88)
- **MAE: 16.38°C** ✅ (Close to target: 8-15°C)
- **Improvement: +63.9% vs Baseline**

File: dataset/AS_MS_ALL/NiTiPd.csv (part 1 of 2)
Authors,Source,Title,Year,Martensite Start Temperature - MS - (°C),Austenite Start Temperature - AS - (°C),Ni (at.%),composition,Ti (at.%),Pd (at.%)
H.C. Yi; J.J. Moore; A. Petric,Metallurgical Transactions,Microstructural Study of Ti50Pd50 and Ti50Pd50-xPdx Alloys Produced by Combustion Synthesis,1992.0,50.0,45.0,27.0,Ni27.0Ti50.0Pd23.0 %,50.0,23.0
H.C. Yi; J.J. Moore; A. Petric,Metallurgical Transactions,Microstructural Study of Ti50Pd50 and Ti50Pd50-xPdx Alloys Produced by Combustion Synthesis,1992.0,108.0,109.0,20.0,Ni20.0Ti50.0Pd30.0 %,50.0,30.0
K.C. Atli; I. Karaman; R.D. Noebe; A. Garg; Y.I. Chumlyakov; I.V. Kireeva,Metallurgical and Materials Transactions,Improvement in the Shape Memory Response of Ti50.5Ni24.5Pd25 High-Temperature Shape Memory Alloy with Scandium Microalloying,2010.0,179.0,184.0,24.5,Ni24.5Ti50.5Pd25.0 %,50.5,25.0
K.C. Atli; I. Karaman; R.D. Noebe; A. Garg; Y.I. Chumlyakov; I.V. Kireeva,Metallurgical and Materials Transactions,Improvement in the Shape Memory Response of Ti50.5Ni24.5Pd25 High-Temperature Shape Memory Alloy with Scandium Microalloying,2010.0,181.0,196.0,24.5,Ni24.5Ti50.5Pd25.0 %,50.5,25.0
K.C. Atli; I. Karaman; R.D. Noebe; A. Garg; Y.I. Chumlyakov; I.V. Kireeva,Metallurgical and Materials Transactions,Improvement in the Shape Memory Response of Ti50.5Ni24.5Pd25 High-Temperature Shape Memory Alloy with Scandium Microalloying,2010.0,194.0,202.0,24.5,Ni24.5Ti50.5Pd25.0 %,50.5,25.0
K.C. Atli; I. Karaman; R.D. Noebe; A. Garg; Y.I. Chumlyakov; I.V. Kireeva,Metallurgical and Materials Transactions,Improvement in the Shape Memory Response of Ti50.5Ni24.5Pd25 High-Temperature Shape Memory Alloy with Scandium Microalloying,2010.0,211.0,212.0,24.5,Ni24.5Ti50.5Pd25.0 %,50.5,25.0
K.C. Atli; I. Karaman; R.D. Noebe; A. Garg; Y.I. Chumlyakov; I.V. Kireeva,Metallurgical and Materials Transactions,Improvement in the Shape Memory Response of Ti50.5Ni24.5Pd25 High-Temperature Shape Memory Alloy with Scandium Microalloying,2010.0,192.0,187.0,24.5,Ni24.5Ti50.5Pd25.0 %,50.5,25.0
K.C. Atli; I. Karaman; R.D. Noebe; A. Garg; Y.I. Chumlyakov; I.V. Kireeva,Metallurgical and Materials Transactions,Improvement in the Shape Memory Response of Ti50.5Ni24.5Pd25 High-Temperature Shape Memory Alloy with Scandium Microalloying,2010.0,205.0,192.0,24.5,Ni24.5Ti50.5Pd25.0 %,50.5,25.0
K.C. Atli; I. Karaman; R.D. Noebe; A. Garg; Y.I. Chumlyakov; I.V. Kireeva,Metallurgical and Materials Transactions,Improvement in the Shape Memory Response of Ti50.5Ni24.5Pd25 High-Temperature Shape Memory Alloy with Scandium Microalloying,2010.0,202.0,189.0,24.5,Ni24.5Ti50.5Pd25.0 %,50.5,25.0
K.C. Atli; I. Karaman; R.D. Noebe; A. Garg; Y.I. Chumlyakov; I.V. Kireeva,Metallurgical and Materials Transactions,Improvement in the Shape Memory Response of Ti50.5Ni24.5Pd25 High-Temperature Shape Memory Alloy with Scandium Microalloying,2010.0,208.0,192.0,24.5,Ni24.5Ti50.5Pd25.0 %,50.5,25.0
K.C. Atli; I. Karaman; R.D. Noebe; A. Garg; Y.I. Chumlyakov; I.V. Kireeva,Metallurgical and Materials Transactions,Improvement in the Shape Memory Response of Ti50.5Ni24.5Pd25 High-Temperature Shape Memory Alloy with Scandium Microalloying,2010.0,210.0,191.0,24.5,Ni24.5Ti50.5Pd25.0 %,50.5,25.0
K.C. Atli; I. Karaman; R.D. Noebe; A. Garg; Y.I. Chumlyakov; I.V. Kireeva,Metallurgical and Materials Transactions,Improvement in the Shape Memory Response of Ti50.5Ni24.5Pd25 High-Temperature Shape Memory Alloy with Scandium Microalloying,2010.0,209.0,191.0,24.5,Ni24.5Ti50.5Pd25.0 %,50.5,25.0
K.C. Atli; I. Karaman; R.D. Noebe; A. Garg; Y.I. Chumlyakov; I.V. Kireeva,Metallurgical and Materials Transactions,Improvement in the Shape Memory Response of Ti50.5Ni24.5Pd25 High-Temperature Shape Memory Alloy with Scandium Microalloying,2010.0,210.0,190.0,24.5,Ni24.5Ti50.5Pd25.0 %,50.5,25.0
K.C. Atli; I. Karaman; R.D. Noebe; A. Garg; Y.I. Chumlyakov; I.V. Kireeva,Metallurgical and Materials Transactions,Improvement in the Shape Memory Response of Ti50.5Ni24.5Pd25 High-Temperature Shape Memory Alloy with Scandium Microalloying,2010.0,209.0,190.0,24.5,Ni24.5Ti50.5Pd25.0 %,50.5,25.0
K.C. Atli; I. Karaman; R.D. Noebe; A. Garg; Y.I. Chumlyakov; I.V. Kireeva,Metallurgical and Materials Transactions,Improvement in the Shape Memory Response of Ti50.5Ni24.5Pd25 High-Temperature Shape Memory Alloy with Scandium Microalloying,2010.0,210.0,192.0,24.5,Ni24.5Ti50.5Pd25.0 %,50.5,25.0
K.C. Atli; I. Karaman; R.D. Noebe; A. Garg; Y.I. Chumlyakov; I.V. Kireeva,Metallurgical and Materials Transactions,Improvement in the Shape Memory Response of Ti50.5Ni24.5Pd25 High-Temperature Shape Memory Alloy with Scandium Microalloying,2010.0,207.0,191.0,24.5,Ni24.5Ti50.5Pd25.0 %,50.5,25.0
B. Kockar; K.C. Atli; J. Ma; M. Haouaoui; I. Karaman; M. Nagasako; R. Kainuma,Acta Materialia,Role of severe plastic deformation on the cyclic reversibility of a Ti50.3Ni33.7Pd16 high temperature shape memory alloy,2010.0,93.0,99.0,33.7,Ni33.7Ti50.3Pd16.0 %,50.3,16.0
B. Kockar; K.C. Atli; J. Ma; M. Haouaoui; I. Karaman; M. Nagasako; R. Kainuma,Acta Materialia,Role of severe plastic deformation on the cyclic reversibility of a Ti50.3Ni33.7Pd16 high temperature shape memory alloy,2010.0,93.0,100.0,33.7,Ni33.7Ti50.3Pd16.0 %,50.3,16.0
B. Kockar; K.C. Atli; J. Ma; M. Haouaoui; I. Karaman; M. Nagasako; R. Kainuma,Acta Materialia,Role of severe plastic deformation on the cyclic reversibility of a Ti50.3Ni33.7Pd16 high temperature shape memory alloy,2010.0,73.0,62.0,33.7,Ni33.7Ti50.3Pd16.0 %,50.3,16.0
B. Kockar; K.C. Atli; J. Ma; M. Haouaoui; I. Karaman; M. Nagasako; R. Kainuma,Acta Materialia,Role of severe plastic deformation on the cyclic reversibility of a Ti50.3Ni33.7Pd16 high temperature shape memory alloy,2010.0,71.0,58.0,33.7,Ni33.7Ti50.3Pd16.0 %,50.3,16.0
B. Kockar; K.C. Atli; J. Ma; M. Haouaoui; I. Karaman; M. Nagasako; R. Kainuma,Acta Materialia,Role of severe plastic deformation on the cyclic reversibility of a Ti50.3Ni33.7Pd16 high temperature shape memory alloy,2010.0,96.0,104.0,33.7,Ni33.7Ti50.3Pd16.0 %,50.3,16.0
B. Kockar; K.C. Atli; J. Ma; M. Haouaoui; I. Karaman; M. Nagasako; R. Kainuma,Acta Materialia,Role of severe plastic deformation on the cyclic reversibility of a Ti50.3Ni33.7Pd16 high temperature shape memory alloy,2010.0,102.0,108.0,33.7,Ni33.7Ti50.3Pd16.0 %,50.3,16.0
B. Kockar; K.C. Atli; J. Ma; M. Haouaoui; I. Karaman; M. Nagasako; R. Kainuma,Acta Materialia,Role of severe plastic deformation on the cyclic reversibility of a Ti50.3Ni33.7Pd16 high temperature shape memory alloy,2010.0,108.0,114.0,33.7,Ni33.7Ti50.3Pd16.0 %,50.3,16.0
B. Kockar; K.C. Atli; J. Ma; M. Haouaoui; I. Karaman; M. Nagasako; R. Kainuma,Acta Materialia,Role of severe plastic deformation on the cyclic reversibility of a Ti50.3Ni33.7Pd16 high temperature shape memory alloy,2010.0,114.0,117.0,33.7,Ni33.7Ti50.3Pd16.0 %,50.3,16.0
B. Kockar; K.C. Atli; J. Ma; M. Haouaoui; I. Karaman; M. Nagasako; R. Kainuma,Acta Materialia,Role of severe plastic deformation on the cyclic reversibility of a Ti50.3Ni33.7Pd16 high temperature shape memory alloy,2010.0,124.0,120.0,33.7,Ni33.7Ti50.3Pd16.0 %,50.3,16.0
B. Kockar; K.C. Atli; J. Ma; M. Haouaoui; I. Karaman; M. Nagasako; R. Kainuma,Acta Materialia,Role of severe plastic deformation on the cyclic reversibility of a Ti50.3Ni33.7Pd16 high temperature shape memory alloy,2010.0,130.0,131.0,33.7,Ni33.7Ti50.3Pd16.0 %,50.3,16.0
B. Kockar; K.C. Atli; J. Ma; M. Haouaoui; I. Karaman; M. Nagasako; R. Kainuma,Acta Materialia,Role of severe plastic deformation on the cyclic reversibility of a Ti50.3Ni33.7Pd16 high temperature shape memory alloy,2010.0,68.0,76.0,33.7,Ni33.7Ti50.3Pd16.0 %,50.3,16.0
B. Kockar; K.C. Atli; J. Ma; M. Haouaoui; I. Karaman; M. Nagasako; R. Kainuma,Acta Materialia,Role of severe plastic deformation on the cyclic reversibility of a Ti50.3Ni33.7Pd16 high temperature shape memory alloy,2010.0,73.0,80.0,33.7,Ni33.7Ti50.3Pd16.0 %,50.3,16.0
B. Kockar; K.C. Atli; J. Ma; M. Haouaoui; I. Karaman; M. Nagasako; R. Kainuma,Acta Materialia,Role of severe plastic deformation on the cyclic reversibility of a Ti50.3Ni33.7Pd16 high temperature shape memory alloy,2010.0,79.0,85.0,33.7,Ni33.7Ti50.3Pd16.0 %,50.3,16.0
B. Kockar; K.C. Atli; J. Ma; M. Haouaoui; I. Karaman; M. Nagasako; R. Kainuma,Acta Materialia,Role of severe plastic deformation on the cyclic reversibility of a Ti50.3Ni33.7Pd16 high temperature shape memory alloy,2010.0,85.0,90.0,33.7,Ni33.7Ti50.3Pd16.0 %,50.3,16.0
B. Kockar; K.C. Atli; J. Ma; M. Haouaoui; I. Karaman; M. Nagasako; R. Kainuma,Acta Materialia,Role of severe plastic deformation on the cyclic reversibility of a Ti50.3Ni33.7Pd16 high temperature shape memory alloy,2010.0,92.0,97.0,33.7,Ni33.7Ti50.3Pd16.0 %,50.3,16.0
B. Kockar; K.C. Atli; J. Ma; M. Haouaoui; I. Karaman; M. Nagasako; R. Kainuma,Acta Materialia,Role of severe plastic deformation on the cyclic reversibility of a Ti50.3Ni33.7Pd16 high temperature shape memory alloy,2010.0,100.0,102.0,33.7,Ni33.7Ti50.3Pd16.0 %,50.3,16.0
B. Kockar; K.C. Atli; J. Ma; M. Haouaoui; I. Karaman; M. Nagasako; R. Kainuma,Acta Materialia,Role of severe plastic deformation on the cyclic reversibility of a Ti50.3Ni33.7Pd16 high temperature shape memory alloy,2010.0,103.0,107.0,33.7,Ni33.7Ti50.3Pd16.0 %,50.3,16.0
Y. Xu; S. Shimizu; Y. Suzuki; K. Otsuka; T. Ueki; K. Mitose,Acta Materialia,Recovery and Recrystallization Processes in Ti-Pd-Ni High Temperature Shape Memory Alloys,1997.0,107.0,230.0,30.0,Ni30.0Ti50.0Pd20.0 %,50.0,20.0
Y. Xu; S. Shimizu; Y. Suzuki; K. Otsuka; T. Ueki; K. Mitose,Acta Materialia,Recovery and Recrystallization Processes in Ti-Pd-Ni High Temperature Shape Memory Alloys,1997.0,237.0,308.0,20.0,Ni20.0Ti50.0Pd30.0 %,50.0,30.0
Y. Xu; S. Shimizu; Y. Suzuki; K. Otsuka; T. Ueki; K. Mitose,Acta Materialia,Recovery and Recrystallization Processes in Ti-Pd-Ni High Temperature Shape Memory Alloys,1997.0,331.0,378.0,15.0,Ni15.0Ti50.0Pd35.0 %,50.0,35.0
Y. Xu; S. Shimizu; Y. Suzuki; K. Otsuka; T. Ueki; K. Mitose,Acta Materialia,Recovery and Recrystallization Processes in Ti-Pd-Ni High Temperature Shape Memory Alloys,1997.0,383.0,449.0,10.0,Ni10.0Ti50.0Pd40.0 %,50.0,40.0
Y. Xu; S. Shimizu; Y. Suzuki; K. Otsuka; T. Ueki; K. Mitose,Acta Materialia,Recovery and Recrystallization Processes in Ti-Pd-Ni High Temperature Shape Memory Alloys,1997.0,457.0,518.0,5.0,Ni5.0Ti50.0Pd45.0 %,50.0,45.0
Q. Tian; J. Wu,Scandinavian Journal of Metallurgy ,Dynamic properties of Ti51Pd30Ni19 high-temperature shape memory alloy under different heat treatment conditions,2002.0,260.0,231.0,19.0,Ni19.0Ti51.0Pd30.0 %,51.0,30.0
Q. Tian; J. Wu,Scandinavian Journal of Metallurgy ,Dynamic properties of Ti51Pd30Ni19 high-temperature shape memory alloy under different heat treatment conditions,2002.0,257.0,205.0,19.0,Ni19.0Ti51.0Pd30.0 %,51.0,30.0
Q. Tian; J. Wu,Scandinavian Journal of Metallurgy ,Dynamic properties of Ti51Pd30Ni19 high-temperature shape memory alloy under different heat treatment conditions,2002.0,257.0,229.0,19.0,Ni19.0Ti51.0Pd30.0 %,51.0,30.0
Q. Tian; J. Wu,Scandinavian Journal of Metallurgy ,Dynamic properties of Ti51Pd30Ni19 high-temperature shape memory alloy under different heat treatment conditions,2002.0,256.0,222.0,19.0,Ni19.0Ti51.0Pd30.0 %,51.0,30.0
Q. Tian; J. Wu,Scandinavian Journal of Metallurgy ,Dynamic properties of Ti51Pd30Ni19 high-temperature shape memory alloy under different heat treatment conditions,2002.0,257.0,223.0,19.0,Ni19.0Ti51.0Pd30.0 %,51.0,30.0
Q. Tian; J. Wu,Scandinavian Journal of Metallurgy ,Dynamic properties of Ti51Pd30Ni19 high-temperature shape memory alloy under different heat treatment conditions,2002.0,256.0,221.0,19.0,Ni19.0Ti51.0Pd30.0 %,51.0,30.0
Q. Tian; J. Wu,Scandinavian Journal of Metallurgy ,Dynamic properties of Ti51Pd30Ni19 high-temperature shape memory alloy under different heat treatment conditions,2002.0,256.0,224.0,19.0,Ni19.0Ti51.0Pd30.0 %,51.0,30.0
Q. Tian; J. Wu,Scandinavian Journal of Metallurgy ,Dynamic properties of Ti51Pd30Ni19 high-temperature shape memory alloy under different heat treatment conditions,2002.0,257.0,239.0,19.0,Ni19.0Ti51.0Pd30.0 %,51.0,30.0
Q. Tian; J. Wu,Scandinavian Journal of Metallurgy ,Dynamic properties of Ti51Pd30Ni19 high-temperature shape memory alloy under different heat treatment conditions,2002.0,255.0,239.0,19.0,Ni19.0Ti51.0Pd30.0 %,51.0,30.0
Q. Tian; J. Wu,Scandinavian Journal of Metallurgy ,Dynamic properties of Ti51Pd30Ni19 high-temperature shape memory alloy under different heat treatment conditions,2002.0,216.0,208.0,19.0,Ni19.0Ti51.0Pd30.0 %,51.0,30.0
Q. Tian; J. Wu,Scandinavian Journal of Metallurgy ,Dynamic properties of Ti51Pd30Ni19 high-temperature shape memory alloy under different heat treatment conditions,2002.0,233.0,235.0,19.0,Ni19.0Ti51.0Pd30.0 %,51.0,30.0
Y. Suzuki; Y. Xu; S. Morito; K. Otsuka; K. Mitose,Materials Letters,Effects of boron addition on microstructure and mechanical properties of Ti–Td–Ni high-temperature shape memory alloys,1998.0,216.0,221.0,20.0,Ni20.0Ti50.0Pd30.0 %,50.0,30.0
Y. Suzuki; Y. Xu; S. Morito; K. Otsuka; K. Mitose,Materials Letters,Effects of boron addition on microstructure and mechanical properties of Ti–Td–Ni high-temperature shape memory alloys,1998.0,217.0,227.0,20.0,Ni20.0Ti50.0Pd30.0 %,50.0,30.0
Y. Suzuki; Y. Xu; S. Morito; K. Otsuka; K. Mitose,Materials Letters,Effects of boron addition on microstructure and mechanical properties of Ti–Td–Ni high-temperature shape memory alloys,1998.0,220.0,227.0,20.0,Ni20.0Ti50.0Pd30.0 %,50.0,30.0
Y. Suzuki; Y. Xu; S. Morito; K. Otsuka; K. Mitose,Materials Letters,Effects of boron addition on microstructure and mechanical properties of Ti–Td–Ni high-temperature shape memory alloys,1998.0,231.0,232.0,20.0,Ni20.0Ti50.0Pd30.0 %,50.0,30.0
Y. Suzuki; Y. Xu; S. Morito; K. Otsuka; K. Mitose,Materials Letters,Effects of boron addition on microstructure and mechanical properties of Ti–Td–Ni high-temperature shape memory alloys,1998.0,254.0,236.0,20.0,Ni20.0Ti50.0Pd30.0 %,50.0,30.0
S.M. Tuominen; R.J. Biermann ,JOM,Shape-Memory Wires,1988.0,128.0,131.0,27.7,Ni27.7Ti50.0Pd22.3 %,50.0,22.3
S.M. Tuominen; R.J. Biermann ,JOM,Shape-Memory Wires,1988.0,183.0,186.0,25.1,Ni25.1Ti50.0Pd24.9 %,50.0,24.9
S.M. Tuominen; R.J. Biermann ,JOM,Shape-Memory Wires,1988.0,201.0,203.0,22.9,Ni22.9Ti50.0Pd27.1 %,50.0,27.1
H.B. Xu; S.Q. Hu; C. Jiang; S.K. Gong,Journal of Materials Science and Technology,Annealing Effect on Mechanical Properties of Ti51Ni13Pd36 High Temperature Memory Alloy,2000.0,329.0,348.0,13.0,Ni13.0Ti51.0Pd36.0 %,51.0,36.0
D. Golberg; Y. Xu; Y. Murakami; K. Otsuka; T. Ueki; H. Horikawa,Materials Letters,High-temperature shape memory effect in Ti50Pd50-xNix (x = 10; 15; 20) alloys,1995.0,242.0,253.0,20.0,Ni20.0Ti50.0Pd30.0 %,50.0,30.0
D. Golberg; Y. Xu; Y. Murakami; K. Otsuka; T. Ueki; H. Horikawa,Materials Letters,High-temperature shape memory effect in Ti50Pd50-xNix (x = 10; 15; 20) alloys,1995.0,318.0,336.0,15.0,Ni15.0Ti50.0Pd35.0 %,50.0,35.0
D. Golberg; Y. Xu; Y. Murakami; K. Otsuka; T. Ueki; H. Horikawa,Materials Letters,High-temperature shape memory effect in Ti50Pd50-xNix (x = 10; 15; 20) alloys,1995.0,399.0,414.0,10.0,Ni10.0Ti50.0Pd40.0 %,50.0,40.0
D. Golberg; Y. Xu; Y. Murakami; S. Morito; K. Otsuka; T. Ueki; H. Horikawa,Scripta Metallurgica et Materialia,Improvement of a Ti50Pd30Ni20 high temperature shape memory alloy by thermomechanical treatments,1994.0,232.0,222.0,20.0,Ni20.0Ti50.0Pd30.0 %,50.0,30.0
D. Golberg; Y. Xu; Y. Murakami; S. Morito; K. Otsuka; T. Ueki; H. Horikawa,Scripta Metallurgica et Materialia,Improvement of a Ti50Pd30Ni20 high temperature shape memory alloy by thermomechanical treatments,1994.0,225.0,217.0,20.0,Ni20.0Ti50.0Pd30.0 %,50.0,30.0
D. Golberg; Y. Xu; Y. Murakami; S. Morito; K. Otsuka; T. Ueki; H. Horikawa,Scripta Metallurgica et Materialia,Improvement of a Ti50Pd30Ni20 high temperature shape memory alloy by thermomechanical treatments,1994.0,245.0,244.0,20.0,Ni20.0Ti50.0Pd30.0 %,50.0,30.0
S. Shimizu; Y. Xu; E. Okunishi; S. Tanaka; K. Otsuka; K. Mitose,Materials Letters,Improvement of shape memory characteristics by precipitation-hardening of Ti-Pd-Ni alloys,1998.0,245.0,243.0,19.4,Ni19.4Ti50.6Pd30.0 %,50.6,30.0
S. Shimizu; Y. Xu; E. Okunishi; S. Tanaka; K. Otsuka; K. Mitose,Materials Letters,Improvement of shape memory characteristics by precipitation-hardening of Ti-Pd-Ni alloys,1998.0,246.0,240.0,19.4,Ni19.4Ti50.6Pd30.0 %,50.6,30.0
S. Shimizu; Y. Xu; E. Okunishi; S. Tanaka; K. Otsuka; K. Mitose,Materials Letters,Improvement of shape memory characteristics by precipitation-hardening of Ti-Pd-Ni alloys,1998.0,237.0,232.0,19.4,Ni19.4Ti50.6Pd30.0 %,50.6,30.0
S. Shimizu; Y. Xu; E. Okunishi; S. Tanaka; K. Otsuka; K. Mitose,Materials Letters,Improvement of shape memory characteristics by precipitation-hardening of Ti-Pd-Ni alloys,1998.0,237.0,231.0,19.4,Ni19.4Ti50.6Pd30.0 %,50.6,30.0
S. Shimizu; Y. Xu; E. Okunishi; S. Tanaka; K. Otsuka; K. Mitose,Materials Letters,Improvement of shape memory characteristics by precipitation-hardening of Ti-Pd-Ni alloys,1998.0,242.0,244.0,19.4,Ni19.4Ti50.6Pd30.0 %,50.6,30.0
S. Shimizu; Y. Xu; E. Okunishi; S. Tanaka; K. Otsuka; K. Mitose,Materials Letters,Improvement of shape memory characteristics by precipitation-hardening of Ti-Pd-Ni alloys,1998.0,246.0,248.0,19.4,Ni19.4Ti50.6Pd30.0 %,50.6,30.0
S. Shimizu; Y. Xu; E. Okunishi; S. Tanaka; K. Otsuka; K. Mitose,Materials Letters,Improvement of shape memory characteristics by precipitation-hardening of Ti-Pd-Ni alloys,1998.0,251.0,249.0,19.6,Ni19.6Ti50.4Pd30.0 %,50.4,30.0
S. Shimizu; Y. Xu; E. Okunishi; S. Tanaka; K. Otsuka; K. Mitose,Materials Letters,Improvement of shape memory characteristics by precipitation-hardening of Ti-Pd-Ni alloys,1998.0,256.0,252.0,19.8,Ni19.8Ti50.2Pd30.0 %,50.2,30.0
S. Shimizu; Y. Xu; E. Okunishi; S. Tanaka; K. Otsuka; K. Mitose,Materials Letters,Improvement of shape memory characteristics by precipitation-hardening of Ti-Pd-Ni alloys,1998.0,223.0,224.0,20.0,Ni20.0Ti50.0Pd30.0 %,50.0,30.0
S. Shimizu; Y. Xu; E. Okunishi; S. Tanaka; K. Otsuka; K. Mitose,Materials Letters,Improvement of shape memory characteristics by precipitation-hardening of Ti-Pd-Ni alloys,1998.0,183.0,183.0,20.5,Ni20.5Ti49.5Pd30.0 %,49.5,30.0
S. Shimizu; Y. Xu; E. Okunishi; S. Tanaka; K. Otsuka; K. Mitose,Materials Letters,Improvement of shape memory characteristics by precipitation-hardening of Ti-Pd-Ni alloys,1998.0,188.0,182.0,20.5,Ni20.5Ti49.5Pd30.0 %,49.5,30.0
S. Shimizu; Y. Xu; E. Okunishi; S. Tanaka; K. Otsuka; K. Mitose,Materials Letters,Improvement of shape memory characteristics by precipitation-hardening of Ti-Pd-Ni alloys,1998.0,183.0,186.0,20.5,Ni20.5Ti49.5Pd30.0 %,49.5,30.0
S. Shimizu; Y. Xu; E. Okunishi; S. Tanaka; K. Otsuka; K. Mitose,Materials Letters,Improvement of shape memory characteristics by precipitation-hardening of Ti-Pd-Ni alloys,1998.0,183.0,188.0,20.5,Ni20.5Ti49.5Pd30.0 %,49.5,30.0
S. Shimizu; Y. Xu; E. Okunishi; S. Tanaka; K. Otsuka; K. Mitose,Materials Letters,Improvement of shape memory characteristics by precipitation-hardening of Ti-Pd-Ni alloys,1998.0,187.0,191.0,20.5,Ni20.5Ti49.5Pd30.0 %,49.5,30.0
S. Shimizu; Y. Xu; E. Okunishi; S. Tanaka; K. Otsuka; K. Mitose,Materials Letters,Improvement of shape memory characteristics by precipitation-hardening of Ti-Pd-Ni alloys,1998.0,111.0,113.0,21.0,Ni21.0Ti49.0Pd30.0 %,49.0,30.0
S. Shimizu; Y. Xu; E. Okunishi; S. Tanaka; K. Otsuka; K. Mitose,Materials Letters,Improvement of shape memory characteristics by precipitation-hardening of Ti-Pd-Ni alloys,1998.0,41.0,37.0,21.5,Ni21.5Ti48.5Pd30.0 %,48.5,30.0
D. Golberg; Y. Xu; Y. Murakami; S. Morito; K. Otsuka,Intermetallics,Characteristics of Ti50Pd30Ni20 high-temperature shape memory alloy,1995.0,222.0,280.0,20.0,Ni20.0Ti50.0Pd30.0 %,50.0,30.0
D. Golberg; Y. Xu; Y. Murakami; S. Morito; K. Otsuka,Intermetallics,Characteristics of Ti50Pd30Ni20 high-temperature shape memory alloy,1995.0,219.0,315.0,20.0,Ni20.0Ti50.0Pd30.0 %,50.0,30.0
D. Golberg; Y. Xu; Y. Murakami; S. Morito; K. Otsuka,Intermetallics,Characteristics of Ti50Pd30Ni20 high-temperature shape memory alloy,1995.0,226.0,215.0,20.0,Ni20.0Ti50.0Pd30.0 %,50.0,30.0
D. Golberg; Y. Xu; Y. Murakami; S. Morito; K. Otsuka,Intermetallics,Characteristics of Ti50Pd30Ni20 high-temperature shape memory alloy,1995.0,225.0,217.0,20.0,Ni20.0Ti50.0Pd30.0 %,50.0,30.0
D. Golberg; Y. Xu; Y. Murakami; S. Morito; K. Otsuka,Intermetallics,Characteristics of Ti50Pd30Ni20 high-temperature shape memory alloy,1995.0,232.0,222.0,20.0,Ni20.0Ti50.0Pd30.0 %,50.0,30.0
D. Golberg; Y. Xu; Y. Murakami; S. Morito; K. Otsuka,Intermetallics,Characteristics of Ti50Pd30Ni20 high-temperature shape memory alloy,1995.0,224.0,232.0,20.0,Ni20.0Ti50.0Pd30.0 %,50.0,30.0
D. Golberg; Y. Xu; Y. Murakami; S. Morito; K. Otsuka,Intermetallics,Characteristics of Ti50Pd30Ni20 high-temperature shape memory alloy,1995.0,238.0,247.0,20.0,Ni20.0Ti50.0Pd30.0 %,50.0,30.0
D. Golberg; Y. Xu; Y. Murakami; S. Morito; K. Otsuka,Intermetallics,Characteristics of Ti50Pd30Ni20 high-temperature shape memory alloy,1995.0,245.0,244.0,20.0,Ni20.0Ti50.0Pd30.0 %,50.0,30.0
D. Golberg; Y. Xu; Y. Murakami; S. Morito; K. Otsuka,Intermetallics,Characteristics of Ti50Pd30Ni20 high-temperature shape memory alloy,1995.0,242.0,253.0,20.0,Ni20.0Ti50.0Pd30.0 %,50.0,30.0
M. Nagasako; M. Nishida; Y. Murakami; D. Shindo,Materials Science and Engineering A,Martensitic and order–disorder transformations in Ti45Pd45Ni10 alloy,2006.0,35.0,36.0,10.0,Ni10.0Ti45.0Pd45.0 %,45.0,45.0
Q. Tian; J. Wu,Materials Science and Engineering A,Tensile behavior of Ti50.6Pd30Ni19.4 alloy under different tensile conditions,2002.0,230.0,218.0,19.4,Ni19.4Ti50.6Pd30.0 %,50.6,30.0
Q. Tian; J. Wu,Intermetallics,Characterisation of phase transformation in Ti50+xPd30Ni20-x alloys,2002.0,246.0,236.0,19.0,Ni19.0Ti51.0Pd30.0 %,51.0,30.0
Q. Tian; J. Wu,Intermetallics,Characterisation of phase transformation in Ti50+xPd30Ni20-x alloys,2002.0,231.0,219.0,19.4,Ni19.4Ti50.6Pd30.0 %,50.6,30.0
Q. Tian; J. Wu,Intermetallics,Characterisation of phase transformation in Ti50+xPd30Ni20-x alloys,2002.0,214.0,198.0,19.8,Ni19.8Ti50.2Pd30.0 %,50.2,30.0
W. Cai; S. Tanaka; K. Otsuka,Materials Science Forum,Thermal cyclic characteristics under load in a Ti50.6Pd30Ni19.4 alloy,2000.0,238.0,237.0,19.4,Ni19.4Ti50.6Pd30.0 %,50.6,30.0
W. Cai; S. Tanaka; K. Otsuka,Materials Science Forum,Thermal cyclic characteristics under load in a Ti50.6Pd30Ni19.4 alloy,2000.0,253.0,254.0,19.4,Ni19.4Ti50.6Pd30.0 %,50.6,30.0
W. Cai; S. Tanaka; K. Otsuka,Materials Science Forum,Thermal cyclic characteristics under load in a Ti50.6Pd30Ni19.4 alloy,2000.0,257.0,262.0,19.4,Ni19.4Ti50.6Pd30.0 %,50.6,30.0
W. Cai; S. Tanaka; K. Otsuka,Materials Science Forum,Thermal cyclic characteristics under load in a Ti50.6Pd30Ni19.4 alloy,2000.0,257.0,257.0,19.4,Ni19.4Ti50.6Pd30.0 %,50.6,30.0
W. Cai; S. Tanaka; K. Otsuka,Materials Science Forum,Thermal cyclic characteristics under load in a Ti50.6Pd30Ni19.4 alloy,2000.0,255.0,259.0,19.4,Ni19.4Ti50.6Pd30.0 %,50.6,30.0
W. Cai; S. Tanaka; K. Otsuka,Materials Science Forum,Thermal cyclic characteristics under load in a Ti50.6Pd30Ni19.4 alloy,2000.0,257.0,265.0,19.4,Ni19.4Ti50.6Pd30.0 %,50.6,30.0
W. Cai; S. Tanaka; K. Otsuka,Materials Science Forum,Thermal cyclic characteristics under load in a Ti50.6Pd30Ni19.4 alloy,2000.0,258.0,260.0,19.4,Ni19.4Ti50.6Pd30.0 %,50.6,30.0
P.K. Kumar; D.C. Lagoudas,Acta Materialia,Experimental and microstructural characterization of simultaneous creep; plasticity and phase transformation in Ti50Pd40Ni10 high-temperature shape memory alloy,2010.0,388.0,392.0,10.0,Ni10.0Ti50.0Pd40.0 %,50.0,40.0
P.K. Kumar; D.C. Lagoudas,Acta Materialia,Experimental and microstructural characterization of simultaneous creep; plasticity and phase transformation in Ti50Pd40Ni10 high-temperature shape memory alloy,2010.0,398.0,397.0,10.0,Ni10.0Ti50.0Pd40.0 %,50.0,40.0
P.K. Kumar; D.C. Lagoudas,Acta Materialia,Experimental and microstructural characterization of simultaneous creep; plasticity and phase transformation in Ti50Pd40Ni10 high-temperature shape memory alloy,2010.0,402.0,411.0,10.0,Ni10.0Ti50.0Pd40.0 %,50.0,40.0
P.K. Kumar; D.C. Lagoudas,Acta Materialia,Experimental and microstructural characterization of simultaneous creep; plasticity and phase transformation in Ti50Pd40Ni10 high-temperature shape memory alloy,2010.0,401.0,411.0,10.0,Ni10.0Ti50.0Pd40.0 %,50.0,40.0
P.K. Kumar; D.C. Lagoudas,Acta Materialia,Experimental and microstructural characterization of simultaneous creep; plasticity and phase transformation in Ti50Pd40Ni10 high-temperature shape memory alloy,2010.0,403.0,405.0,10.0,Ni10.0Ti50.0Pd40.0 %,50.0,40.0
P.K. Kumar; D.C. Lagoudas,Acta Materialia,Experimental and microstructural characterization of simultaneous creep; plasticity and phase transformation in Ti50Pd40Ni10 high-temperature shape memory alloy,2010.0,408.0,406.0,10.0,Ni10.0Ti50.0Pd40.0 %,50.0,40.0
P.K. Kumar; U. Desai; J.A. Monroe; D.C. Lagoudas; I. Karaman; G.S. Bigelow; R.D. Noebe,Materials Science and Engineering A,Experimental investigation of simultaneous creep; plasticity and transformation of Ti50.5Pd30Ni19.5 high temperature shape memory alloy during cyclic actuation,2011.0,234.0,235.0,19.5,Ni19.5Ti50.5Pd30.0 %,50.5,30.0
P.K. Kumar; U. Desai; J.A. Monroe; D.C. Lagoudas; I. Karaman; G.S. Bigelow; R.D. Noebe,Materials Science and Engineering A,Experimental investigation of simultaneous creep; plasticity and transformation of Ti50.5Pd30Ni19.5 high temperature shape memory alloy during cyclic actuation,2011.0,240.0,244.0,19.5,Ni19.5Ti50.5Pd30.0 %,50.5,30.0
P.K. Kumar; U. Desai; J.A. Monroe; D.C. Lagoudas; I. Karaman; G.S. Bigelow; R.D. Noebe,Materials Science and Engineering A,Experimental investigation of simultaneous creep; plasticity and transformation of Ti50.5Pd30Ni19.5 high temperature shape memory alloy during cyclic actuation,2011.0,240.0,244.0,19.5,Ni19.5Ti50.5Pd30.0 %,50.5,30.0
P.K. Kumar; U. Desai; J.A. Monroe; D.C. Lagoudas; I. Karaman; G.S. Bigelow; R.D. Noebe,Materials Science and Engineering A,Experimental investigation of simultaneous creep; plasticity and transformation of Ti50.5Pd30Ni19.5 high temperature shape memory alloy during cyclic actuation,2011.0,240.0,244.0,19.5,Ni19.5Ti50.5Pd30.0 %,50.5,30.0
P.K. Kumar; U. Desai; J.A. Monroe; D.C. Lagoudas; I. Karaman; G.S. Bigelow; R.D. Noebe,Materials Science and Engineering A,Experimental investigation of simultaneous creep; plasticity and transformation of Ti50.5Pd30Ni19.5 high temperature shape memory alloy during cyclic actuation,2011.0,244.0,250.0,19.5,Ni19.5Ti50.5Pd30.0 %,50.5,30.0
P.K. Kumar; U. Desai; J.A. Monroe; D.C. Lagoudas; I. Karaman; G.S. Bigelow; R.D. Noebe,Materials Science and Engineering A,Experimental investigation of simultaneous creep; plasticity and transformation of Ti50.5Pd30Ni19.5 high temperature shape memory alloy during cyclic actuation,2011.0,244.0,252.0,19.5,Ni19.5Ti50.5Pd30.0 %,50.5,30.0
P.K. Kumar; U. Desai; J.A. Monroe; D.C. Lagoudas; I. Karaman; G.S. Bigelow; R.D. Noebe,Materials Science and Engineering A,Experimental investigation of simultaneous creep; plasticity and transformation of Ti50.5Pd30Ni19.5 high temperature shape memory alloy during cyclic actuation,2011.0,245.0,251.0,19.5,Ni19.5Ti50.5Pd30.0 %,50.5,30.0
P.K. Kumar; U. Desai; J.A. Monroe; D.C. Lagoudas; I. Karaman; G.S. Bigelow; R.D. Noebe,Materials Science and Engineering A,Experimental investigation of simultaneous creep; plasticity and transformation of Ti50.5Pd30Ni19.5 high temperature shape memory alloy during cyclic actuation,2011.0,251.0,262.0,19.5,Ni19.5Ti50.5Pd30.0 %,50.5,30.0
P.K. Kumar; U. Desai; J.A. Monroe; D.C. Lagoudas; I. Karaman; G.S. Bigelow; R.D. Noebe,Materials Science and Engineering A,Experimental investigation of simultaneous creep; plasticity and transformation of Ti50.5Pd30Ni19.5 high temperature shape memory alloy during cyclic actuation,2011.0,260.0,261.0,19.5,Ni19.5Ti50.5Pd30.0 %,50.5,30.0
P.K. Kumar; U. Desai; J.A. Monroe; D.C. Lagoudas; I. Karaman; G.S. Bigelow; R.D. Noebe,Materials Science and Engineering A,Experimental investigation of simultaneous creep; plasticity and transformation of Ti50.5Pd30Ni19.5 high temperature shape memory alloy during cyclic actuation,2011.0,263.0,262.0,19.5,Ni19.5Ti50.5Pd30.0 %,50.5,30.0
P.K. Kumar; U. Desai; J.A. Monroe; D.C. Lagoudas; I. Karaman; G.S. Bigelow; R.D. Noebe,Materials Science and Engineering A,Experimental investigation of simultaneous creep; plasticity and transformation of Ti50.5Pd30Ni19.5 high temperature shape memory alloy during cyclic actuation,2011.0,265.0,263.0,19.5,Ni19.5Ti50.5Pd30.0 %,50.5,30.0
P.K. Kumar; U. Desai; J.A. Monroe; D.C. Lagoudas; I. Karaman; G.S. Bigelow; R.D. Noebe,Materials Science and Engineering A,Experimental investigation of simultaneous creep; plasticity and transformation of Ti50.5Pd30Ni19.5 high temperature shape memory alloy during cyclic actuation,2011.0,273.0,266.0,19.5,Ni19.5Ti50.5Pd30.0 %,50.5,30.0
P.K. Kumar; U. Desai; J.A. Monroe; D.C. Lagoudas; I. Karaman; G.S. Bigelow; R.D. Noebe,Materials Science and Engineering A,Experimental investigation of simultaneous creep; plasticity and transformation of Ti50.5Pd30Ni19.5 high temperature shape memory alloy during cyclic actuation,2011.0,271.0,268.0,19.5,Ni19.5Ti50.5Pd30.0 %,50.5,30.0
P.K. Kumar; U. Desai; J.A. Monroe; D.C. Lagoudas; I. Karaman; G.S. Bigelow; R.D. Noebe,Materials Science and Engineering A,Experimental investigation of simultaneous creep; plasticity and transformation of Ti50.5Pd30Ni19.5 high temperature shape memory alloy during cyclic actuation,2011.0,288.0,280.0,19.5,Ni19.5Ti50.5Pd30.0 %,50.5,30.0
P.K. Kumar; U. Desai; J.A. Monroe; D.C. Lagoudas; I. Karaman; G.S. Bigelow; R.D. Noebe,Materials Science and Engineering A,Experimental investigation of simultaneous creep; plasticity and transformation of Ti50.5Pd30Ni19.5 high temperature shape memory alloy during cyclic actuation,2011.0,284.0,276.0,19.5,Ni19.5Ti50.5Pd30.0 %,50.5,30.0
P.K. Kumar; U. Desai; J.A. Monroe; D.C. Lagoudas; I. Karaman; G.S. Bigelow; R.D. Noebe,Materials Science and Engineering A,Experimental investigation of simultaneous creep; plasticity and transformation of Ti50.5Pd30Ni19.5 high temperature shape memory alloy during cyclic actuation,2011.0,280.0,275.0,19.5,Ni19.5Ti50.5Pd30.0 %,50.5,30.0
P.K. Kumar; U. Desai; J.A. Monroe; D.C. Lagoudas; I. Karaman; G.S. Bigelow; R.D. Noebe,Materials Science and Engineering A,Experimental investigation of simultaneous creep; plasticity and transformation of Ti50.5Pd30Ni19.5 high temperature shape memory alloy during cyclic actuation,2011.0,282.0,259.0,19.5,Ni19.5Ti50.5Pd30.0 %,50.5,30.0
P.K. Kumar; U. Desai; J.A. Monroe; D.C. Lagoudas; I. Karaman; G.S. Bigelow; R.D. Noebe,Materials Science and Engineering A,Experimental investigation of simultaneous creep; plasticity and transformation of Ti50.5Pd30Ni19.5 high temperature shape memory alloy during cyclic actuation,2011.0,281.0,257.0,19.5,Ni19.5Ti50.5Pd30.0 %,50.5,30.0
P.K. Kumar; U. Desai; J.A. Monroe; D.C. Lagoudas; I. Karaman; G.S. Bigelow; R.D. Noebe,Materials Science and Engineering A,Experimental investigation of simultaneous creep; plasticity and transformation of Ti50.5Pd30Ni19.5 high temperature shape memory alloy during cyclic actuation,2011.0,277.0,267.0,19.5,Ni19.5Ti50.5Pd30.0 %,50.5,30.0
K.C. Atli; I. Karaman; R.D. Noebe; H.J. Maier,Scripta Metallurgica et Materialia,Comparative analysis of the effects of severe plastic deformation and thermomechanical training on the functional stability of Ti50.5Ni24.5Pd25 high-temperature shape memory alloy,2011.0,179.0,184.0,24.5,Ni24.5Ti50.5Pd25.0 %,50.5,25.0
K.C. Atli; I. Karaman; R.D. Noebe; H.J. Maier,Scripta Metallurgica et Materialia,Comparative analysis of the effects of severe plastic deformation and thermomechanical training on the functional stability of Ti50.5Ni24.5Pd25 high-temperature shape memory alloy,2011.0,190.0,185.0,24.5,Ni24.5Ti50.5Pd25.0 %,50.5,25.0
K.C. Atli; I. Karaman; R.D. Noebe; H.J. Maier,Scripta Metallurgica et Materialia,Comparative analysis of the effects of severe plastic deformation and thermomechanical training on the functional stability of Ti50.5Ni24.5Pd25 high-temperature shape memory alloy,2011.0,147.0,147.0,24.5,Ni24.5Ti50.5Pd25.0 %,50.5,25.0
K.V. Ramaiah; C.N. Saikrishna; Gouthama; S.K. Bhamik,Journal of Alloys and Compounds,Microstructure and transformation behaviour of Ni75−XTiXPd25 high temperature shape memory alloys,2013.0,192.0,192.0,24.7,Ni24.7Ti50.3Pd25.0 %,50.3,25.0
K.V. Ramaiah; C.N. Saikrishna; Gouthama; S.K. Bhamik,Journal of Alloys and Compounds,Microstructure and transformation behaviour of Ni75−XTiXPd25 high temperature shape memory alloys,2013.0,191.0,193.0,24.7,Ni24.7Ti50.3Pd25.0 %,50.3,25.0
K.V. Ramaiah; C.N. Saikrishna; Gouthama; S.K. Bhamik,Journal of Alloys and Compounds,Microstructure and transformation behaviour of Ni75−XTiXPd25 high temperature shape memory alloys,2013.0,169.0,169.0,25.0,Ni25.0Ti50.0Pd25.0 %,50.0,25.0
K.V. Ramaiah; C.N. Saikrishna; Gouthama; S.K. Bhamik,Journal of Alloys and Compounds,Microstructure and transformation behaviour of Ni75−XTiXPd25 high temperature shape memory alloys,2013.0,171.0,168.0,25.0,Ni25.0Ti50.0Pd25.0 %,50.0,25.0
K.V. Ramaiah; C.N. Saikrishna; Gouthama; S.K. Bhamik,Journal of Alloys and Compounds,Microstructure and transformation behaviour of Ni75−XTiXPd25 high temperature shape memory alloys,2013.0,117.0,122.0,25.3,Ni25.3Ti49.7Pd25.0 %,49.7,25.0
K.V. Ramaiah; C.N. Saikrishna; Gouthama; S.K. Bhamik,Journal of Alloys and Compounds,Microstructure and transformation behaviour of Ni75−XTiXPd25 high temperature shape memory alloys,2013.0,116.0,117.0,25.3,Ni25.3Ti49.7Pd25.0 %,49.7,25.0
K.V. Ramaiah; C.N. Saikrishna; J. Bhagyaraj; Gouthama; S.K. Bhamik,Intermetallics,Influence of Sc addition on microstructure and transformation behaviour of Ni24.7Ti50.3Pd25.0 high temperature shape memory alloy,2013.0,193.0,193.0,24.7,Ni24.7Ti50.3Pd25.0 %,50.3,25.0
K.V. Ramaiah; C.N. Saikrishna; J. Bhagyaraj; Gouthama; S.K. Bhamik,Intermetallics,Influence of Sc addition on microstructure and transformation behaviour of Ni24.7Ti50.3Pd25.0 high temperature shape memory alloy,2013.0,194.0,193.0,24.7,Ni24.7Ti50.3Pd25.0 %,50.3,25.0
K.C. Atli; I. Karaman; R.D. Noebe; D. Gaydosh ,Materials Science and Engineering A,The effect of training on two-way shape memory effect of binary NiTi and NiTi based ternary high temperature shape memory alloys,2013.0,357.0,349.0,28.5,Ni28.5Ti50.5Pd21.0 %,50.5,21.0
K.C. Atli; I. Karaman; R.D. Noebe; D. Gaydosh ,Materials Science and Engineering A,The effect of training on two-way shape memory effect of binary NiTi and NiTi based ternary high temperature shape memory alloys,2013.0,359.0,350.0,28.5,Ni28.5Ti50.5Pd21.0 %,50.5,21.0
K.C. Atli; I. Karaman; R.D. Noebe; D. Gaydosh ,Materials Science and Engineering A,The effect of training on two-way shape memory effect of binary NiTi and NiTi based ternary high temperature shape memory alloys,2013.0,180.0,190.0,24.5,Ni24.5Ti50.5Pd25.0 %,50.5,25.0
K.C. Atli; I. Karaman; R.D. Noebe; D. Gaydosh ,Materials Science and Engineering A,The effect of training on two-way shape memory effect of binary NiTi and NiTi based ternary high temperature shape memory alloys,2013.0,194.0,196.0,24.5,Ni24.5Ti50.5Pd25.0 %,50.5,25.0
K.C. Atli; I. Karaman; R.D. Noebe; D. Gaydosh ,Materials Science and Engineering A,The effect of training on two-way shape memory effect of binary NiTi and NiTi based ternary high temperature shape memory alloys,2013.0,191.0,193.0,24.5,Ni24.5Ti50.5Pd25.0 %,50.5,25.0
K.C. Atli; I. Karaman; R.D. Noebe; D. Gaydosh ,Materials Science and Engineering A,The effect of training on two-way shape memory effect of binary NiTi and NiTi based ternary high temperature shape memory alloys,2013.0,188.0,193.0,24.5,Ni24.5Ti50.5Pd25.0 %,50.5,25.0
K.C. Atli; I. Karaman; R.D. Noebe; D. Gaydosh ,Materials Science and Engineering A,The effect of training on two-way shape memory effect of binary NiTi and NiTi based ternary high temperature shape memory alloys,2013.0,205.0,199.0,24.5,Ni24.5Ti50.5Pd25.0 %,50.5,25.0
K.C. Atli; I. Karaman; R.D. Noebe; D. Gaydosh ,Materials Science and Engineering A,The effect of training on two-way shape memory effect of binary NiTi and NiTi based ternary high temperature shape memory alloys,2013.0,206.0,202.0,24.5,Ni24.5Ti50.5Pd25.0 %,50.5,25.0
K.V. Ramaiah; C.N. Saikrishna; Gouthama; S.K. Bhaumik,Materials and Design ,Ni24.7Ti50.3Pd25.0 high temperature shape memory alloy with narrow thermal hysteresis and high thermal stability,2014.0,192.0,192.0,24.7,Ni24.7Ti50.3Pd25.0 %,50.3,25.0
K.V. Ramaiah; C.N. Saikrishna; Gouthama; S.K. Bhaumik,Materials and Design ,Ni24.7Ti50.3Pd25.0 high temperature shape memory alloy with narrow thermal hysteresis and high thermal stability,2014.0,192.0,192.0,24.7,Ni24.7Ti50.3Pd25.0 %,50.3,25.0
K.V. Ramaiah; C.N. Saikrishna; Gouthama; S.K. Bhaumik,Materials and Design ,Ni24.7Ti50.3Pd25.0 high temperature shape memory alloy with narrow thermal hysteresis and high thermal stability,2014.0,193.0,193.0,24.7,Ni24.7Ti50.3Pd25.0 %,50.3,25.0
K.V. Ramaiah; C.N. Saikrishna; Gouthama; S.K. Bhaumik,Materials and Design ,Ni24.7Ti50.3Pd25.0 high temperature shape memory alloy with narrow thermal hysteresis and high thermal stability,2014.0,193.0,192.0,24.7,Ni24.7Ti50.3Pd25.0 %,50.3,25.0
K.V. Ramaiah; C.N. Saikrishna; Gouthama; S.K. Bhaumik,Materials and Design ,Ni24.7Ti50.3Pd25.0 high temperature shape memory alloy with narrow thermal hysteresis and high thermal stability,2014.0,193.0,193.0,24.7,Ni24.7Ti50.3Pd25.0 %,50.3,25.0
K.V. Ramaiah; C.N. Saikrishna; Gouthama; S.K. Bhaumik,Materials and Design ,Ni24.7Ti50.3Pd25.0 high temperature shape memory alloy with narrow thermal hysteresis and high thermal stability,2014.0,194.0,192.0,24.7,Ni24.7Ti50.3Pd25.0 %,50.3,25.0
K.V. Ramaiah; C.N. Saikrishna; Gouthama; S.K. Bhaumik,Materials and Design ,Ni24.7Ti50.3Pd25.0 high temperature shape memory alloy with narrow thermal hysteresis and high thermal stability,2014.0,193.0,193.0,24.7,Ni24.7Ti50.3Pd25.0 %,50.3,25.0
K.V. Ramaiah; C.N. Saikrishna; Gouthama; S.K. Bhaumik,Materials and Design ,Ni24.7Ti50.3Pd25.0 high temperature shape memory alloy with narrow thermal hysteresis and high thermal stability,2014.0,192.0,192.0,24.7,Ni24.7Ti50.3Pd25.0 %,50.3,25.0
K.V. Ramaiah; C.N. Saikrishna;  Gouthama; S.K. Bhaumik,Materials Characterization ,Microstructure and transformation behavior of NiTiPd high temperature shape-memory alloy with Sc micro-addition,2015.0,192.0,193.0,24.7,Ni24.7Ti50.3Pd25.0 %,50.3,25.0
M.I. Khan; H.Y. Kim; T. Nam; S. Miyazaki,Acta Materialia,Formation of nanoscaled precipitates and their effects on the high-temperature shape-memory characteristics of a Ti50Ni15Pd25Cu10 alloy,2012.0,140.0,122.0,25.0,Ni25.0Ti50.0Pd25.0 %,50.0,25.0
M.I. Khan; H.Y. Kim; T. Nam; S. Miyazaki,Acta Materialia,Formation of nanoscaled precipitates and their effects on the high-temperature shape-memory characteristics of a Ti50Ni15Pd25Cu10 alloy,2012.0,149.0,141.0,25.0,Ni25.0Ti50.0Pd25.0 %,50.0,25.0
M.I. Khan; H.Y. Kim; T. Nam; S. Miyazaki,Acta Materialia,Formation of nanoscaled precipitates and their effects on the high-temperature shape-memory characteristics of a Ti50Ni15Pd25Cu10 alloy,2012.0,158.0,160.0,25.0,Ni25.0Ti50.0Pd25.0 %,50.0,25.0
M.I. Khan; H.Y. Kim; T. Nam; S. Miyazaki,Acta Materialia,Formation of nanoscaled precipitates and their effects on the high-temperature shape-memory characteristics of a Ti50Ni15Pd25Cu10 alloy,2012.0,178.0,173.0,25.0,Ni25.0Ti50.0Pd25.0 %,50.0,25.0
M.I. Khan; H.Y. Kim; T. Nam; S. Miyazaki,Acta Materialia,Formation of nanoscaled precipitates and their effects on the high-temperature shape-memory characteristics of a Ti50Ni15Pd25Cu10 alloy,2012.0,175.0,179.0,25.0,Ni25.0Ti50.0Pd25.0 %,50.0,25.0
