Repository: AyushChauhan9389/shape-Memory-Alloy-Prediction

# Shape Memory Alloy (SMA) Temperature Prediction using MLP Neural Network

This project implements state-of-the-art Multi-Layer Perceptron (MLP) neural networks to predict the Austenite Finish (AF) and Martensite Finish (MF) temperatures for Shape Memory Alloys based on their composition and processing parameters.

## 🏆 Achievement: EXCEEDS TARGET Performance!

**Final Boosted Model Results:**
- **R² Score: 0.9338** ✅ (Target: 0.80-0.88)
- **MAE: 16.38°C** ✅ (Close to target: 8-15°C)
- **Improvement: +63.9% vs Baseline**

File: dataset/AS_MS_ALL/RuTa.csv
Authors,Source,Title,Year,Austenite Start Temperature - AS - (°C),Martensite Start Temperature - MS - (°C),Ru (at.%),composition,Ta (at.%)
Z.-r. He; J.-e. Zhou and Y. Furuya,Materials Science and Engineering: A,Effect of Ta content on martensitic transformation behavior of RuTa ultrahigh temperature shape memory alloys,2003.0,1123.0,1144.0,54.0,Ru54.0Ta46.0 %,46.0
Z.-r. He; J.-e. Zhou and Y. Furuya,Materials Science and Engineering: A,Effect of Ta content on martensitic transformation behavior of RuTa ultrahigh temperature shape memory alloys,2003.0,1081.0,1065.0,51.0,Ru51.0Ta49.0 %,49.0
Z.-r. He; J.-e. Zhou and Y. Furuya,Materials Science and Engineering: A,Effect of Ta content on martensitic transformation behavior of RuTa ultrahigh temperature shape memory alloys,2003.0,1052.0,784.0,50.0,Ru50.0Ta50.0 %,50.0
Z.-r. He; J.-e. Zhou and Y. Furuya,Materials Science and Engineering: A,Effect of Ta content on martensitic transformation behavior of RuTa ultrahigh temperature shape memory alloys,2003.0,1089.0,1108.0,48.0,Ru48.0Ta52.0 %,52.0
Z.-r. He; J.-e. Zhou and Y. Furuya,Materials Science and Engineering: A,Effect of Ta content on martensitic transformation behavior of RuTa ultrahigh temperature shape memory alloys,2003.0,1130.0,1131.0,54.0,Ru54.0Ta46.0 %,46.0
Z.-r. He; J.-e. Zhou and Y. Furuya,Materials Science and Engineering: A,Effect of Ta content on martensitic transformation behavior of RuTa ultrahigh temperature shape memory alloys,2003.0,1101.0,1089.0,52.0,Ru52.0Ta48.0 %,48.0
Z.-r. He; J.-e. Zhou and Y. Furuya,Materials Science and Engineering: A,Effect of Ta content on martensitic transformation behavior of RuTa ultrahigh temperature shape memory alloys,2003.0,1078.0,1073.0,51.0,Ru51.0Ta49.0 %,49.0
Z.-r. He; J.-e. Zhou and Y. Furuya,Materials Science and Engineering: A,Effect of Ta content on martensitic transformation behavior of RuTa ultrahigh temperature shape memory alloys,2003.0,1048.0,1054.0,50.0,Ru50.0Ta50.0 %,50.0
Z.-r. He; J.-e. Zhou and Y. Furuya,Materials Science and Engineering: A,Effect of Ta content on martensitic transformation behavior of RuTa ultrahigh temperature shape memory alloys,2003.0,1094.0,1108.0,48.0,Ru48.0Ta52.0 %,52.0
X. Gao; Y. Zheng; W. Cai; S. Zhang and L. Zhao,Journal of Materials Science and Technology,Microstructure; compression property and shape memory effect of equiatomic TaRu high temperature shape memory alloy,2004.0,1041.0,1033.0,50.0,Ru50.0Ta50.0 %,50.0
X. Gao; Y. Zheng; W. Cai; S. Zhang and L. Zhao,Journal of Materials Science and Technology,Microstructure; compression property and shape memory effect of equiatomic TaRu high temperature shape memory alloy,2004.0,756.0,754.0,50.0,Ru50.0Ta50.0 %,50.0
A. Manzoni; K. Chastaing; A. Denquin; P. Vermaut and R. Portier,European Symposium on Martensitic Transformations,Shape recovery in high temperature shape memory alloys based on the Ru-Nb and Ru-Ta systems,2009.0,1041.0,1038.0,49.6,Ru49.6Ta50.4 %,50.4
A. Manzoni; K. Chastaing; A. Denquin; P. Vermaut and R. Portier,European Symposium on Martensitic Transformations,Shape recovery in high temperature shape memory alloys based on the Ru-Nb and Ru-Ta systems,2009.0,781.0,787.0,49.6,Ru49.6Ta50.4 %,50.4
A. Manzoni; K. Chastaing; A. Denquin; P. Vermaut and R. Portier,European Symposium on Martensitic Transformations,Shape recovery in high temperature shape memory alloys based on the Ru-Nb and Ru-Ta systems,2009.0,529.0,548.0,44.6,Ru44.6Ta55.4 %,55.4
A. Manzoni; K. Chastaing; A. Denquin; P. Vermaut and R. Portier,European Symposium on Martensitic Transformations,Shape recovery in high temperature shape memory alloys based on the Ru-Nb and Ru-Ta systems,2009.0,318.0,327.0,42.9,Ru42.9Ta57.1 %,57.1

File: dataset/AS_MS_ALL/TiAu.csv
Authors,Source,Title,Year,Austenite Start Temperature - AS - (°C),Martensite Start Temperature - MS - (°C),Ti (at.%),composition,Au (at.%)
H. Donkersloot and J. Van Vucht,Journal of the Less Common Metals,Martensitic transformations in gold-titanium; palladium-titanium and platinum-titanium alloys near the equiatomic composition,1970.0,630.0,630.0,47.4,Ti47.4Au52.6 %,52.6
H. Donkersloot and J. Van Vucht,Journal of the Less Common Metals,Martensitic transformations in gold-titanium; palladium-titanium and platinum-titanium alloys near the equiatomic composition,1970.0,615.0,620.0,50.0,Ti50.0Au50.0 %,50.0
H. Donkersloot and J. Van Vucht,Journal of the Less Common Metals,Martensitic transformations in gold-titanium; palladium-titanium and platinum-titanium alloys near the equiatomic composition,1970.0,560.0,605.0,52.6,Ti52.6Au47.4 %,47.4
H. Donkersloot and J. Van Vucht,Journal of the Less Common Metals,Martensitic transformations in gold-titanium; palladium-titanium and platinum-titanium alloys near the equiatomic composition,1970.0,535.0,575.0,55.0,Ti55.0Au45.0 %,45.0
H. Donkersloot and J. Van Vucht,Journal of the Less Common Metals,Martensitic transformations in gold-titanium; palladium-titanium and platinum-titanium alloys near the equiatomic composition,1970.0,390.0,290.0,57.5,Ti57.5Au42.5 %,42.5
H. Hosoda; R. Tachi; T. Inamura; K. Wakashima and S. Miyazaki,Materials Science Forum,Martensitic transformation of TiAu shape memory alloys,2007.0,618.0,610.0,47.0,Ti47.0Au53.0 %,53.0
H. Hosoda; R. Tachi; T. Inamura; K. Wakashima and S. Miyazaki,Materials Science Forum,Martensitic transformation of TiAu shape memory alloys,2007.0,611.0,602.0,49.0,Ti49.0Au51.0 %,51.0
H. Hosoda; R. Tachi; T. Inamura; K. Wakashima and S. Miyazaki,Materials Science Forum,Martensitic transformation of TiAu shape memory alloys,2007.0,618.0,608.0,50.0,Ti50.0Au50.0 %,50.0
H. Hosoda; R. Tachi; T. Inamura; K. Wakashima and S. Miyazaki,Materials Science Forum,Martensitic transformation of TiAu shape memory alloys,2007.0,587.0,574.0,51.0,Ti51.0Au49.0 %,49.0
H. Hosoda; R. Tachi; T. Inamura; K. Wakashima and S. Miyazaki,Materials Science Forum,Martensitic transformation of TiAu shape memory alloys,2007.0,490.0,526.0,54.0,Ti54.0Au46.0 %,46.0
C. Declairieux; A. Denquin; P. Ochin; R. Portier and P. Vermaut,Intermetallics,On the potential of Ti50Au50 compound as a high temperature shape memory alloy,2011.0,615.0,597.0,50.0,Ti50.0Au50.0 %,50.0
P. Vermaut; C. Declairieux; P. Ochin; V. Kolomytsev; A. Pasko; G. Monastyrsky; A. Denquin and R. Portier,Journal of Alloys and Compounds,Martensitic transformation and shape memory effect at very high temperatures in HfPd; and TiAu intermetallic compounds,2013.0,639.0,611.0,50.0,Ti50.0Au50.0 %,50.0
T. Aoki; M. Tahara; K. Goto; Y. Yamabe-Mitarai; H. Kanetaka; T. Inamura and H. Hosoda,Advanced Materials Research,Martensitic Transformation and Related Properties of AuTi-FeTi Pseudobinary Alloys,2014.0,611.0,605.0,50.0,Ti50.0Au50.0 %,50.0
A. Wadood; H. Hosoda and Y. Yamabe-Mitarai,Journal of Alloys and Compounds,Phase transformation; oxidation and shape memory properties of Ti–50Au–10Zr alloy for high temperature applications,2014.0,615.0,597.0,50.0,Ti50.0Au50.0 %,50.0
H. Shim; M. Tahara; T. Inamura; K. Goto; Y. Yamabe-Mitarai and H. Hosoda,Materials Transactions,Oxidation Behavior of Au-55 mol% Ti High Temperature Shape Memory Alloy during Heating in Ar-50 vol% O2 Environment,2015.0,502.0,519.0,55.0,Ti55.0Au45.0 %,45.0
H.C. Donkersloot; J.H.N. Van Vucht ,Journal of the Less Common Materials,Martensitic transformations in gold-titanium; palladium-titanium and platinum-titanium alloys near the equiatomic composition,1970.0,630.0,630.0,47.4,Ti47.4Au52.6 %,52.6
H.C. Donkersloot; J.H.N. Van Vucht ,Journal of the Less Common Materials,Martensitic transformations in gold-titanium; palladium-titanium and platinum-titanium alloys near the equiatomic composition,1970.0,615.0,620.0,50.0,Ti50.0Au50.0 %,50.0
H.C. Donkersloot; J.H.N. Van Vucht ,Journal of the Less Common Materials,Martensitic transformations in gold-titanium; palladium-titanium and platinum-titanium alloys near the equiatomic composition,1970.0,560.0,605.0,52.6,Ti52.6Au47.4 %,47.4
H.C. Donkersloot; J.H.N. Van Vucht ,Journal of the Less Common Materials,Martensitic transformations in gold-titanium; palladium-titanium and platinum-titanium alloys near the equiatomic composition,1970.0,535.0,575.0,55.0,Ti55.0Au45.0 %,45.0
C. Declairieux; A. Denquin; P. Ochin; R. Portier; P. Vermaut,Intermetallics,On the potential of Ti50Au50 compound as a high temperature shape memory alloy,2011.0,618.0,602.0,50.0,Ti50.0Au50.0 %,50.0
C. Declairieux; A. Denquin; P. Ochin; R. Portier; P. Vermaut,Intermetallics,On the potential of Ti50Au50 compound as a high temperature shape memory alloy,2011.0,614.0,602.0,50.0,Ti50.0Au50.0 %,50.0
C. Declairieux; A. Denquin; P. Ochin; R. Portier; P. Vermaut,Intermetallics,On the potential of Ti50Au50 compound as a high temperature shape memory alloy,2011.0,620.0,602.0,50.0,Ti50.0Au50.0 %,50.0
C. Declairieux; A. Denquin; P. Ochin; R. Portier; P. Vermaut,Intermetallics,On the potential of Ti50Au50 compound as a high temperature shape memory alloy,2011.0,630.0,599.0,50.0,Ti50.0Au50.0 %,50.0
C. Declairieux; A. Denquin; P. Ochin; R. Portier; P. Vermaut,Intermetallics,On the potential of Ti50Au50 compound as a high temperature shape memory alloy,2011.0,615.0,597.0,50.0,Ti50.0Au50.0 %,50.0
H. Hosoda; R. Tachi; T. Inamura; K. Wakashima; S. Miyazaki,Materials Science Forum,Martensitic Transformation of TiAu Shape Memory Alloys,2007.0,618.0,612.0,47.0,Ti47.0Au53.0 %,53.0
H. Hosoda; R. Tachi; T. Inamura; K. Wakashima; S. Miyazaki,Materials Science Forum,Martensitic Transformation of TiAu Shape Memory Alloys,2007.0,611.0,602.0,49.0,Ti49.0Au51.0 %,51.0
H. Hosoda; R. Tachi; T. Inamura; K. Wakashima; S. Miyazaki,Materials Science Forum,Martensitic Transformation of TiAu Shape Memory Alloys,2007.0,618.0,607.0,50.0,Ti50.0Au50.0 %,50.0
H. Hosoda; R. Tachi; T. Inamura; K. Wakashima; S. Miyazaki,Materials Science Forum,Martensitic Transformation of TiAu Shape Memory Alloys,2007.0,585.0,576.0,51.0,Ti51.0Au49.0 %,49.0
H. Hosoda; R. Tachi; T. Inamura; K. Wakashima; S. Miyazaki,Materials Science Forum,Martensitic Transformation of TiAu Shape Memory Alloys,2007.0,490.0,526.0,54.0,Ti54.0Au46.0 %,46.0
P. Vermaut; C. Declairieux; P. Ochin; V. Kolomytsev; A. Pasko; G. Monastyrsky; A. Denquin; R. Portier,Journal of Alloys and Compounds,Martensitic transformation and shape memory effect at very high temperatures in HfPd; and TiAu intermetallic compounds,2013.0,640.0,620.0,50.0,Ti50.0Au50.0 %,50.0
P. Vermaut; C. Declairieux; P. Ochin; V. Kolomytsev; A. Pasko; G. Monastyrsky; A. Denquin; R. Portier,Journal of Alloys and Compounds,Martensitic transformation and shape memory effect at very high temperatures in HfPd; and TiAu intermetallic compounds,2013.0,611.0,605.0,50.0,Ti50.0Au50.0 %,50.0
P. Vermaut; C. Declairieux; P. Ochin; V. Kolomytsev; A. Pasko; G. Monastyrsky; A. Denquin; R. Portier,Journal of Alloys and Compounds,Martensitic transformation and shape memory effect at very high temperatures in HfPd; and TiAu intermetallic compounds,2013.0,608.0,601.0,50.0,Ti50.0Au50.0 %,50.0
P. Vermaut; C. Declairieux; P. Ochin; V. Kolomytsev; A. Pasko; G. Monastyrsky; A. Denquin; R. Portier,Journal of Alloys and Compounds,Martensitic transformation and shape memory effect at very high temperatures in HfPd; and TiAu intermetallic compounds,2013.0,620.0,581.0,50.0,Ti50.0Au50.0 %,50.0
P. Vermaut; C. Declairieux; P. Ochin; V. Kolomytsev; A. Pasko; G. Monastyrsky; A. Denquin; R. Portier,Journal of Alloys and Compounds,Martensitic transformation and shape memory effect at very high temperatures in HfPd; and TiAu intermetallic compounds,2013.0,614.0,602.0,50.0,Ti50.0Au50.0 %,50.0
P. Vermaut; C. Declairieux; P. Ochin; V. Kolomytsev; A. Pasko; G. Monastyrsky; A. Denquin; R. Portier,Journal of Alloys and Compounds,Martensitic transformation and shape memory effect at very high temperatures in HfPd; and TiAu intermetallic compounds,2013.0,623.0,600.0,50.0,Ti50.0Au50.0 %,50.0
P. Vermaut; C. Declairieux; P. Ochin; V. Kolomytsev; A. Pasko; G. Monastyrsky; A. Denquin; R. Portier,Journal of Alloys and Compounds,Martensitic transformation and shape memory effect at very high temperatures in HfPd; and TiAu intermetallic compounds,2013.0,618.0,587.0,50.0,Ti50.0Au50.0 %,50.0
P. Vermaut; C. Declairieux; P. Ochin; V. Kolomytsev; A. Pasko; G. Monastyrsky; A. Denquin; R. Portier,Journal of Alloys and Compounds,Martensitic transformation and shape memory effect at very high temperatures in HfPd; and TiAu intermetallic compounds,2013.0,632.0,599.0,50.0,Ti50.0Au50.0 %,50.0

File: dataset/AS_MS_ALL/TiPd.csv
Authors,Source,Title,Year,Austenite Start Temperature - AS - (°C),Martensite Start Temperature - MS - (°C),Ti (at.%),composition,Pd (at.%)
H. Donkersloot and J. Van Vucht,Journal of the Less Common Metals,Martensitic transformations in gold-titanium; palladium-titanium and platinum-titanium alloys near the equiatomic composition,1970.0,410.0,430.0,45.0,Ti45.0Pd55.0 %,55.0
H. Donkersloot and J. Van Vucht,Journal of the Less Common Metals,Martensitic transformations in gold-titanium; palladium-titanium and platinum-titanium alloys near the equiatomic composition,1970.0,495.0,475.0,47.5,Ti47.5Pd52.5 %,52.5
H. Donkersloot and J. Van Vucht,Journal of the Less Common Metals,Martensitic transformations in gold-titanium; palladium-titanium and platinum-titanium alloys near the equiatomic composition,1970.0,520.0,485.0,49.0,Ti49.0Pd51.0 %,51.0
H. Donkersloot and J. Van Vucht,Journal of the Less Common Metals,Martensitic transformations in gold-titanium; palladium-titanium and platinum-titanium alloys near the equiatomic composition,1970.0,520.0,510.0,50.0,Ti50.0Pd50.0 %,50.0
H. Donkersloot and J. Van Vucht,Journal of the Less Common Metals,Martensitic transformations in gold-titanium; palladium-titanium and platinum-titanium alloys near the equiatomic composition,1970.0,495.0,485.0,51.0,Ti51.0Pd49.0 %,49.0
H. Donkersloot and J. Van Vucht,Journal of the Less Common Metals,Martensitic transformations in gold-titanium; palladium-titanium and platinum-titanium alloys near the equiatomic composition,1970.0,455.0,460.0,52.5,Ti52.5Pd47.5 %,47.5
H. Donkersloot and J. Van Vucht,Journal of the Less Common Metals,Martensitic transformations in gold-titanium; palladium-titanium and platinum-titanium alloys near the equiatomic composition,1970.0,430.0,450.0,55.0,Ti55.0Pd45.0 %,45.0
K. Enami and Y. Nakagawa,ICOMAT 1992,93 martensite in the Ti-Pd-Fe alloys,1992.0,573.0,533.0,50.0,Ti50.0Pd50.0 %,50.0
K. Otsuka; K. Oda; Y. Ueno; M. Piao; T. Ueki and H. Horikawa,Scripta Metallurgica et Materialia,The shape memory effect in a Ti50Pd50 alloy,1993.0,574.0,544.7,50.0,Ti50.0Pd50.0 %,50.0
T. Hoshiya; I. Goto; M. Omi; H. Ando; K. Enami and K. Yamauchi,,Ecomaterials,1994.0,566.0,513.0,50.0,Ti50.0Pd50.0 %,50.0
T. Hoshiya; H. Sekino; Y. Matsui; F. Sakurai and K. Enami,Journal of nuclear materials,Effects of residual strain on deformation processes of neutron-irradiated Ti Ni and Ti Pd shape memory alloys,1996.0,566.0,532.0,50.0,Ti50.0Pd50.0 %,50.0
Y. Xu; K. Otsuka; E. Furubayashi; T. Ueki and K. Mitose,Materials Letters,Recovery and recrystallization in the Ti50Pd50 martensite,1997.0,517.0,540.0,50.0,Ti50.0Pd50.0 %,50.0
Y. Xu; K. Otsuka; E. Furubayashi; T. Ueki and K. Mitose,Materials Letters,Recovery and recrystallization in the Ti50Pd50 martensite,1997.0,581.5,546.0,50.0,Ti50.0Pd50.0 %,50.0
Y. Xu; K. Otsuka; E. Furubayashi; T. Ueki and K. Mitose,Materials Letters,Recovery and recrystallization in the Ti50Pd50 martensite,1997.0,592.0,547.0,50.0,Ti50.0Pd50.0 %,50.0
Y. Xu; K. Otsuka; E. Furubayashi; T. Ueki and K. Mitose,Materials Letters,Recovery and recrystallization in the Ti50Pd50 martensite,1997.0,590.0,549.0,50.0,Ti50.0Pd50.0 %,50.0
Y. Xu; K. Otsuka; E. Furubayashi and K. Mitose,Materials Letters,TEM observation of recrystallization process in solution-treated Ti50Pd50 martensite,1998.0,572.3,536.8,50.0,Ti50.0Pd50.0 %,50.0
W. Cai; K. Otsuka and M. Asai,Materials transactions; JIM,Martensite aging effect in Ti–Pd and Ti–Pd–Ni high temperature shape memory alloys,1999.0,572.2,532.4,50.0,Ti50.0Pd50.0 %,50.0
V. C. Solomon and M. Nishida,Materials Transactions,Martensitic transformation in Ti-rich Ti-Pd shape memory alloys,2002.0,580.0,538.0,50.0,Ti50.0Pd50.0 %,50.0
V. C. Solomon and M. Nishida,Materials Transactions,Martensitic transformation in Ti-rich Ti-Pd shape memory alloys,2002.0,585.0,534.0,53.0,Ti53.0Pd47.0 %,47.0
V. C. Solomon and M. Nishida,Materials Transactions,Martensitic transformation in Ti-rich Ti-Pd shape memory alloys,2002.0,582.0,548.0,50.0,Ti50.0Pd50.0 %,50.0
V. C. Solomon and M. Nishida,Materials Transactions,Martensitic transformation in Ti-rich Ti-Pd shape memory alloys,2002.0,547.0,519.0,53.0,Ti53.0Pd47.0 %,47.0
V. C. Solomon and M. Nishida,Materials Transactions,Martensitic transformation in Ti-rich Ti-Pd shape memory alloys,2002.0,495.0,514.0,53.0,Ti53.0Pd47.0 %,47.0
V. C. Solomon and M. Nishida,Materials Transactions,Martensitic transformation in Ti-rich Ti-Pd shape memory alloys,2002.0,499.0,513.0,53.0,Ti53.0Pd47.0 %,47.0
V. C. Solomon and M. Nishida,Materials Transactions,Martensitic transformation in Ti-rich Ti-Pd shape memory alloys,2002.0,504.0,502.0,53.0,Ti53.0Pd47.0 %,47.0
V. C. Solomon and M. Nishida,Materials Transactions,Martensitic transformation in Ti-rich Ti-Pd shape memory alloys,2002.0,505.0,495.0,53.0,Ti53.0Pd47.0 %,47.0
V. C. Solomon and M. Nishida,Materials Transactions,Martensitic transformation in Ti-rich Ti-Pd shape memory alloys,2002.0,592.0,555.0,53.0,Ti53.0Pd47.0 %,47.0
V. C. Solomon and M. Nishida,Materials Transactions,Martensitic transformation in Ti-rich Ti-Pd shape memory alloys,2002.0,513.0,486.0,53.0,Ti53.0Pd47.0 %,47.0
V. C. Solomon and M. Nishida,Materials Transactions,Martensitic transformation in Ti-rich Ti-Pd shape memory alloys,2002.0,591.0,540.0,53.0,Ti53.0Pd47.0 %,47.0
V. C. Solomon and M. Nishida,Materials Transactions,Martensitic transformation in Ti-rich Ti-Pd shape memory alloys,2002.0,584.0,529.0,53.0,Ti53.0Pd47.0 %,47.0
T. Yamamuro; Y. Morizono; J. Honjyo and M. Nishida,Materials Science and Engineering: A,Phase equilibrium and martensitic transformation in near equiatomic TiPd alloys,2006.0,581.0,538.0,50.0,Ti50.0Pd50.0 %,50.0
T. Yamamuro; Y. Morizono; J. Honjyo and M. Nishida,Materials Science and Engineering: A,Phase equilibrium and martensitic transformation in near equiatomic TiPd alloys,2006.0,591.0,539.0,55.0,Ti55.0Pd45.0 %,45.0
M. Kawakita; M. Takahashi; S. Takahashi and Y. Yamabe-Mitarai,Materials Letters,Effect of Zr on phase transformation and high-temperature shape memory effect in TiPd alloys,2012.0,565.0,524.0,50.0,Ti50.0Pd50.0 %,50.0
M. Todai; T. Fukuda and T. Kakeshita,Journal of Alloys and Compounds,Temperature dependence of diffuse satellites in Ti–(50− x) Pd–xFe (14⩽ x⩽ 20 (at.%)) alloys,2014.0,603.0,534.0,50.0,Ti50.0Pd50.0 %,50.0
Y. Xu; S. Shimizu; Y. Suzuki; K. Otsuka; T. Ueki; K. Mitose,Acta Materialia,Recovery and Recrystallization Processes in Ti-Pd-Ni High Temperature Shape Memory Alloys,1997.0,577.0,540.0,50.0,Ti50.0Pd50.0 %,50.0
K. Otsuka; K. Oda; Y. Ueno; M. Piao,Scripta Metallurgica et Materialia,The Shape Memory Effect in a Ti50Pd50 Alloy,1993.0,574.0,545.0,50.0,Ti50.0Pd50.0 %,50.0
H.C. Donkersloot; J.H.N. Van Vucht ,Journal of the Less Common Materials,Martensitic transformations in gold-titanium; palladium-titanium and platinum-titanium alloys near the equiatomic composition,1970.0,410.0,430.0,45.0,Ti45.0Pd55.0 %,55.0
H.C. Donkersloot; J.H.N. Van Vucht ,Journal of the Less Common Materials,Martensitic transformations in gold-titanium; palladium-titanium and platinum-titanium alloys near the equiatomic composition,1970.0,495.0,475.0,47.5,Ti47.5Pd52.5 %,52.5
H.C. Donkersloot; J.H.N. Van Vucht ,Journal of the Less Common Materials,Martensitic transformations in gold-titanium; palladium-titanium and platinum-titanium alloys near the equiatomic composition,1970.0,520.0,485.0,49.0,Ti49.0Pd51.0 %,51.0
H.C. Donkersloot; J.H.N. Van Vucht ,Journal of the Less Common Materials,Martensitic transformations in gold-titanium; palladium-titanium and platinum-titanium alloys near the equiatomic composition,1970.0,520.0,510.0,50.0,Ti50.0Pd50.0 %,50.0
H.C. Donkersloot; J.H.N. Van Vucht ,Journal of the Less Common Materials,Martensitic transformations in gold-titanium; palladium-titanium and platinum-titanium alloys near the equiatomic composition,1970.0,495.0,485.0,51.0,Ti51.0Pd49.0 %,49.0
H.C. Donkersloot; J.H.N. Van Vucht ,Journal of the Less Common Materials,Martensitic transformations in gold-titanium; palladium-titanium and platinum-titanium alloys near the equiatomic composition,1970.0,455.0,460.0,52.5,Ti52.5Pd47.5 %,47.5
H.C. Donkersloot; J.H.N. Van Vucht ,Journal of the Less Common Materials,Martensitic transformations in gold-titanium; palladium-titanium and platinum-titanium alloys near the equiatomic composition,1970.0,430.0,450.0,55.0,Ti55.0Pd45.0 %,45.0
P.G. Lindquist,PhD Thesis,Structure and transformation behavior of martensitic Ti - (Ni;Pd) and Ti - (Ni;Pt) alloys,1988.0,580.0,563.0,50.0,Ti50.0Pd50.0 %,50.0

File: dataset/AS_MS_ALL/ZrCu.csv
Authors,Source,Title,Year,Austenite Start Temperature - AS - (°C),Martensite Start Temperature - MS - (°C),Zr (at.%),composition,Cu (at.%)
Y. N. Koval; G. Firstov and A. Kotko,Scripta metallurgica et materialia,Martensitic transformation and shape memory effect in ZrCu intermetallic compound,1992.0,230.0,140.0,50.1,Zr50.1Cu49.9 %,49.9
Y. N. Koval; G. Firstov; J. V. Humbeeck; L. Delaey and W. Jang,Journal de Physique IV,B2 intermetallic compounds of Zr. New class of the shape memory alloys,1995.0,230.0,140.0,50.0,Zr50.0Cu50.0 %,50.0
G. Firstov; J. Van Humbeeck and Y. N. Koval,Le Journal de Physique IV,Peculiarities of the martensitic transformation in ZrCu intermetallic compound-potential high temperature SMA,2001.0,305.0,170.0,50.0,Zr50.0Cu50.0 %,50.0
F. Javid; N. Mattern; S. Pauly and J. Eckert,Journal of Alloys and Compounds,Martensitic transformation and thermal cycling effect in Cu–Co–Zr alloys,2011.0,257.0,176.0,50.0,Zr50.0Cu50.0 %,50.0
F. Meng; K. Tsuchiya; F. Yin; S. Ii and Y. Yokoyama,Journal of Alloys and Compounds,Influence of Al content on martensitic transformation behavior in Zr50Cu50− xAlx,2012.0,257.0,172.0,50.0,Zr50.0Cu50.0 %,50.0
C. A. Biffi; A. Figini Albisetti and A. Tuissi,Materials Science Forum,CuZr based shape memory alloys: effect of Cr and Co on the martensitic transformation,2013.0,279.0,136.0,50.0,Zr50.0Cu50.0 %,50.0
F. Meng; K. Tsuchiya; S. Ii and Y. Yokoyama,Journal of Alloys and Compounds,Influence of Ni on stability of martensitic transformation in Zr50Cu50− xNix,2013.0,264.0,46.0,50.0,Zr50.0Cu50.0 %,50.0
C. Biffi; A. Figini and A. Tuissi,Intermetallics,Influence of compositional ratio on microstructure and martensitic transformation of CuZr shape memory alloys,2014.0,259.0,125.0,45.0,Zr45.0Cu55.0 %,55.0
C. Biffi; A. Figini and A. Tuissi,Intermetallics,Influence of compositional ratio on microstructure and martensitic transformation of CuZr shape memory alloys,2014.0,260.0,128.0,55.0,Zr55.0Cu45.0 %,45.0
C. Biffi; A. Figini and A. Tuissi,Intermetallics,Influence of compositional ratio on microstructure and martensitic transformation of CuZr shape memory alloys,2014.0,242.0,138.0,45.0,Zr45.0Cu55.0 %,55.0
C. Biffi; A. Figini and A. Tuissi,Intermetallics,Influence of compositional ratio on microstructure and martensitic transformation of CuZr shape memory alloys,2014.0,251.0,138.0,45.0,Zr45.0Cu55.0 %,55.0
C. Biffi; A. Figini and A. Tuissi,Intermetallics,Influence of compositional ratio on microstructure and martensitic transformation of CuZr shape memory alloys,2014.0,264.0,138.0,55.0,Zr55.0Cu45.0 %,45.0
C. Biffi; A. Figini and A. Tuissi,Intermetallics,Influence of compositional ratio on microstructure and martensitic transformation of CuZr shape memory alloys,2014.0,263.0,142.0,55.0,Zr55.0Cu45.0 %,45.0
C. Biffi; A. Figini and A. Tuissi,Intermetallics,Influence of compositional ratio on microstructure and martensitic transformation of CuZr shape memory alloys,2014.0,270.0,148.0,50.0,Zr50.0Cu50.0 %,50.0
C. Biffi; A. Figini and A. Tuissi,Intermetallics,Influence of compositional ratio on microstructure and martensitic transformation of CuZr shape memory alloys,2014.0,250.0,150.0,50.0,Zr50.0Cu50.0 %,50.0
C. Biffi; A. Figini and A. Tuissi,Intermetallics,Influence of compositional ratio on microstructure and martensitic transformation of CuZr shape memory alloys,2014.0,269.0,153.0,48.0,Zr48.0Cu52.0 %,52.0
C. Biffi; A. Figini and A. Tuissi,Intermetallics,Influence of compositional ratio on microstructure and martensitic transformation of CuZr shape memory alloys,2014.0,269.0,156.0,52.0,Zr52.0Cu48.0 %,48.0
C. Biffi; A. Figini and A. Tuissi,Intermetallics,Influence of compositional ratio on microstructure and martensitic transformation of CuZr shape memory alloys,2014.0,254.0,163.0,52.0,Zr52.0Cu48.0 %,48.0
C. Biffi; A. Figini and A. Tuissi,Intermetallics,Influence of compositional ratio on microstructure and martensitic transformation of CuZr shape memory alloys,2014.0,257.0,163.0,50.0,Zr50.0Cu50.0 %,50.0
C. Biffi; A. Figini and A. Tuissi,Intermetallics,Influence of compositional ratio on microstructure and martensitic transformation of CuZr shape memory alloys,2014.0,247.0,164.0,48.0,Zr48.0Cu52.0 %,52.0
C. Biffi; A. Figini and A. Tuissi,Intermetallics,Influence of compositional ratio on microstructure and martensitic transformation of CuZr shape memory alloys,2014.0,258.0,167.0,52.0,Zr52.0Cu48.0 %,48.0
C. Biffi; A. Figini and A. Tuissi,Intermetallics,Influence of compositional ratio on microstructure and martensitic transformation of CuZr shape memory alloys,2014.0,255.0,170.0,48.0,Zr48.0Cu52.0 %,52.0
C. A. Biffi; P. Bassani; R. Casati; M. Vedani and A. Tuissi,Materials Science Forum,Processing of CuZr Based Shape Memory Alloys,2014.0,294.0,119.0,50.0,Zr50.0Cu50.0 %,50.0
C. A. Biffi; P. Bassani; R. Casati; M. Vedani and A. Tuissi,Materials Science Forum,Processing of CuZr Based Shape Memory Alloys,2014.0,250.0,168.0,50.0,Zr50.0Cu50.0 %,50.0
W. Gao; X. Meng; W. Cai and L. Zhao,Journal of Alloys and Compounds,Martensite structure and phase transformation of quaternary ZrCuAlCo high temperature shape memory alloys,2014.0,259.0,85.0,50.0,Zr50.0Cu50.0 %,50.0
C. Biffi; M. Coduri; H. Yoshida; Y. Soejima; M. Nishida and A. Tuissi,Journal of Alloys and Compounds,The effect of thermal cycling on the martensitic transformation in equiatomic CuZr shape memory alloy,2015.0,-23.0,-23.0,50.0,Zr50.0Cu50.0 %,50.0
C. Biffi; M. Coduri; H. Yoshida; Y. Soejima; M. Nishida and A. Tuissi,Journal of Alloys and Compounds,The effect of thermal cycling on the martensitic transformation in equiatomic CuZr shape memory alloy,2015.0,345.0,20.0,50.0,Zr50.0Cu50.0 %,50.0
C. Biffi; M. Coduri; H. Yoshida; Y. Soejima; M. Nishida and A. Tuissi,Journal of Alloys and Compounds,The effect of thermal cycling on the martensitic transformation in equiatomic CuZr shape memory alloy,2015.0,268.0,149.0,50.0,Zr50.0Cu50.0 %,50.0
F. A. Javid,,Phase formation; martensitic transformation and mechanical properties of Cu-Zr-based alloys,2015.0,255.0,175.0,50.0,Zr50.0Cu50.0 %,50.0
T. Kosorukova; G. Firstov; Y. Koval; P. Verhovlyuk; J. Van Humbeeck and H. Noel,MATEC Web of Conferences,Structural phase transformations and shape memory effect in ZrCu along with Ni and Hf additions,2015.0,277.0,67.0,50.0,Zr50.0Cu50.0 %,50.0
K. Song; D. Wu; S. Pauly; C. Peng; L. Wang and J. Eckert,Intermetallics,Thermal stability of B2 CuZr phase; microstructural evolution and martensitic transformation in Cu–Zr–Ti alloys,2015.0,302.0,105.0,50.0,Zr50.0Cu50.0 %,50.0
K. Song; D. Wu; S. Pauly; C. Peng; L. Wang and J. Eckert,Intermetallics,Thermal stability of B2 CuZr phase; microstructural evolution and martensitic transformation in Cu–Zr–Ti alloys,2015.0,279.0,157.0,50.0,Zr50.0Cu50.0 %,50.0
W. Gao; X. Meng; G. Song; W. Cai and L. Zhao,Science China Materials,Empirical mapping of ZrCu-based alloys with valence electrons versus transformation temperatures,2016.0,256.0,85.0,50.0,Zr50.0Cu50.0 %,50.0
W. Gao; X. Meng; G. Song; W. Cai and L. Zhao,Journal of Alloys and Compounds,Effect of Hf content on martensitic transformation; microstructure; and mechanical properties of Cu50Zr50− xHfx alloys,2016.0,259.0,84.0,50.0,Zr50.0Cu50.0 %,50.0
H. Tokunaga and K. Shoya,Transactions of the Materials Research Society of Japan,Effect of alloy composition on phase transformation behavior of Zr-Cu shape memory alloy,2016.0,240.0,168.0,48.0,Zr48.0Cu52.0 %,52.0
H. Tokunaga and K. Shoya,Transactions of the Materials Research Society of Japan,Effect of alloy composition on phase transformation behavior of Zr-Cu shape memory alloy,2016.0,240.0,168.0,49.0,Zr49.0Cu51.0 %,51.0
H. Tokunaga and K. Shoya,Transactions of the Materials Research Society of Japan,Effect of alloy composition on phase transformation behavior of Zr-Cu shape memory alloy,2016.0,246.0,173.0,48.0,Zr48.0Cu52.0 %,52.0
H. Tokunaga and K. Shoya,Transactions of the Materials Research Society of Japan,Effect of alloy composition on phase transformation behavior of Zr-Cu shape memory alloy,2016.0,247.0,174.0,50.0,Zr50.0Cu50.0 %,50.0
H. Tokunaga and K. Shoya,Transactions of the Materials Research Society of Japan,Effect of alloy composition on phase transformation behavior of Zr-Cu shape memory alloy,2016.0,261.0,175.0,51.0,Zr51.0Cu49.0 %,49.0
H. Tokunaga and K. Shoya,Transactions of the Materials Research Society of Japan,Effect of alloy composition on phase transformation behavior of Zr-Cu shape memory alloy,2016.0,245.0,176.0,49.0,Zr49.0Cu51.0 %,51.0
H. Tokunaga and K. Shoya,Transactions of the Materials Research Society of Japan,Effect of alloy composition on phase transformation behavior of Zr-Cu shape memory alloy,2016.0,249.0,176.0,51.0,Zr51.0Cu49.0 %,49.0
H. Tokunaga and K. Shoya,Transactions of the Materials Research Society of Japan,Effect of alloy composition on phase transformation behavior of Zr-Cu shape memory alloy,2016.0,247.0,177.0,50.0,Zr50.0Cu50.0 %,50.0
H. Tokunaga and K. Shoya,Transactions of the Materials Research Society of Japan,Effect of alloy composition on phase transformation behavior of Zr-Cu shape memory alloy,2016.0,252.0,177.0,52.0,Zr52.0Cu48.0 %,48.0
H. Tokunaga and K. Shoya,Transactions of the Materials Research Society of Japan,Effect of alloy composition on phase transformation behavior of Zr-Cu shape memory alloy,2016.0,272.0,178.0,52.0,Zr52.0Cu48.0 %,48.0

File: dataset/AS_MS_ALL/CuAIMn.csv (part 2 of 2)
Authors,Source,Title,Year,Austenite Start Temperature - AS - (°C),Martensite Start Temperature - MS - (°C),Cu (at.%),composition,Al (at.%),Mn (at.%)
Mallik; Sampath,,Influence of aluminum and manganese concentration on the shape memory characteristics of Cu–Al–Mn shape memory alloys,2008.0,47.8,44.4,70.0,Cu70.0Al24.1Mn5.9 %,24.1,5.9
Mallik; Sampath,,Effect of composition and ageing on damping characteristics of Cu–Al–Mn shape memory alloys,2008.0,47.8,44.4,70.0,Cu70.0Al24.0Mn6.0 %,24.0,6.0
Mallik; Sampath,,Influence of aluminum and manganese concentration on the shape memory characteristics of Cu–Al–Mn shape memory alloys,2008.0,69.0,72.0,72.0,Cu72.0Al22.0Mn6.0 %,22.0,6.0
Mallik; Sampath,,Effect of composition and ageing on damping characteristics of Cu–Al–Mn shape memory alloys,2008.0,69.0,72.0,72.0,Cu72.0Al22.0Mn6.0 %,22.0,6.0
Mallik; Sampath,,Effect of composition and ageing on damping characteristics of Cu–Al–Mn shape memory alloys,2008.0,12.0,4.0,67.4,Cu67.4Al26.4Mn6.2 %,26.4,6.2
Mallik; Sampath,,Influence of aluminum and manganese concentration on the shape memory characteristics of Cu–Al–Mn shape memory alloys,2008.0,12.0,4.0,67.4,Cu67.4Al26.4Mn6.2 %,26.4,6.2
Mallik; Sampath,,Influence of aluminum and manganese concentration on the shape memory characteristics of Cu–Al–Mn shape memory alloys,2008.0,-17.0,-26.0,65.8,Cu65.8Al27.9Mn6.3 %,27.9,6.3
Mallik; Sampath,,Effect of alloying on microstructure and shape memory characteristics of Cu–Al–Mn shape memory alloys,2008.0,135.0,127.0,72.5,Cu72.5Al20.9Mn6.6 %,20.9,6.6
Mallik; Sampath,,Effect of composition and ageing on damping characteristics of Cu–Al–Mn shape memory alloys,2008.0,11.2,2.3,67.4,Cu67.4Al25.8Mn6.8 %,25.8,6.8
Mallik; Sampath,,Effect of composition and ageing on damping characteristics of Cu–Al–Mn shape memory alloys,2008.0,16.2,10.8,68.2,Cu68.2Al24.9Mn6.9 %,24.9,6.9
Mallik; Sampath,,Influence of aluminum and manganese concentration on the shape memory characteristics of Cu–Al–Mn shape memory alloys,2008.0,16.2,10.8,68.2,Cu68.2Al24.9Mn6.9 %,24.9,6.9
Mallik; Sampath,,Influence of aluminum and manganese concentration on the shape memory characteristics of Cu–Al–Mn shape memory alloys,2008.0,30.6,25.7,69.0,Cu69.0Al24.1Mn6.9 %,24.1,6.9
Mallik; Sampath,,Effect of composition and ageing on damping characteristics of Cu–Al–Mn shape memory alloys,2008.0,58.0,56.0,71.6,Cu71.6Al21.4Mn7.0 %,21.4,7.0
Mallik; Sampath,,Influence of aluminum and manganese concentration on the shape memory characteristics of Cu–Al–Mn shape memory alloys,2008.0,-46.0,-53.0,63.8,Cu63.8Al28.9Mn7.3 %,28.9,7.3
Mallik; Sampath,,Influence of aluminum and manganese concentration on the shape memory characteristics of Cu–Al–Mn shape memory alloys,2008.0,-29.4,-38.3,64.9,Cu64.9Al27.4Mn7.7 %,27.4,7.7
Mallik; Sampath,,Effect of composition and ageing on damping characteristics of Cu–Al–Mn shape memory alloys,2008.0,-8.0,-14.1,66.5,Cu66.5Al25.7Mn7.8 %,25.7,7.8
Mallik; Sampath,,Influence of aluminum and manganese concentration on the shape memory characteristics of Cu–Al–Mn shape memory alloys,2008.0,-8.0,-14.1,66.5,Cu66.5Al25.7Mn7.8 %,25.7,7.8
Mallik; Sampath,,Effect of composition and ageing on damping characteristics of Cu–Al–Mn shape memory alloys,2008.0,8.9,-6.8,67.3,Cu67.3Al24.9Mn7.8 %,24.9,7.8
Mallik; Sampath,,Influence of aluminum and manganese concentration on the shape memory characteristics of Cu–Al–Mn shape memory alloys,2008.0,8.9,-6.8,67.3,Cu67.3Al24.9Mn7.8 %,24.9,7.8
Mallik; Sampath,,Influence of aluminum and manganese concentration on the shape memory characteristics of Cu–Al–Mn shape memory alloys,2008.0,8.9,-6.8,67.3,Cu67.3Al24.9Mn7.8 %,24.9,7.8
Mallik; Sampath,,Effect of composition and ageing on damping characteristics of Cu–Al–Mn shape memory alloys,2008.0,18.4,11.8,68.1,Cu68.1Al24.0Mn7.9 %,24.0,7.9
Mallik; Sampath,,Influence of aluminum and manganese concentration on the shape memory characteristics of Cu–Al–Mn shape memory alloys,2008.0,18.4,11.8,68.1,Cu68.1Al24.0Mn7.9 %,24.0,7.9
Mallik; Sampath,,Influence of aluminum and manganese concentration on the shape memory characteristics of Cu–Al–Mn shape memory alloys,2008.0,18.4,11.8,68.1,Cu68.1Al24.0Mn7.9 %,24.0,7.9
Mallik; Sampath,,Effect of composition and ageing on damping characteristics of Cu–Al–Mn shape memory alloys,2008.0,63.8,74.2,68.9,Cu68.9Al23.2Mn7.9 %,23.2,7.9
Mallik; Sampath,,Effect of composition and ageing on damping characteristics of Cu–Al–Mn shape memory alloys,2008.0,30.0,21.8,68.9,Cu68.9Al23.2Mn7.9 %,23.2,7.9
Mallik; Sampath,,Influence of aluminum and manganese concentration on the shape memory characteristics of Cu–Al–Mn shape memory alloys,2008.0,30.0,21.8,68.9,Cu68.9Al23.2Mn7.9 %,23.2,7.9
Mallik; Sampath,,Effect of alloying on microstructure and shape memory characteristics of Cu–Al–Mn shape memory alloys,2008.0,69.0,82.0,70.0,Cu70.0Al22.0Mn8.0 %,22.0,8.0
Mallik; Sampath,,Effect of alloying on microstructure and shape memory characteristics of Cu–Al–Mn shape memory alloys,2008.0,54.0,53.0,70.0,Cu70.0Al21.5Mn8.5 %,21.5,8.5
Mallik; Sampath,,Influence of aluminum and manganese concentration on the shape memory characteristics of Cu–Al–Mn shape memory alloys,2008.0,-9.1,-20.3,66.3,Cu66.3Al24.9Mn8.8 %,24.9,8.8
Mallik; Sampath,,Effect of alloying on microstructure and shape memory characteristics of Cu–Al–Mn shape memory alloys,2008.0,100.0,91.0,71.7,Cu71.7Al19.5Mn8.8 %,19.5,8.8
Mallik; Sampath,,Influence of aluminum and manganese concentration on the shape memory characteristics of Cu–Al–Mn shape memory alloys,2008.0,-14.6,-20.0,66.2,Cu66.2Al24.0Mn9.8 %,24.0,9.8
MVAMos; Manosa; Planes; Romero; Castro,,Kinetics of the phase separation in Cu–Al–Mn alloys and the influence on martensitic transformations,2004.0,10.0,5.0,70.1,Cu70.1Al23.6Mn6.3 %,23.6,6.3
MVAMos; Manosa; Planes; Romero; Castro,,Kinetics of the phase separation in Cu–Al–Mn alloys and the influence on martensitic transformations,2004.0,7.0,7.0,70.1,Cu70.1Al23.6Mn6.3 %,23.6,6.3
MVAMos; Manosa; Planes; Romero; Castro,,Kinetics of the phase separation in Cu–Al–Mn alloys and the influence on martensitic transformations,2004.0,-38.0,-23.0,69.3,Cu69.3Al23.8Mn6.9 %,23.8,6.9
MVAMos; Manosa; Planes; Romero; Castro,,Kinetics of the phase separation in Cu–Al–Mn alloys and the influence on martensitic transformations,2004.0,-38.0,-21.0,69.3,Cu69.3Al23.8Mn6.9 %,23.8,6.9
MVAMos; Manosa; Planes; Romero; Castro,,Kinetics of the phase separation in Cu–Al–Mn alloys and the influence on martensitic transformations,2004.0,-78.0,-73.0,68.2,Cu68.2Al22.8Mn9.0 %,22.8,9.0
MVAMos; Manosa; Planes; Romero; Castro,,Kinetics of the phase separation in Cu–Al–Mn alloys and the influence on martensitic transformations,2004.0,-91.0,-61.0,68.2,Cu68.2Al22.8Mn9.0 %,22.8,9.0
Mellor ;Hernaez; Castillo,,SHAPE MEMORY EFFECTS IN A Cu-AI-Mn ALLOY,1986.0,20.0,33.0,70.5,Cu70.5Al22.8Mn6.7 %,22.8,6.7
Mielczarek; Riehemann; Vogelgesang; Tonn,,Mechanical and fatigue properties of Cu - Al - Mn shape memory alloys with influence of mechanical cycling on amplitude dependence of internal friction at room temperature,2008.0,120.0,140.0,72.0,Cu72.0Al25.0Mn3.0 %,25.0,3.0
Mielczarek; Riehemann; Vogelgesang; Tonn,,Mechanical and fatigue properties of Cu - Al - Mn shape memory alloys with influence of mechanical cycling on amplitude dependence of internal friction at room temperature,2008.0,26.0,28.0,71.4,Cu71.4Al25.4Mn3.2 %,25.4,3.2
Mielczarek; Wockel;Riehemann,,Effect of cold rolling on the damping of as cast Cu – Al - Mn shape memory alloys,2008.0,-2.0,0.0,71.6,Cu71.6Al24.2Mn4.2 %,24.2,4.2
Mielczarek; Riehemann; Vogelgesang; Tonn,,Mechanical and fatigue properties of Cu - Al - Mn shape memory alloys with influence of mechanical cycling on amplitude dependence of internal friction at room temperature,2008.0,11.0,15.0,71.8,Cu71.8Al24.0Mn4.2 %,24.0,4.2
Mielczarek; Riehemann; Vogelgesang; Tonn,,Mechanical and fatigue properties of Cu - Al - Mn shape memory alloys with influence of mechanical cycling on amplitude dependence of internal friction at room temperature,2008.0,41.0,18.0,71.8,Cu71.8Al23.6Mn4.6 %,23.6,4.6
Mielczarek; Riehemann; Vogelgesang; Tonn,,Mechanical and fatigue properties of Cu - Al - Mn shape memory alloys with influence of mechanical cycling on amplitude dependence of internal friction at room temperature,2008.0,62.0,42.0,72.0,Cu72.0Al23.3Mn4.7 %,23.3,4.7
Mielczarek; Riehemann; Vogelgesang; Tonn,,Mechanical and fatigue properties of Cu - Al - Mn shape memory alloys with influence of mechanical cycling on amplitude dependence of internal friction at room temperature,2008.0,-35.0,-27.0,70.8,Cu70.8Al24.3Mn4.9 %,24.3,4.9
Mielczarek; Riehemann; Vogelgesang; Tonn,,Mechanical and fatigue properties of Cu - Al - Mn shape memory alloys with influence of mechanical cycling on amplitude dependence of internal friction at room temperature,2008.0,55.0,45.0,71.8,Cu71.8Al23.3Mn4.9 %,23.3,4.9
Mielczarek; Riehemann; Vogelgesang; Tonn,,Mechanical and fatigue properties of Cu - Al - Mn shape memory alloys with influence of mechanical cycling on amplitude dependence of internal friction at room temperature,2008.0,55.0,45.0,71.6,Cu71.6Al23.4Mn5.0 %,23.4,5.0
Mielczarek; Riehemann; Vogelgesang; Tonn,,Mechanical and fatigue properties of Cu - Al - Mn shape memory alloys with influence of mechanical cycling on amplitude dependence of internal friction at room temperature,2008.0,46.0,40.0,71.7,Cu71.7Al23.2Mn5.1 %,23.2,5.1
Mielczarek; Riehemann; Vogelgesang; Tonn,,Mechanical and fatigue properties of Cu - Al - Mn shape memory alloys with influence of mechanical cycling on amplitude dependence of internal friction at room temperature,2008.0,45.0,71.0,71.8,Cu71.8Al23.1Mn5.1 %,23.1,5.1
Mielczarek; Riehemann; Vogelgesang; Tonn,,Mechanical and fatigue properties of Cu - Al - Mn shape memory alloys with influence of mechanical cycling on amplitude dependence of internal friction at room temperature,2008.0,42.0,38.0,70.8,Cu70.8Al24.0Mn5.2 %,24.0,5.2
Mielczarek; Riehemann; Vogelgesang; Tonn,,Mechanical and fatigue properties of Cu - Al - Mn shape memory alloys with influence of mechanical cycling on amplitude dependence of internal friction at room temperature,2008.0,0.0,20.0,71.1,Cu71.1Al22.2Mn6.7 %,22.2,6.7
Obrado; Manosa; Planes,,Stability of the bcc phase of Cu-Al-Mn shape-memory alloys,1997.0,-48.0,-55.0,69.29,Cu69.29Al23.76Mn6.95 %,23.76,6.95
Obrado; Manosa; Planes,,Stability of the bcc phase of Cu-Al-Mn shape-memory alloys,1997.0,14.0,21.0,70.89,Cu70.89Al19.96Mn9.15 %,19.96,9.15
Omori; Wang; Sutou; Kainuma; Ishida,,Two-Way Shape Memory Effect Induced by Bending Deformation in Ductile Cu–Al–Mn Alloys,2002.0,-21.0,-17.0,72.0,Cu72.0Al17.0Mn11.0 %,17.0,11.0
Omori; Wang; Sutou; Kainuma; Ishida,,Two-Way Shape Memory Effect Induced by Bending Deformation in Ductile Cu–Al–Mn Alloys,2002.0,-9.0,-3.0,72.0,Cu72.0Al17.0Mn11.0 %,17.0,11.0
Pan; Li; Wang; Deng; Li; Zheng,,The effect of non-isothermal aging on the phase of Cu73Al24Mn3 alloy,2007.0,225.0,230.0,73.0,Cu73.0Al24.0Mn3.0 %,24.0,3.0
Prado,,THE INFLUENCE OF b PHASE AGING ON THE MARTENSITIC TRANSFORMATION TEMPERATURES OF CuMnAl ALLOYS,1998.0,-36.0,-27.0,71.3,Cu71.3Al18.8Mn9.9 %,18.8,9.9
Prado,,THE INFLUENCE OF b PHASE AGING ON THE MARTENSITIC TRANSFORMATION TEMPERATURES OF CuMnAl ALLOYS,1998.0,17.0,24.0,71.3,Cu71.3Al18.8Mn9.9 %,18.8,9.9
Prado,,THE INFLUENCE OF b PHASE AGING ON THE MARTENSITIC TRANSFORMATION TEMPERATURES OF CuMnAl ALLOYS,1998.0,24.0,32.0,71.3,Cu71.3Al18.8Mn9.9 %,18.8,9.9
Prado,,THE INFLUENCE OF b PHASE AGING ON THE MARTENSITIC TRANSFORMATION TEMPERATURES OF CuMnAl ALLOYS,1998.0,-143.0,-111.0,70.8,Cu70.8Al18.0Mn11.2 %,18.0,11.2
Prado,,THE INFLUENCE OF b PHASE AGING ON THE MARTENSITIC TRANSFORMATION TEMPERATURES OF CuMnAl ALLOYS,1998.0,-98.0,-73.0,70.8,Cu70.8Al18.0Mn11.2 %,18.0,11.2
Prado,,THE INFLUENCE OF b PHASE AGING ON THE MARTENSITIC TRANSFORMATION TEMPERATURES OF CuMnAl ALLOYS,1998.0,-41.0,-24.0,70.8,Cu70.8Al18.0Mn11.2 %,18.0,11.2
Prado,,THE INFLUENCE OF b PHASE AGING ON THE MARTENSITIC TRANSFORMATION TEMPERATURES OF CuMnAl ALLOYS,1998.0,-237.0,-227.0,70.1,Cu70.1Al16.9Mn13.0 %,16.9,13.0
Prado,,THE INFLUENCE OF b PHASE AGING ON THE MARTENSITIC TRANSFORMATION TEMPERATURES OF CuMnAl ALLOYS,1998.0,-153.0,-137.0,70.1,Cu70.1Al16.9Mn13.0 %,16.9,13.0
Prado,,THE INFLUENCE OF b PHASE AGING ON THE MARTENSITIC TRANSFORMATION TEMPERATURES OF CuMnAl ALLOYS,1998.0,-133.0,-130.0,70.1,Cu70.1Al16.9Mn13.0 %,16.9,13.0
Quian; Geng; Wang; Pillsbury; Hada; Yamagucki; Fujimoto; Hwang; Radermacher; Cui; Yuki; Toyotake; Takeuchi,,Elastocaloric effect in CuAlZn and CuAlMn shape memory alloys under compression,2016.0,-26.0,-39.0,73.0,Cu73.0Al15.0Mn12.0 %,15.0,12.0
Qian; Geng; Wang ; Pillsbury ; Hada ;Yamaguchi ;Fujimoto ;Hwang ;Radermacher ; Cui ;Yuki ; Toyotake; Takeuchi,,Elastocaloric effect in CuAlZn and CuAlMn shape memory alloys under compression,2016.0,-26.0,-52.0,73.0,Cu73.0Al15.0Mn12.0 %,15.0,12.0
Sutou; Omori; Okamoto; Kainuma; Ishida,,Effect of grain refinement on the mechanical and shape memory properties of Cu-AI-Mn base alloys,2001.0,63.0,57.0,73.0,Cu73.0Al17.0Mn10.0 %,17.0,10.0
Sutou; Omori; Okamoto; Kainuma; Ishida,,Effect of grain refinement on the mechanical and shape memory properties of Cu-AI-Mn base alloys,2001.0,81.0,76.0,74.0,Cu74.0Al16.0Mn10.0 %,16.0,10.0
Titenko; Demchenko,,Effect of Annealing in Magnetic Field on Ferromagnetic Nanoparticle Formation in Cu-Al-Mn Alloy with Induced Martensite Transformation,2016.0,-15.0,-5.0,73.2,Cu73.2Al22.6Mn4.2 %,22.6,4.2
Trehern,Materials letters,Exploring thermomechanical functionality of CuAlMn as an extreme low temperature shape memory alloy,,-140.0,-129.0,69.4,Cu69.4Al18.6Mn12.0 %,18.6,12.0
Trehern,Materials letters,Exploring thermomechanical functionality of CuAlMn as an extreme low temperature shape memory alloy,,-166.0,-167.0,69.2,Cu69.2Al18.6Mn12.2 %,18.6,12.2
Trehern,Materials letters,Exploring thermomechanical functionality of CuAlMn as an extreme low temperature shape memory alloy,,-174.0,-175.0,68.8,Cu68.8Al18.6Mn12.6 %,18.6,12.6
Trehern,Materials letters,Exploring thermomechanical functionality of CuAlMn as an extreme low temperature shape memory alloy,,-206.0,-206.0,68.6,Cu68.6Al18.6Mn12.8 %,18.6,12.8
Ursanu; Stanciu; Pricop; Sandulache; Cimpoesu,,Dynamic mechanical analyze of superelastic CuMnAl shape memory alloy,,-17.0,-38.0,69.5,Cu69.5Al20.5Mn10.0 %,20.5,10.0
Wang; Lu; Cui; Xu; Yang,,Internal friction of a CuAlMn shape memory alloy studied as a function of frequency,,315.0,210.0,73.5,Cu73.5Al24.0Mn2.5 %,24.0,2.5
Xu; Huang; Xie; Kimura; Xu; Omori; Kainuma,,Dynamic Recovery and Superelasticity of Columnar-Grained Cu–Al–Mn Shape Memory Alloy,,-52.0,-56.0,57.0,Cu57.0Al33.0Mn10.0 %,33.0,10.0
Zarubova; Novak,,Phase stability of CuAlMn shape memory alloys,,-18.0,-25.0,70.6,Cu70.6Al25.3Mn4.1 %,25.3,4.1
Zarubova; Novak,,Phase stability of CuAlMn shape memory alloys,,7.0,3.0,70.9,Cu70.9Al20.4Mn8.7 %,20.4,8.7
K. Sugimoto; T. Mori; K. Otsuka and K. Shimizu,Scripta Metallurgica,Simultaneous measurements of internal friction; young's modulus and shape change associated with thermoelastic martensite transformation in Cu-Al-Ni single crystals,1974.0,-78.0,-84.0,67.9,Cu67.9Al28.3Mn3.8 %,28.3,3.8
K. Sugimoto; T. Mori; K. Otsuka and K. Shimizu,Scripta Metallurgica,Simultaneous measurements of internal friction; young's modulus and shape change associated with thermoelastic martensite transformation in Cu-Al-Ni single crystals,1974.0,-121.0,-130.0,67.6,Cu67.6Al28.4Mn4.0 %,28.4,4.0
L. Brown,Metallurgical and Materials Transactions A,Pseudoelasticity in β Cu Al Ni alloys at temperatures belowMs,1975.0,2.0,-5.0,69.3,Cu69.3Al28.0Mn2.7 %,28.0,2.7
K. Otsuka; H. Sakamoto and K. Shimizu,Scripta Metallurgica,Two stage superelasticity associated with successive martensite-to-martensite transformations,1976.0,28.0,33.0,68.6,Cu68.6Al27.6Mn3.8 %,27.6,3.8
K. Otsuka; C. Wayman; K. Nakai; H. Sakamoto and K. Shimizu,Acta Metallurgica,Superelasticity effects and stress-induced martensitic transformations in Cu-Al-Ni alloys,1976.0,-109.0,-140.0,67.6,Cu67.6Al28.4Mn4.0 %,28.4,4.0
K. Otsuka; C. Wayman; K. Nakai; H. Sakamoto and K. Shimizu,Acta Metallurgica,Superelasticity effects and stress-induced martensitic transformations in Cu-Al-Ni alloys,1976.0,-4.0,-28.5,67.6,Cu67.6Al28.4Mn4.0 %,28.4,4.0
K. Otsuka; C. Wayman; K. Nakai; H. Sakamoto and K. Shimizu,Acta Metallurgica,Superelasticity effects and stress-induced martensitic transformations in Cu-Al-Ni alloys,1976.0,2.0,-23.0,67.6,Cu67.6Al28.4Mn4.0 %,28.4,4.0
K. Otsuka; C. Wayman; K. Nakai; H. Sakamoto and K. Shimizu,Acta Metallurgica,Superelasticity effects and stress-induced martensitic transformations in Cu-Al-Ni alloys,1976.0,2.0,-18.0,67.6,Cu67.6Al28.4Mn4.0 %,28.4,4.0
K. Otsuka; C. Wayman; K. Nakai; H. Sakamoto and K. Shimizu,Acta Metallurgica,Superelasticity effects and stress-induced martensitic transformations in Cu-Al-Ni alloys,1976.0,20.0,2.5,67.6,Cu67.6Al28.4Mn4.0 %,28.4,4.0
N. Yang; C. Laird and D. P. Pope,Metallurgical Transactions A,The cyclic stress-strain response of polycrystalline; pseudoelastic Cu-14.5 wt pct Al-3 wt pct Ni alloy,1977.0,-24.0,-38.0,68.8,Cu68.8Al28.5Mn2.7 %,28.5,2.7
H. Sakamoto; K. Otsuka and K. Shimizu,Scripta Metallurgica,The heredity of martensitic transformations in ordered alloys,1978.0,7.0,10.0,68.6,Cu68.6Al27.6Mn3.8 %,27.6,3.8
