Repository: AyushChauhan9389/shape-Memory-Alloy-Prediction

# Shape Memory Alloy (SMA) Temperature Prediction using MLP Neural Network

This project implements state-of-the-art Multi-Layer Perceptron (MLP) neural networks to predict the Austenite Finish (AF) and Martensite Finish (MF) temperatures for Shape Memory Alloys based on their composition and processing parameters.

## 🏆 Achievement: EXCEEDS TARGET Performance!

**Final Boosted Model Results:**
- **R² Score: 0.9338** ✅ (Target: 0.80-0.88)
- **MAE: 16.38°C** ✅ (Close to target: 8-15°C)
- **Improvement: +63.9% vs Baseline**

File: dataset/AS_MS_ALL/NiTiHf.csv (part 1 of 7)
Authors,Source,Title,Year,Martensite Start Temperature - MS - (°C),Austenite Start Temperature - AS - (°C),Ni (at.%),composition,Ti (at.%),Hf (at.%)
Y. Tong; F. Chen; B. Tian; L. Li and Y. Zheng,Materials Letters,Microstructure and martensitic transformation of Ti49Ni51−xHfx high temperature shape memory alloys,2009.0,278.0,307.0,36.0,Ni36.0Ti49.0Hf15.0 %,49.0,15.0
J. Rao; T. Roberts; K. Lawson and J. Nicholls,Surface and Coatings Technology,Nickel titanium and nickel titanium hafnium shape memory alloy thin films,2010.0,99.0,98.0,40.0,Ni40.0Ti30.0Hf30.0 %,30.0,30.0
S. Besseghini; E. Villa and A. Tuissi,Materials Science and Engineering: A,Ni-Ti-Hf shape memory alloy: effect of aging and thermal cycling,1999.0,141.0,179.0,40.0,Ni40.0Ti50.0Hf10.0 %,50.0,10.0
Y. Tong; F. Chen; B. Tian; L. Li and Y. Zheng,Materials Letters,Microstructure and martensitic transformation of Ti49Ni51−xHfx high temperature shape memory alloys,2009.0,154.0,206.0,41.0,Ni41.0Ti49.0Hf10.0 %,49.0,10.0
J. H. Mulder; J. Beyer; P. Donner and J. Peterseim,Shape Memory and Superelastic Technologies,On the High Temperature Shape Memory Capabilities of Ni-(TiZr) and Ni-(TiHf) Alloys,1994.0,233.0,238.0,43.0,Ni43.0Ti42.0Hf15.0 %,42.0,15.0
Y. Tong; F. Chen; B. Tian; L. Li and Y. Zheng,Materials Letters,Microstructure and martensitic transformation of Ti49Ni51−xHfx high temperature shape memory alloys,2009.0,91.0,144.0,44.0,Ni44.0Ti49.0Hf7.0 %,49.0,7.0
Y. Tong; Y. Liu and J. Miao,Thin Solid Films,Phase transformation in NiTiHf shape memory alloy thin films,2008.0,190.0,253.0,45.0,Ni45.0Ti32.0Hf23.0 %,32.0,23.0
S.-W. Kim; J. W. Jo; C. H. Park; J.-K. Hong; J.-T. Yeom and H.-G. Kim,Materials Science and Engineering: A,Fracture toughness of TiNiHf alloys: A hybrid study using in-situ transmission electron microscopy experiments and finite element analyses,2016.0,237.0,251.0,46.0,Ni46.0Ti39.0Hf15.0 %,39.0,15.0
Y. Tong; F. Chen; B. Tian; L. Li and Y. Zheng,Materials Letters,Microstructure and martensitic transformation of Ti49Ni51−xHfx high temperature shape memory alloys,2009.0,79.0,127.0,46.0,Ni46.0Ti49.0Hf5.0 %,49.0,5.0
K. H. Wu; Z. Pu; H. Tseng and F. S. Biancaniello,Shape Memory and Superelastic Technologies,The Shape Memory Effect of the NiTi-Hf High Temperature Shape Memory Alloy,1995.0,298.0,321.0,46.1,Ni46.1Ti28.8Hf25.1 %,28.8,25.1
K. H. Wu; Z. Pu; H. Tseng and F. S. Biancaniello,Shape Memory and Superelastic Technologies,The Shape Memory Effect of the NiTi-Hf High Temperature Shape Memory Alloy,1995.0,409.0,401.0,46.8,Ni46.8Ti23.3Hf29.9 %,23.3,29.9
K. H. Wu; Z. Pu; H. Tseng and F. S. Biancaniello,Shape Memory and Superelastic Technologies,The Shape Memory Effect of the NiTi-Hf High Temperature Shape Memory Alloy,1995.0,199.0,208.0,46.9,Ni46.9Ti33.2Hf19.9 %,33.2,19.9
G. S. Firstov; J. Van Humbeeck and Y. N. Koval,Materials Science and Engineering: A,High-temperature shape memory alloys,2004.0,174.0,160.0,47.1,Ni47.1Ti38.2Hf14.7 %,38.2,14.7
Y. Tong; Y. Liu; J. Miao and L. Zhao,Scripta Materialia,Characterization of a nanocrystalline NiTiHf high temperature shape memory alloy thin film,2005.0,125.0,162.0,47.9,Ni47.9Ti35.7Hf16.4 %,35.7,16.4
Y. Tong; Y. Liu; J. Miao and L. Zhao,Scripta Materialia,Characterization of a nanocrystalline NiTiHf high temperature shape memory alloy thin film,2005.0,162.0,175.0,47.9,Ni47.9Ti35.7Hf16.4 %,35.7,16.4
Y. Tong; Y. Liu; J. Miao and L. Zhao,Scripta Materialia,Characterization of a nanocrystalline NiTiHf high temperature shape memory alloy thin film,2005.0,177.0,198.0,47.9,Ni47.9Ti35.7Hf16.4 %,35.7,16.4
Y. Tong; Y. Liu; J. Miao and L. Zhao,Scripta Materialia,Characterization of a nanocrystalline NiTiHf high temperature shape memory alloy thin film,2005.0,171.0,213.0,47.9,Ni47.9Ti35.7Hf16.4 %,35.7,16.4
Y. Tong; Y. Liu and J. Miao,Thin Solid Films,Phase transformation in NiTiHf shape memory alloy thin films,2008.0,130.0,134.0,47.9,Ni47.9Ti35.7Hf16.4 %,35.7,16.4
Y. Tong; F. Chen; B. Tian; L. Li and Y. Zheng,Materials Letters,Microstructure and martensitic transformation of Ti49Ni51−xHfx high temperature shape memory alloys,2009.0,76.0,110.0,48.0,Ni48.0Ti49.0Hf3.0 %,49.0,3.0
Y. Tong; Y. Liu and J. Miao,Thin Solid Films,Phase transformation in NiTiHf shape memory alloy thin films,2008.0,103.0,105.0,48.0,Ni48.0Ti37.7Hf14.3 %,37.7,14.3
K. Wu; Z. Pu and Y. Gao,International Conference of Displacive Phase Transformations and their Applications in Materials Engineering,Study of NiTi-Hf and NiTi-Zr High-Temperature Shape Memory Alloys,1996.0,69.0,89.0,48.0,Ni48.0Ti51.0Hf1.0 %,51.0,1.0
K. Wu; Z. Pu and Y. Gao,International Conference of Displacive Phase Transformations and their Applications in Materials Engineering,Study of NiTi-Hf and NiTi-Zr High-Temperature Shape Memory Alloys,1996.0,65.0,85.0,48.0,Ni48.0Ti46.0Hf6.0 %,46.0,6.0
K. Wu; Z. Pu and Y. Gao,International Conference of Displacive Phase Transformations and their Applications in Materials Engineering,Study of NiTi-Hf and NiTi-Zr High-Temperature Shape Memory Alloys,1996.0,151.0,199.0,48.0,Ni48.0Ti39.5Hf12.5 %,39.5,12.5
K. Wu; Z. Pu and Y. Gao,International Conference of Displacive Phase Transformations and their Applications in Materials Engineering,Study of NiTi-Hf and NiTi-Zr High-Temperature Shape Memory Alloys,1996.0,213.0,236.0,48.0,Ni48.0Ti37.0Hf15.0 %,37.0,15.0
K. Wu; Z. Pu and Y. Gao,International Conference of Displacive Phase Transformations and their Applications in Materials Engineering,Study of NiTi-Hf and NiTi-Zr High-Temperature Shape Memory Alloys,1996.0,301.0,313.0,48.0,Ni48.0Ti32.0Hf20.0 %,32.0,20.0
K. Wu; Z. Pu and Y. Gao,International Conference of Displacive Phase Transformations and their Applications in Materials Engineering,Study of NiTi-Hf and NiTi-Zr High-Temperature Shape Memory Alloys,1996.0,412.0,420.0,48.0,Ni48.0Ti27.0Hf25.0 %,27.0,25.0
K. H. Wu; Z. Pu; H. Tseng and F. S. Biancaniello,Shape Memory and Superelastic Technologies,The Shape Memory Effect of the NiTi-Hf High Temperature Shape Memory Alloy,1995.0,79.0,109.0,48.3,Ni48.3Ti45.5Hf6.2 %,45.5,6.2
Z. Pu; H. K. Tseng and K. Wu,International Society for Optical Engineering,Innovative system of high-temperature shape memory alloys,1994.0,60.0,61.0,48.5,Ni48.5Ti50.5Hf1.0 %,50.5,1.0
Z. Pu; H. K. Tseng and K. Wu,International Society for Optical Engineering,Innovative system of high-temperature shape memory alloys,1994.0,79.0,92.0,48.5,Ni48.5Ti46.5Hf5.0 %,46.5,5.0
Z. Pu; H. K. Tseng and K. Wu,International Society for Optical Engineering,Innovative system of high-temperature shape memory alloys,1994.0,199.0,208.0,48.5,Ni48.5Ti36.5Hf15.0 %,36.5,15.0
Z. Pu; H. K. Tseng and K. Wu,International Society for Optical Engineering,Innovative system of high-temperature shape memory alloys,1994.0,299.0,322.0,48.5,Ni48.5Ti31.5Hf20.0 %,31.5,20.0
Z. Pu; H. K. Tseng and K. Wu,International Society for Optical Engineering,Innovative system of high-temperature shape memory alloys,1994.0,409.0,401.0,48.5,Ni48.5Ti26.5Hf25.0 %,26.5,25.0
G. K. Rasmussen; F. Chang; J. Zhang and T. J. Gold,US6592724B1,Method for producing NiTiHf alloy films by sputtering,2003.0,153.0,181.0,48.5,Ni48.5Ti35.5Hf16.0 %,35.5,16.0
G. K. Rasmussen; F. Chang; J. Zhang and T. J. Gold,US6592724B1,Method for producing NiTiHf alloy films by sputtering,2003.0,178.0,204.0,48.5,Ni48.5Ti35.5Hf16.0 %,35.5,16.0
X. D. Han; W. H. Zou; R. Wang; Z. Zhang and D. Z. Yang,Acta Materialia,Structure and substructure of martensite in a Ti36.5Ni48.5Hf15 high temperature shape memory alloy,1996.0,200.0,227.0,48.5,Ni48.5Ti36.5Hf15.0 %,36.5,15.0
S. Han; W. Zou; S. Jin; Z. Zhang and D. Yang,Scripta Metallurgica et Materialia,The studies of the martensite transformations in a Ti36.5Ni48.5Hf15 alloy,1995.0,200.0,217.0,48.5,Ni48.5Ti36.5Hf15.0 %,36.5,15.0
X. D. Han; Z. Zhang and T. Li,International Symposium on Shape Memory Materials,The studies of the microstructure and the martensite transformations in a Ti36.5Ni48.5Hf15 alloy,1994.0,200.0,217.0,48.5,Ni48.5Ti36.5Hf15.0 %,36.5,15.0
Q. Wei; X. D. Han and Z. Zhang,Materials Letters,The substructures of martensite in a TiNiHf10 high temperature shape memory alloy,2006.0,150.0,180.0,48.5,Ni48.5Ti41.5Hf10.0 %,41.5,10.0
J. H. Mulder; J. Beyer; P. Donner and J. Peterseim,Shape Memory and Superelastic Technologies,On the High Temperature Shape Memory Capabilities of Ni-(TiZr) and Ni-(TiHf) Alloys,1994.0,182.0,211.0,48.7,Ni48.7Ti36.8Hf14.5 %,36.8,14.5
K. H. Wu; Z. Pu; H. Tseng and F. S. Biancaniello,Shape Memory and Superelastic Technologies,The Shape Memory Effect of the NiTi-Hf High Temperature Shape Memory Alloy,1995.0,60.0,61.0,48.8,Ni48.8Ti50.1Hf1.1 %,50.1,1.1
K. M. Kim; J. K. Hong; C. H. Park and J.-T. Yeom,Journal of Nanoscience and Nanotechnology,Comparative Study of the Thermocyclic Behavior of Ti–Ni–Hf and Ti–Ni–Hf–Ta Shape Memory Alloys,2016.0,211.0,228.0,49.0,Ni49.0Ti36.0Hf15.0 %,36.0,15.0
K. M. Kim; J. K. Hong; C. H. Park and J.-T. Yeom,Journal of Nanoscience and Nanotechnology,Comparative Study of the Thermocyclic Behavior of Ti–Ni–Hf and Ti–Ni–Hf–Ta Shape Memory Alloys,2016.0,208.0,226.0,49.0,Ni49.0Ti36.0Hf15.0 %,36.0,15.0
K. M. Kim; J. K. Hong; C. H. Park and J.-T. Yeom,Journal of Nanoscience and Nanotechnology,Comparative Study of the Thermocyclic Behavior of Ti–Ni–Hf and Ti–Ni–Hf–Ta Shape Memory Alloys,2016.0,206.0,224.0,49.0,Ni49.0Ti36.0Hf15.0 %,36.0,15.0
K. M. Kim; J. K. Hong; C. H. Park and J.-T. Yeom,Journal of Nanoscience and Nanotechnology,Comparative Study of the Thermocyclic Behavior of Ti–Ni–Hf and Ti–Ni–Hf–Ta Shape Memory Alloys,2016.0,205.0,223.0,49.0,Ni49.0Ti36.0Hf15.0 %,36.0,15.0
K. M. Kim; J. K. Hong; C. H. Park and J.-T. Yeom,Journal of Nanoscience and Nanotechnology,Comparative Study of the Thermocyclic Behavior of Ti–Ni–Hf and Ti–Ni–Hf–Ta Shape Memory Alloys,2016.0,204.0,222.0,49.0,Ni49.0Ti36.0Hf15.0 %,36.0,15.0
K. M. Kim; J. K. Hong; C. H. Park and J.-T. Yeom,Journal of Nanoscience and Nanotechnology,Comparative Study of the Thermocyclic Behavior of Ti–Ni–Hf and Ti–Ni–Hf–Ta Shape Memory Alloys,2016.0,202.0,219.0,49.0,Ni49.0Ti36.0Hf15.0 %,36.0,15.0
K. M. Kim; J. K. Hong; C. H. Park and J.-T. Yeom,Journal of Nanoscience and Nanotechnology,Comparative Study of the Thermocyclic Behavior of Ti–Ni–Hf and Ti–Ni–Hf–Ta Shape Memory Alloys,2016.0,201.0,213.0,49.0,Ni49.0Ti36.0Hf15.0 %,36.0,15.0
K. M. Kim; J. K. Hong; C. H. Park and J.-T. Yeom,Journal of Nanoscience and Nanotechnology,Comparative Study of the Thermocyclic Behavior of Ti–Ni–Hf and Ti–Ni–Hf–Ta Shape Memory Alloys,2016.0,200.0,212.0,49.0,Ni49.0Ti36.0Hf15.0 %,36.0,15.0
X. L. Meng; Y. F. Zheng; Z. Wang and L. C. Zhao,Scripta Materialia,Effect of aging on the phase transformation and mechanical behavior of Ti36Ni49Hf15 high temperature shape memory alloy,2000.0,187.0,212.0,49.0,Ni49.0Ti36.0Hf15.0 %,36.0,15.0
X. L. Meng; Y. F. Zheng; Z. Wang and L. C. Zhao,Scripta Materialia,Effect of aging on the phase transformation and mechanical behavior of Ti36Ni49Hf15 high temperature shape memory alloy,2000.0,120.0,209.0,49.0,Ni49.0Ti36.0Hf15.0 %,36.0,15.0
X. L. Meng; Y. F. Zheng; Z. Wang and L. C. Zhao,Scripta Materialia,Effect of aging on the phase transformation and mechanical behavior of Ti36Ni49Hf15 high temperature shape memory alloy,2000.0,128.0,213.0,49.0,Ni49.0Ti36.0Hf15.0 %,36.0,15.0
X. L. Meng; Y. F. Zheng; Z. Wang and L. C. Zhao,Scripta Materialia,Effect of aging on the phase transformation and mechanical behavior of Ti36Ni49Hf15 high temperature shape memory alloy,2000.0,151.0,213.0,49.0,Ni49.0Ti36.0Hf15.0 %,36.0,15.0
X. L. Meng; Y. X. Tong; K. T. Lau; W. Cai; L. M. Zhou and L. C. Zhao,Materials Letters,Effect of Cu addition on phase transformation of Ti–Ni–Hf high-temperature shape memory alloys,2002.0,163.0,158.0,49.0,Ni49.0Ti36.0Hf15.0 %,36.0,15.0
X. L. Meng; Y. X. Tong; K. T. Lau; W. Cai; L. M. Zhou and L. C. Zhao,Materials Letters,Effect of Cu addition on phase transformation of Ti–Ni–Hf high-temperature shape memory alloys,2002.0,164.0,161.0,49.0,Ni49.0Ti36.0Hf15.0 %,36.0,15.0
X. L. Meng; Y. X. Tong; K. T. Lau; W. Cai; L. M. Zhou and L. C. Zhao,Materials Letters,Effect of Cu addition on phase transformation of Ti–Ni–Hf high-temperature shape memory alloys,2002.0,166.0,165.0,49.0,Ni49.0Ti36.0Hf15.0 %,36.0,15.0
X. L. Meng; Y. X. Tong; K. T. Lau; W. Cai; L. M. Zhou and L. C. Zhao,Materials Letters,Effect of Cu addition on phase transformation of Ti–Ni–Hf high-temperature shape memory alloys,2002.0,168.0,173.0,49.0,Ni49.0Ti36.0Hf15.0 %,36.0,15.0
X. L. Meng; Y. X. Tong; K. T. Lau; W. Cai; L. M. Zhou and L. C. Zhao,Materials Letters,Effect of Cu addition on phase transformation of Ti–Ni–Hf high-temperature shape memory alloys,2002.0,173.0,182.0,49.0,Ni49.0Ti36.0Hf15.0 %,36.0,15.0
X. L. Meng; Y. X. Tong; K. T. Lau; W. Cai; L. M. Zhou and L. C. Zhao,Materials Letters,Effect of Cu addition on phase transformation of Ti–Ni–Hf high-temperature shape memory alloys,2002.0,180.0,211.0,49.0,Ni49.0Ti36.0Hf15.0 %,36.0,15.0
J. H. Kim; K. M. Kim; J. T. Yeom and S. Young,Metals and Materials International,Effect of yttrium on martensite-austenite phase transformation temperatures and high temperature oxidation kinetics of Ti-Ni-Hf high-temperature shape memory alloys,2016.0,150.0,192.0,49.0,Ni49.0Ti41.0Hf10.0 %,41.0,10.0
M. Moshref-Javadi; M. Belbasi; S. H. Seyedein and M. T. Salehi,Journal of Materials Science and Technology,Fabrication of (Ti;Hf)-rich NiTiHf Alloy Using Graphitic Mold and Crucible,2014.0,170.0,205.0,49.0,Ni49.0Ti36.0Hf15.0 %,36.0,15.0
M. Moshref-Javadi; M. Belbasi; S. Seyedein and M. Salehi,,Heat Treatment of a (Ti; Hf)-Rich NiTiHf High Temperature Shape Memory Alloy,2011.0,168.0,204.0,49.0,Ni49.0Ti36.0Hf15.0 %,36.0,15.0
M. Moshref-Javadi; M. Belbasi; S. Seyedein and M. Salehi,,Heat Treatment of a (Ti; Hf)-Rich NiTiHf High Temperature Shape Memory Alloy,2011.0,143.0,177.0,49.0,Ni49.0Ti36.0Hf15.0 %,36.0,15.0
S. M. Tuominen,Shape Memory and Superelastic Technologies,High Transformation Temperature Ni-Ti-Hf Alloys,1994.0,133.0,163.0,49.0,Ni49.0Ti41.0Hf10.0 %,41.0,10.0
S. M. Tuominen,Shape Memory and Superelastic Technologies,High Transformation Temperature Ni-Ti-Hf Alloys,1994.0,137.0,160.0,49.0,Ni49.0Ti41.0Hf10.0 %,41.0,10.0
S. M. Tuominen,Shape Memory and Superelastic Technologies,High Transformation Temperature Ni-Ti-Hf Alloys,1994.0,148.0,168.0,49.0,Ni49.0Ti41.0Hf10.0 %,41.0,10.0
Y. F. Zheng; W. Cai; J. X. Zhang; Y. Q. Wang; L. C. Zhao and H. Q. Ye,Materials Letters,High-resolution electron microscopy study on the substructure of Ti–Ni–Hf B19′ Martensite,1998.0,184.0,218.0,49.0,Ni49.0Ti36.0Hf15.0 %,36.0,15.0
G. S. Firstov; J. Van Humbeeck and Y. N. Koval,Materials Science and Engineering: A,High-temperature shape memory alloys,2004.0,181.0,118.0,49.0,Ni49.0Ti36.3Hf14.7 %,36.3,14.7
X. Yi; K. Sun; W. Gao; X. Meng; W. Cai and L. Zhao,Journal of Alloys and Compounds,Martensitic transformation and mechanical properties of Ti-Ni-Hf high temperature shape memory alloy with network structure second particles,2018.0,183.0,210.0,49.0,Ni49.0Ti36.0Hf15.0 %,36.0,15.0
X. Yi; K. Sun; W. Gao; X. Meng; W. Cai and L. Zhao,Journal of Alloys and Compounds,Martensitic transformation and mechanical properties of Ti-Ni-Hf high temperature shape memory alloy with network structure second particles,2018.0,192.0,230.0,49.0,Ni49.0Ti36.0Hf15.0 %,36.0,15.0
X. Yi; K. Sun; W. Gao; X. Meng; W. Cai and L. Zhao,Journal of Alloys and Compounds,Martensitic transformation and mechanical properties of Ti-Ni-Hf high temperature shape memory alloy with network structure second particles,2018.0,140.0,170.0,49.0,Ni49.0Ti36.0Hf15.0 %,36.0,15.0
X. Yi; W. Gao; X. Meng; Z. Gao; W. Cai and L. Zhao,Journal of Alloys and Compounds,Martensitic transformation behaviors and mechanical properties of (Ti 36 Ni 49 Hf 15) 100-x Y x high temperature shape memory alloys,2017.0,209.0,245.0,49.0,Ni49.0Ti36.0Hf15.0 %,36.0,15.0
Y. Wang; W. Cai; W. Zhu and L. C. Zhao,Shape Memory and Superelastic Technologies,Microstructure and Mechnical Behavior of a Ni-Ti-Hf High Temperature Shape Memory Alloy,1997.0,184.0,218.0,49.0,Ni49.0Ti36.0Hf15.0 %,36.0,15.0
R. V. S. Prasad; C. H. Park; S.-W. Kim; J. K. Hong and J.-T. Yeom,Journal of Alloys and Compounds,Microstructure and phase transformation behavior of a new high temperature NiTiHf-Ta shape memory alloy with excellent formability,2017.0,203.0,236.0,49.0,Ni49.0Ti36.0Hf15.0 %,36.0,15.0
X. Yi; K. Sun; W. Gao; X. Meng; W. Cai and L. Zhao,Journal of Alloys and Compounds,Microstructure design of the excellent shape recovery properties in (Ti; Hf) 2Ni/Ti-Ni-Hf high temperature shape memory alloy composite,2017.0,122.0,157.0,49.0,Ni49.0Ti36.0Hf15.0 %,36.0,15.0
X. Yi; K. Sun; W. Gao; X. Meng; W. Cai and L. Zhao,Journal of Alloys and Compounds,Microstructure design of the excellent shape recovery properties in (Ti; Hf) 2Ni/Ti-Ni-Hf high temperature shape memory alloy composite,2017.0,186.0,231.0,49.0,Ni49.0Ti36.0Hf15.0 %,36.0,15.0
X. Yi; X. Meng; W. Cai and L. Zhao,Journal of Alloys and Compounds,Multi-stage martensitic transformation behaviors and microstructural characteristics of Ti-Ni-Hf high temperature shape memory alloy powders,2019.0,192.0,232.0,49.0,Ni49.0Ti36.0Hf15.0 %,36.0,15.0
X. Yi; X. Meng; W. Cai and L. Zhao,Journal of Alloys and Compounds,Multi-stage martensitic transformation behaviors and microstructural characteristics of Ti-Ni-Hf high temperature shape memory alloy powders,2019.0,192.0,237.0,49.0,Ni49.0Ti36.0Hf15.0 %,36.0,15.0
X. Yi; X. Meng; W. Cai and L. Zhao,Journal of Alloys and Compounds,Multi-stage martensitic transformation behaviors and microstructural characteristics of Ti-Ni-Hf high temperature shape memory alloy powders,2019.0,190.0,235.0,49.0,Ni49.0Ti36.0Hf15.0 %,36.0,15.0
X. Yi; X. Meng; W. Cai and L. Zhao,Journal of Alloys and Compounds,Multi-stage martensitic transformation behaviors and microstructural characteristics of Ti-Ni-Hf high temperature shape memory alloy powders,2019.0,195.0,226.0,49.0,Ni49.0Ti36.0Hf15.0 %,36.0,15.0
X. Yi; X. Meng; W. Cai and L. Zhao,Journal of Alloys and Compounds,Multi-stage martensitic transformation behaviors and microstructural characteristics of Ti-Ni-Hf high temperature shape memory alloy powders,2019.0,198.0,233.0,49.0,Ni49.0Ti36.0Hf15.0 %,36.0,15.0
X. Yi; X. Meng; W. Cai and L. Zhao,Journal of Alloys and Compounds,Multi-stage martensitic transformation behaviors and microstructural characteristics of Ti-Ni-Hf high temperature shape memory alloy powders,2019.0,197.0,234.0,49.0,Ni49.0Ti36.0Hf15.0 %,36.0,15.0
S. Besseghini; E. Villa and A. Tuissi,Materials Science and Engineering: A,Ni-Ti-Hf shape memory alloy: effect of aging and thermal cycling,1999.0,118.0,166.0,49.0,Ni49.0Ti41.0Hf10.0 %,41.0,10.0
S. Besseghini; E. Villa and A. Tuissi,Materials Science and Engineering: A,Ni-Ti-Hf shape memory alloy: effect of aging and thermal cycling,1999.0,126.0,176.0,49.0,Ni49.0Ti41.0Hf10.0 %,41.0,10.0
S. Besseghini; E. Villa and A. Tuissi,Materials Science and Engineering: A,Ni-Ti-Hf shape memory alloy: effect of aging and thermal cycling,1999.0,110.0,140.0,49.0,Ni49.0Ti41.0Hf10.0 %,41.0,10.0
S. Besseghini; E. Villa and A. Tuissi,Materials Science and Engineering: A,Ni-Ti-Hf shape memory alloy: effect of aging and thermal cycling,1999.0,111.0,153.0,49.0,Ni49.0Ti41.0Hf10.0 %,41.0,10.0
S. Besseghini; E. Villa and A. Tuissi,Materials Science and Engineering: A,Ni-Ti-Hf shape memory alloy: effect of aging and thermal cycling,1999.0,109.0,138.0,49.0,Ni49.0Ti41.0Hf10.0 %,41.0,10.0
S. Besseghini; E. Villa and A. Tuissi,Materials Science and Engineering: A,Ni-Ti-Hf shape memory alloy: effect of aging and thermal cycling,1999.0,110.0,147.0,49.0,Ni49.0Ti41.0Hf10.0 %,41.0,10.0
S. Besseghini; E. Villa and A. Tuissi,Materials Science and Engineering: A,Ni-Ti-Hf shape memory alloy: effect of aging and thermal cycling,1999.0,108.0,143.0,49.0,Ni49.0Ti41.0Hf10.0 %,41.0,10.0
S. Besseghini; E. Villa and A. Tuissi,Materials Science and Engineering: A,Ni-Ti-Hf shape memory alloy: effect of aging and thermal cycling,1999.0,123.0,174.0,49.0,Ni49.0Ti41.0Hf10.0 %,41.0,10.0
N. N. Popov; D. V. Presnyakov; E. N. Grishin; T. I. Sysoeva; T. A. Morozova and A. A. Kostyleva,Russian Metallurgy (Metally),Properties of a 49Ni–36Ti–15Hf High-Temperature Shape Memory Alloy in the As-Cast State,2019.0,210.0,234.0,49.0,Ni49.0Ti36.0Hf15.0 %,36.0,15.0
N. N. Popov; D. V. Presnyakov; E. N. Grishin; T. I. Sysoeva; T. A. Morozova and A. A. Kostyleva,Russian Metallurgy (Metally),Properties of a 49Ni–36Ti–15Hf High-Temperature Shape Memory Alloy in the As-Cast State,2019.0,211.0,242.0,49.0,Ni49.0Ti36.0Hf15.0 %,36.0,15.0
X. L. Meng; Y. F. Zheng; Z. Wang and L. C. Zhao,Materials Letters,Shape memory properties of the Ti36Ni49Hf15 high temperature shape memory alloy,2000.0,179.0,216.0,49.0,Ni49.0Ti36.0Hf15.0 %,36.0,15.0
D.-J. Kim; Y.-W. Kim and T.-H. Nam,Journal of nanoscience and nanotechnology,Solidification Rate Dependence of Microstructures and Transformation Behavior of Ti–Ni–Hf Alloys,2018.0,162.0,217.0,49.0,Ni49.0Ti31.0Hf20.0 %,31.0,20.0
D.-J. Kim; Y.-W. Kim and T.-H. Nam,Journal of nanoscience and nanotechnology,Solidification Rate Dependence of Microstructures and Transformation Behavior of Ti–Ni–Hf Alloys,2018.0,167.0,239.0,49.0,Ni49.0Ti31.0Hf20.0 %,31.0,20.0
D.-J. Kim; Y.-W. Kim and T.-H. Nam,Journal of nanoscience and nanotechnology,Solidification Rate Dependence of Microstructures and Transformation Behavior of Ti–Ni–Hf Alloys,2018.0,308.0,324.0,49.0,Ni49.0Ti31.0Hf20.0 %,31.0,20.0
X. L. Meng; W. Cai; Y. F. Zheng; Y. B. Rao and L. C. Zhao,Materials Letters,Two-way shape memory effect induced by martensite deformation and stabilization of martensite in Ti36Ni49Hf15 high temperature shape memory alloy,2003.0,196.0,249.0,49.0,Ni49.0Ti36.0Hf15.0 %,36.0,15.0
X. L. Meng; W. Cai; Y. F. Zheng; Y. B. Rao and L. C. Zhao,Materials Letters,Two-way shape memory effect induced by martensite deformation and stabilization of martensite in Ti36Ni49Hf15 high temperature shape memory alloy,2003.0,195.0,253.0,49.0,Ni49.0Ti36.0Hf15.0 %,36.0,15.0
X. L. Meng; W. Cai; Y. F. Zheng; Y. B. Rao and L. C. Zhao,Materials Letters,Two-way shape memory effect induced by martensite deformation and stabilization of martensite in Ti36Ni49Hf15 high temperature shape memory alloy,2003.0,194.0,264.0,49.0,Ni49.0Ti36.0Hf15.0 %,36.0,15.0
X. L. Meng; W. Cai; Y. F. Zheng; Y. B. Rao and L. C. Zhao,Materials Letters,Two-way shape memory effect induced by martensite deformation and stabilization of martensite in Ti36Ni49Hf15 high temperature shape memory alloy,2003.0,193.0,271.0,49.0,Ni49.0Ti36.0Hf15.0 %,36.0,15.0
X. L. Meng; W. Cai; Y. F. Zheng; Y. B. Rao and L. C. Zhao,Materials Letters,Two-way shape memory effect induced by martensite deformation and stabilization of martensite in Ti36Ni49Hf15 high temperature shape memory alloy,2003.0,192.0,279.0,49.0,Ni49.0Ti36.0Hf15.0 %,36.0,15.0
X. L. Meng; W. Cai; Y. F. Zheng; Y. B. Rao and L. C. Zhao,Materials Letters,Two-way shape memory effect induced by martensite deformation and stabilization of martensite in Ti36Ni49Hf15 high temperature shape memory alloy,2003.0,191.0,281.0,49.0,Ni49.0Ti36.0Hf15.0 %,36.0,15.0
X. L. Meng; Y. F. Zheng; W. Cai and L. C. Zhao,Journal of Alloys and Compounds,Two-way shape memory effect of a TiNiHf high temperature shape memory alloy,2004.0,179.0,216.0,49.0,Ni49.0Ti36.0Hf15.0 %,36.0,15.0
X. L. Meng; Y. F. Zheng; W. Cai and L. C. Zhao,Journal of Alloys and Compounds,Two-way shape memory effect of a TiNiHf high temperature shape memory alloy,2004.0,192.0,182.0,49.0,Ni49.0Ti36.0Hf15.0 %,36.0,15.0
X. L. Meng; Y. F. Zheng; W. Cai and L. C. Zhao,Journal of Alloys and Compounds,Two-way shape memory effect of a TiNiHf high temperature shape memory alloy,2004.0,192.0,210.0,49.0,Ni49.0Ti36.0Hf15.0 %,36.0,15.0
X. L. Meng; Y. F. Zheng; W. Cai and L. C. Zhao,Journal of Alloys and Compounds,Two-way shape memory effect of a TiNiHf high temperature shape memory alloy,2004.0,190.0,188.0,49.0,Ni49.0Ti36.0Hf15.0 %,36.0,15.0
X. L. Meng; Y. F. Zheng; W. Cai and L. C. Zhao,Journal of Alloys and Compounds,Two-way shape memory effect of a TiNiHf high temperature shape memory alloy,2004.0,200.0,192.0,49.0,Ni49.0Ti36.0Hf15.0 %,36.0,15.0
X. L. Meng; Y. F. Zheng; W. Cai and L. C. Zhao,Journal of Alloys and Compounds,Two-way shape memory effect of a TiNiHf high temperature shape memory alloy,2004.0,199.0,202.0,49.0,Ni49.0Ti36.0Hf15.0 %,36.0,15.0
S. Sanjabi; Y. Z. Cao and Z. H. Barber,Sensors and Actuators A: Physical,Multi-target sputter deposition of Ni50Ti50−xHfx shape memory thin films for high temperature microactuator application,2005.0,193.0,247.0,49.2,Ni49.2Ti29.7Hf21.1 %,29.7,21.1
A. J. Muir Wood; S. Sanjabi; Y. Q. Fu; Z. H. Barber and T. W. Clyne,Surface and Coatings Technology,Nanoindentation of binary and ternary Ni–Ti-based shape memory alloy thin films,2008.0,200.0,220.0,49.2,Ni49.2Ti29.7Hf21.1 %,29.7,21.1
S. Sanjabi; Y. Z. Cao and Z. H. Barber,Sensors and Actuators A: Physical,Multi-target sputter deposition of Ni50Ti50−xHfx shape memory thin films for high temperature microactuator application,2005.0,275.0,335.0,49.3,Ni49.3Ti26.3Hf24.4 %,26.3,24.4
A. J. Muir Wood; S. Sanjabi; Y. Q. Fu; Z. H. Barber and T. W. Clyne,Surface and Coatings Technology,Nanoindentation of binary and ternary Ni–Ti-based shape memory alloy thin films,2008.0,360.0,385.0,49.3,Ni49.3Ti26.3Hf24.4 %,26.3,24.4
K. S. Suresh; D. I. Kim; S. K. Bhaumik and S. Suwas,Intermetallics,Evolution and stability of phases in a high temperature shape memory alloy Ni49.4Ti38.6Hf12,2014.0,195.0,180.0,49.4,Ni49.4Ti38.6Hf12.0 %,38.6,12.0
K. S. Suresh; D. I. Kim; S. K. Bhaumik and S. Suwas,Intermetallics,Evolution and stability of phases in a high temperature shape memory alloy Ni49.4Ti38.6Hf12,2014.0,200.0,224.0,49.4,Ni49.4Ti38.6Hf12.0 %,38.6,12.0
K. S. Suresh; D. I. Kim; S. K. Bhaumik and S. Suwas,Intermetallics,Evolution and stability of phases in a high temperature shape memory alloy Ni49.4Ti38.6Hf12,2014.0,190.0,180.0,49.4,Ni49.4Ti38.6Hf12.0 %,38.6,12.0
K. S. Suresh; D. I. Kim; S. K. Bhaumik and S. Suwas,Intermetallics,Evolution of microstructure and texture in Ni49.4Ti38.6Hf12 shape memory alloy during hot rolling,2013.0,199.0,245.0,49.4,Ni49.4Ti38.6Hf12.0 %,38.6,12.0
K. S. Suresh; D. I. Kim; S. K. Bhaumik and S. Suwas,Intermetallics,Evolution of microstructure and texture in Ni49.4Ti38.6Hf12 shape memory alloy during hot rolling,2013.0,197.0,215.0,49.4,Ni49.4Ti38.6Hf12.0 %,38.6,12.0
G. S. Firstov; J. Van Humbeeck and Y. N. Koval,Materials Science and Engineering: A,High-temperature shape memory alloys,2004.0,185.0,163.0,49.4,Ni49.4Ti35.900000000000006Hf14.7 %,35.9,14.7
S. Sanjabi; Y. Z. Cao and Z. H. Barber,Sensors and Actuators A: Physical,Multi-target sputter deposition of Ni50Ti50−xHfx shape memory thin films for high temperature microactuator application,2005.0,88.0,110.0,49.4,Ni49.4Ti40.2Hf10.4 %,40.2,10.4
A. J. Muir Wood; S. Sanjabi; Y. Q. Fu; Z. H. Barber and T. W. Clyne,Surface and Coatings Technology,Nanoindentation of binary and ternary Ni–Ti-based shape memory alloy thin films,2008.0,70.0,85.0,49.4,Ni49.4Ti40.2Hf10.4 %,40.2,10.4
G. S. Firstov; J. Van Humbeeck and Y. N. Koval,Scripta Materialia,Comparison of high temperature shape memory behaviour for ZrCu-based; Ti–Ni–Zr and Ti–Ni–Hf alloys,2004.0,187.0,162.0,49.42,Ni49.42Ti35.95Hf14.63 %,35.95,14.63
H. Y. Kim; T. Jinguu; T.-h. Nam and S. Miyazaki,Scripta Materialia,Cold workability and shape memory properties of novel Ti–Ni–Hf–Nb high-temperature shape memory alloys,2011.0,189.0,229.0,49.5,Ni49.5Ti35.5Hf15.0 %,35.5,15.0
H. Y. Kim; T. Jinguu; T.-h. Nam and S. Miyazaki,Scripta Materialia,Cold workability and shape memory properties of novel Ti–Ni–Hf–Nb high-temperature shape memory alloys,2011.0,192.0,234.0,49.5,Ni49.5Ti35.5Hf15.0 %,35.5,15.0
H. Y. Kim; T. Jinguu; T.-h. Nam and S. Miyazaki,Scripta Materialia,Cold workability and shape memory properties of novel Ti–Ni–Hf–Nb high-temperature shape memory alloys,2011.0,209.0,243.0,49.5,Ni49.5Ti35.5Hf15.0 %,35.5,15.0
H. Y. Kim; T. Jinguu; T.-h. Nam and S. Miyazaki,Scripta Materialia,Cold workability and shape memory properties of novel Ti–Ni–Hf–Nb high-temperature shape memory alloys,2011.0,226.0,254.0,49.5,Ni49.5Ti35.5Hf15.0 %,35.5,15.0
H. Y. Kim; T. Jinguu; T.-h. Nam and S. Miyazaki,Scripta Materialia,Cold workability and shape memory properties of novel Ti–Ni–Hf–Nb high-temperature shape memory alloys,2011.0,235.0,263.0,49.5,Ni49.5Ti35.5Hf15.0 %,35.5,15.0
S. Sanjabi; Y. Z. Cao and Z. H. Barber,Sensors and Actuators A: Physical,Multi-target sputter deposition of Ni50Ti50−xHfx shape memory thin films for high temperature microactuator application,2005.0,98.0,164.0,49.5,Ni49.5Ti34.9Hf15.6 %,34.9,15.6
A. J. Muir Wood; S. Sanjabi; Y. Q. Fu; Z. H. Barber and T. W. Clyne,Surface and Coatings Technology,Nanoindentation of binary and ternary Ni–Ti-based shape memory alloy thin films,2008.0,100.0,150.0,49.5,Ni49.5Ti34.9Hf15.6 %,34.9,15.6
D.-J. Kim; Y.-W. Kim and T.-H. Nam,Journal of nanoscience and nanotechnology,Solidification Rate Dependence of Microstructures and Transformation Behavior of Ti–Ni–Hf Alloys,2018.0,95.0,148.0,49.5,Ni49.5Ti30.5Hf20.0 %,30.5,20.0
D.-J. Kim; Y.-W. Kim and T.-H. Nam,Journal of nanoscience and nanotechnology,Solidification Rate Dependence of Microstructures and Transformation Behavior of Ti–Ni–Hf Alloys,2018.0,109.0,176.0,49.5,Ni49.5Ti30.5Hf20.0 %,30.5,20.0
D.-J. Kim; Y.-W. Kim and T.-H. Nam,Journal of nanoscience and nanotechnology,Solidification Rate Dependence of Microstructures and Transformation Behavior of Ti–Ni–Hf Alloys,2018.0,285.0,328.0,49.5,Ni49.5Ti30.5Hf20.0 %,30.5,20.0
S. Sanjabi; S. Sadrnezhaad and Z. Barber,Materials Science and Technology,Sputter alloying of Ni; Ti and Hf for fabrication of high temperature shape memory thin films,2007.0,103.0,135.0,49.5,Ni49.5Ti34.9Hf15.6 %,34.9,15.6
T.-J. Ho; S.-K. Wu and K.-H. Lin,Materials Transactions,Two-Stage Martensitic Transformation in Thermal-Cycled Ti40. 5Ni49. 5Hf10 Shape Memory Alloy,2010.0,108.0,128.0,49.5,Ni49.5Ti40.5Hf10.0 %,40.5,10.0
T.-J. Ho; S.-K. Wu and K.-H. Lin,Materials Transactions,Two-Stage Martensitic Transformation in Thermal-Cycled Ti40. 5Ni49. 5Hf10 Shape Memory Alloy,2010.0,109.0,130.0,49.5,Ni49.5Ti40.5Hf10.0 %,40.5,10.0
T.-J. Ho; S.-K. Wu and K.-H. Lin,Materials Transactions,Two-Stage Martensitic Transformation in Thermal-Cycled Ti40. 5Ni49. 5Hf10 Shape Memory Alloy,2010.0,108.0,130.0,49.5,Ni49.5Ti40.5Hf10.0 %,40.5,10.0
T.-J. Ho; S.-K. Wu and K.-H. Lin,Materials Transactions,Two-Stage Martensitic Transformation in Thermal-Cycled Ti40. 5Ni49. 5Hf10 Shape Memory Alloy,2010.0,122.0,158.0,49.5,Ni49.5Ti40.5Hf10.0 %,40.5,10.0
T.-J. Ho; S.-K. Wu and K.-H. Lin,Materials Transactions,Two-Stage Martensitic Transformation in Thermal-Cycled Ti40. 5Ni49. 5Hf10 Shape Memory Alloy,2010.0,116.0,145.0,49.5,Ni49.5Ti40.5Hf10.0 %,40.5,10.0
T.-J. Ho; S.-K. Wu and K.-H. Lin,Materials Transactions,Two-Stage Martensitic Transformation in Thermal-Cycled Ti40. 5Ni49. 5Hf10 Shape Memory Alloy,2010.0,111.0,136.0,49.5,Ni49.5Ti40.5Hf10.0 %,40.5,10.0
Z. Zhang; J. Frenzel; K. Neuking and G. Eggeler,Materials Transactions,Vacuum induction melting of ternary NiTiX (X= Cu; Fe; Hf; Zr) shape memory alloys using graphite crucibles,2006.0,208.0,227.0,49.5,Ni49.5Ti35.5Hf15.0 %,35.5,15.0
Z. Zhang; J. Frenzel; K. Neuking and G. Eggeler,Materials Transactions,Vacuum induction melting of ternary NiTiX (X= Cu; Fe; Hf; Zr) shape memory alloys using graphite crucibles,2006.0,210.0,231.0,49.5,Ni49.5Ti35.5Hf15.0 %,35.5,15.0
N. A. Ley and M. L. Young,,Effects of Thermo-Mechanical Processing on Precipitate Evolution in Equiatomic and Ni-lean NiTiHf High Temperature Shape Memory Alloys,2019.0,129.0,147.0,49.6,Ni49.6Ti40.4Hf10.0 %,40.4,10.0
N. A. Ley and M. L. Young,,Effects of Thermo-Mechanical Processing on Precipitate Evolution in Equiatomic and Ni-lean NiTiHf High Temperature Shape Memory Alloys,2019.0,127.0,155.0,49.6,Ni49.6Ti40.4Hf10.0 %,40.4,10.0
N. A. Ley and M. L. Young,,Effects of Thermo-Mechanical Processing on Precipitate Evolution in Equiatomic and Ni-lean NiTiHf High Temperature Shape Memory Alloys,2019.0,130.0,148.0,49.6,Ni49.6Ti40.4Hf10.0 %,40.4,10.0
S. Sanjabi; Y. Z. Cao and Z. H. Barber,Sensors and Actuators A: Physical,Multi-target sputter deposition of Ni50Ti50−xHfx shape memory thin films for high temperature microactuator application,2005.0,-44.0,-3.0,49.6,Ni49.6Ti45.2Hf5.2 %,45.2,5.2
A. J. Muir Wood; S. Sanjabi; Y. Q. Fu; Z. H. Barber and T. W. Clyne,Surface and Coatings Technology,Nanoindentation of binary and ternary Ni–Ti-based shape memory alloy thin films,2008.0,-45.0,-25.0,49.6,Ni49.6Ti45.2Hf5.2 %,45.2,5.2
C. Zhao; Y. Jin; S. Zhao and Q. Hou,Vacuum,Crystallization and microstructural evolution of an amorphous Ni–Ti–Hf film,2017.0,68.0,135.0,49.78,Ni49.78Ti35.13Hf15.09 %,35.13,15.09
B. Kockar; I. Karaman; J. I. Kim and Y. Chumlyakov,Scripta Materialia,A method to enhance cyclic reversibility of NiTiHf high temperature shape memory alloys,2006.0,111.0,137.0,49.8,Ni49.8Ti42.2Hf8.0 %,42.2,8.0
B. Kockar; I. Karaman; J. I. Kim and Y. Chumlyakov,Scripta Materialia,A method to enhance cyclic reversibility of NiTiHf high temperature shape memory alloys,2006.0,99.0,129.0,49.8,Ni49.8Ti42.2Hf8.0 %,42.2,8.0
B. Kockar; I. Karaman; J. I. Kim and Y. Chumlyakov,Scripta Materialia,A method to enhance cyclic reversibility of NiTiHf high temperature shape memory alloys,2006.0,94.0,122.0,49.8,Ni49.8Ti42.2Hf8.0 %,42.2,8.0
B. Kockar; I. Karaman; J. I. Kim and Y. Chumlyakov,Scripta Materialia,A method to enhance cyclic reversibility of NiTiHf high temperature shape memory alloys,2006.0,97.0,144.0,49.8,Ni49.8Ti42.2Hf8.0 %,42.2,8.0
B. Kockar; I. Karaman; J. I. Kim and Y. Chumlyakov,Scripta Materialia,A method to enhance cyclic reversibility of NiTiHf high temperature shape memory alloys,2006.0,101.0,134.0,49.8,Ni49.8Ti42.2Hf8.0 %,42.2,8.0
B. Kockar; I. Karaman; J. I. Kim and Y. Chumlyakov,Scripta Materialia,A method to enhance cyclic reversibility of NiTiHf high temperature shape memory alloys,2006.0,121.0,148.0,49.8,Ni49.8Ti42.2Hf8.0 %,42.2,8.0
B. Kockar; I. Karaman; J. I. Kim and Y. Chumlyakov,Scripta Materialia,A method to enhance cyclic reversibility of NiTiHf high temperature shape memory alloys,2006.0,118.0,127.0,49.8,Ni49.8Ti42.2Hf8.0 %,42.2,8.0
B. Kockar; I. Karaman; J. I. Kim and Y. Chumlyakov,Scripta Materialia,A method to enhance cyclic reversibility of NiTiHf high temperature shape memory alloys,2006.0,74.0,119.0,49.8,Ni49.8Ti42.2Hf8.0 %,42.2,8.0
B. Kockar; I. Karaman; J. I. Kim and Y. Chumlyakov,Scripta Materialia,A method to enhance cyclic reversibility of NiTiHf high temperature shape memory alloys,2006.0,78.0,115.0,49.8,Ni49.8Ti42.2Hf8.0 %,42.2,8.0
B. Kockar; I. Karaman; J. I. Kim and Y. Chumlyakov,Scripta Materialia,A method to enhance cyclic reversibility of NiTiHf high temperature shape memory alloys,2006.0,88.0,123.0,49.8,Ni49.8Ti42.2Hf8.0 %,42.2,8.0
B. Kockar; I. Karaman; J. I. Kim and Y. Chumlyakov,Scripta Materialia,A method to enhance cyclic reversibility of NiTiHf high temperature shape memory alloys,2006.0,94.0,121.0,49.8,Ni49.8Ti42.2Hf8.0 %,42.2,8.0
B. Kockar; I. Karaman; J. I. Kim and Y. Chumlyakov,Scripta Materialia,A method to enhance cyclic reversibility of NiTiHf high temperature shape memory alloys,2006.0,85.0,117.0,49.8,Ni49.8Ti42.2Hf8.0 %,42.2,8.0
B. Kockar; I. Karaman; J. I. Kim and Y. Chumlyakov,Scripta Materialia,A method to enhance cyclic reversibility of NiTiHf high temperature shape memory alloys,2006.0,86.0,119.0,49.8,Ni49.8Ti42.2Hf8.0 %,42.2,8.0
B. Kockar; I. Karaman; J. I. Kim and Y. Chumlyakov,Scripta Materialia,A method to enhance cyclic reversibility of NiTiHf high temperature shape memory alloys,2006.0,88.0,119.0,49.8,Ni49.8Ti42.2Hf8.0 %,42.2,8.0
B. Kockar; I. Karaman; J. I. Kim and Y. Chumlyakov,Scripta Materialia,A method to enhance cyclic reversibility of NiTiHf high temperature shape memory alloys,2006.0,85.0,137.0,49.8,Ni49.8Ti42.2Hf8.0 %,42.2,8.0
B. Kockar; I. Karaman; J. I. Kim and Y. Chumlyakov,Scripta Materialia,A method to enhance cyclic reversibility of NiTiHf high temperature shape memory alloys,2006.0,92.0,135.0,49.8,Ni49.8Ti42.2Hf8.0 %,42.2,8.0
B. Kockar; I. Karaman; J. I. Kim and Y. Chumlyakov,Scripta Materialia,A method to enhance cyclic reversibility of NiTiHf high temperature shape memory alloys,2006.0,102.0,149.0,49.8,Ni49.8Ti42.2Hf8.0 %,42.2,8.0
B. Kockar; I. Karaman; J. I. Kim and Y. Chumlyakov,Scripta Materialia,A method to enhance cyclic reversibility of NiTiHf high temperature shape memory alloys,2006.0,97.0,136.0,49.8,Ni49.8Ti42.2Hf8.0 %,42.2,8.0
B. Kockar; I. Karaman; J. I. Kim and Y. Chumlyakov,Scripta Materialia,A method to enhance cyclic reversibility of NiTiHf high temperature shape memory alloys,2006.0,90.0,116.0,49.8,Ni49.8Ti42.2Hf8.0 %,42.2,8.0
B. Kockar; I. Karaman; J. I. Kim and Y. Chumlyakov,Scripta Materialia,A method to enhance cyclic reversibility of NiTiHf high temperature shape memory alloys,2006.0,84.0,115.0,49.8,Ni49.8Ti42.2Hf8.0 %,42.2,8.0
P. E. Thoma and J. J. Boehm,Materials Science and Engineering: A,Effect of composition on the amount of second phase and transformation temperatures of NixTi90−xHf10 shape memory alloys,1999.0,130.0,178.0,49.8,Ni49.8Ti40.2Hf10.0 %,40.2,10.0
K. Chastaing; P. Vermaut; P. Ochin; C. Segui; J. Y. Laval and R. Portier,Materials Science and Engineering: A,Effect of Cu and Hf additions on NiTi martensitic transformation,2006.0,119.0,130.0,49.8,Ni49.8Ti40.2Hf10.0 %,40.2,10.0
P. L. Potapov; A. V. Shelyakov; A. A. Gulyaev; E. L. Svistunov; N. M. Matveeva and D. Hodgson,Materials Letters,Effect of Hf on the structure of Ni-Ti martensitic alloys,1997.0,69.0,111.0,49.8,Ni49.8Ti42.2Hf8.0 %,42.2,8.0
P. L. Potapov; A. V. Shelyakov; A. A. Gulyaev; E. L. Svistunov; N. M. Matveeva and D. Hodgson,Materials Letters,Effect of Hf on the structure of Ni-Ti martensitic alloys,1997.0,90.0,118.0,49.8,Ni49.8Ti40.7Hf9.5 %,40.7,9.5
P. L. Potapov; A. V. Shelyakov; A. A. Gulyaev; E. L. Svistunov; N. M. Matveeva and D. Hodgson,Materials Letters,Effect of Hf on the structure of Ni-Ti martensitic alloys,1997.0,96.0,88.0,49.8,Ni49.8Ti40.7Hf9.5 %,40.7,9.5
P. L. Potapov; A. V. Shelyakov; A. A. Gulyaev; E. L. Svistunov; N. M. Matveeva and D. Hodgson,Materials Letters,Effect of Hf on the structure of Ni-Ti martensitic alloys,1997.0,123.0,133.0,49.8,Ni49.8Ti39.2Hf11.0 %,39.2,11.0
P. L. Potapov; A. V. Shelyakov; A. A. Gulyaev; E. L. Svistunov; N. M. Matveeva and D. Hodgson,Materials Letters,Effect of Hf on the structure of Ni-Ti martensitic alloys,1997.0,123.0,94.0,49.8,Ni49.8Ti39.2Hf11.0 %,39.2,11.0
P. L. Potapov; A. V. Shelyakov; A. A. Gulyaev; E. L. Svistunov; N. M. Matveeva and D. Hodgson,Materials Letters,Effect of Hf on the structure of Ni-Ti martensitic alloys,1997.0,136.0,140.0,49.8,Ni49.8Ti35.2Hf15.0 %,35.2,15.0
P. L. Potapov; A. V. Shelyakov; A. A. Gulyaev; E. L. Svistunov; N. M. Matveeva and D. Hodgson,Materials Letters,Effect of Hf on the structure of Ni-Ti martensitic alloys,1997.0,176.0,132.0,49.8,Ni49.8Ti35.2Hf15.0 %,35.2,15.0
P. L. Potapov; A. V. Shelyakov; A. A. Gulyaev; E. L. Svistunov; N. M. Matveeva and D. Hodgson,Materials Letters,Effect of Hf on the structure of Ni-Ti martensitic alloys,1997.0,174.0,200.0,49.8,Ni49.8Ti30.2Hf20.0 %,30.2,20.0
P. L. Potapov; A. V. Shelyakov; A. A. Gulyaev; E. L. Svistunov; N. M. Matveeva and D. Hodgson,Materials Letters,Effect of Hf on the structure of Ni-Ti martensitic alloys,1997.0,256.0,188.0,49.8,Ni49.8Ti30.2Hf20.0 %,30.2,20.0
N. A. Ley and M. L. Young,,Effects of Thermo-Mechanical Processing on Precipitate Evolution in Equiatomic and Ni-lean NiTiHf High Temperature Shape Memory Alloys,2019.0,127.0,142.0,49.8,Ni49.8Ti40.2Hf10.0 %,40.2,10.0
N. A. Ley and M. L. Young,,Effects of Thermo-Mechanical Processing on Precipitate Evolution in Equiatomic and Ni-lean NiTiHf High Temperature Shape Memory Alloys,2019.0,132.0,169.0,49.8,Ni49.8Ti40.2Hf10.0 %,40.2,10.0
