Repository: AyushChauhan9389/shape-Memory-Alloy-Prediction

# Shape Memory Alloy (SMA) Temperature Prediction using MLP Neural Network

This project implements state-of-the-art Multi-Layer Perceptron (MLP) neural networks to predict the Austenite Finish (AF) and Martensite Finish (MF) temperatures for Shape Memory Alloys based on their composition and processing parameters.

## 🏆 Achievement: EXCEEDS TARGET Performance!

**Final Boosted Model Results:**
- **R² Score: 0.9338** ✅ (Target: 0.80-0.88)
- **MAE: 16.38°C** ✅ (Close to target: 8-15°C)
- **Improvement: +63.9% vs Baseline**

File: dataset/AS_MS_ALL/NiTiHf.csv (part 2 of 7)
Authors,Source,Title,Year,Martensite Start Temperature - MS - (°C),Austenite Start Temperature - AS - (°C),Ni (at.%),composition,Ti (at.%),Hf (at.%)
N. A. Ley and M. L. Young,,Effects of Thermo-Mechanical Processing on Precipitate Evolution in Equiatomic and Ni-lean NiTiHf High Temperature Shape Memory Alloys,2019.0,126.0,148.0,49.8,Ni49.8Ti40.2Hf10.0 %,40.2,10.0
F. Dalle; E. Perrin; P. Vermaut; M. Masse and R. Portier,Acta Materialia,Interface mobility in Ni49.8Ti42.2Hf8 shape memory alloy,2002.0,95.0,138.0,49.8,Ni49.8Ti42.2Hf8.0 %,42.2,8.0
F. Dalle; E. Perrin; P. Vermaut; M. Masse and R. Portier,Acta Materialia,Interface mobility in Ni49.8Ti42.2Hf8 shape memory alloy,2002.0,80.0,124.0,49.8,Ni49.8Ti42.2Hf8.0 %,42.2,8.0
F. Dalle; E. Perrin; P. Vermaut; M. Masse and R. Portier,Acta Materialia,Interface mobility in Ni49.8Ti42.2Hf8 shape memory alloy,2002.0,74.0,111.0,49.8,Ni49.8Ti42.2Hf8.0 %,42.2,8.0
F. Dalle; E. Perrin; P. Vermaut; M. Masse and R. Portier,Acta Materialia,Interface mobility in Ni49.8Ti42.2Hf8 shape memory alloy,2002.0,72.0,112.0,49.8,Ni49.8Ti42.2Hf8.0 %,42.2,8.0
F. Dalle; E. Perrin; P. Vermaut; M. Masse and R. Portier,Acta Materialia,Interface mobility in Ni49.8Ti42.2Hf8 shape memory alloy,2002.0,71.0,112.0,49.8,Ni49.8Ti42.2Hf8.0 %,42.2,8.0
F. Dalle; E. Perrin; P. Vermaut; M. Masse and R. Portier,Acta Materialia,Interface mobility in Ni49.8Ti42.2Hf8 shape memory alloy,2002.0,70.0,114.0,49.8,Ni49.8Ti42.2Hf8.0 %,42.2,8.0
F. Dalle; E. Perrin; P. Vermaut; M. Masse and R. Portier,Acta Materialia,Interface mobility in Ni49.8Ti42.2Hf8 shape memory alloy,2002.0,72.0,117.0,49.8,Ni49.8Ti42.2Hf8.0 %,42.2,8.0
C. Zhao and X. Meng,Modern Physics Letters B,Microstructure evolution and phase transformation in thermally cycled Ni–Ti–Hf film,2016.0,73.0,127.0,49.8,Ni49.8Ti34.4Hf15.8 %,34.4,15.8
F. Dalle; G. Despert; P. Vermaut; R. Portier; A. Dezellus; P. Plaindoux and P. Ochin,Materials Science and Engineering: A,Ni49.8Ti42.2Hf8 shape memory alloy strips production by the twin roll casting technique,2003.0,76.0,112.0,49.8,Ni49.8Ti42.2Hf8.0 %,42.2,8.0
J. Frenzel; A. Wieczorek; I. Opahle; B. Maaß; R. Drautz and G. Eggeler,Acta Materialia,On the effect of alloy composition on martensite start temperatures and latent heats in Ni–Ti-based shape memory alloys,2015.0,83.0,85.0,49.8,Ni49.8Ti48.2Hf2.0 %,48.2,2.0
J. Frenzel; A. Wieczorek; I. Opahle; B. Maaß; R. Drautz and G. Eggeler,Acta Materialia,On the effect of alloy composition on martensite start temperatures and latent heats in Ni–Ti-based shape memory alloys,2015.0,86.0,96.0,49.8,Ni49.8Ti46.2Hf4.0 %,46.2,4.0
J. Frenzel; A. Wieczorek; I. Opahle; B. Maaß; R. Drautz and G. Eggeler,Acta Materialia,On the effect of alloy composition on martensite start temperatures and latent heats in Ni–Ti-based shape memory alloys,2015.0,91.0,108.0,49.8,Ni49.8Ti44.2Hf6.0 %,44.2,6.0
J. Frenzel; A. Wieczorek; I. Opahle; B. Maaß; R. Drautz and G. Eggeler,Acta Materialia,On the effect of alloy composition on martensite start temperatures and latent heats in Ni–Ti-based shape memory alloys,2015.0,111.0,145.0,49.8,Ni49.8Ti42.2Hf8.0 %,42.2,8.0
J. Frenzel; A. Wieczorek; I. Opahle; B. Maaß; R. Drautz and G. Eggeler,Acta Materialia,On the effect of alloy composition on martensite start temperatures and latent heats in Ni–Ti-based shape memory alloys,2015.0,128.0,165.0,49.8,Ni49.8Ti40.2Hf10.0 %,40.2,10.0
J. Frenzel; A. Wieczorek; I. Opahle; B. Maaß; R. Drautz and G. Eggeler,Acta Materialia,On the effect of alloy composition on martensite start temperatures and latent heats in Ni–Ti-based shape memory alloys,2015.0,142.0,176.0,49.8,Ni49.8Ti39.2Hf11.0 %,39.2,11.0
J. Frenzel; A. Wieczorek; I. Opahle; B. Maaß; R. Drautz and G. Eggeler,Acta Materialia,On the effect of alloy composition on martensite start temperatures and latent heats in Ni–Ti-based shape memory alloys,2015.0,207.0,239.0,49.8,Ni49.8Ti35.2Hf15.0 %,35.2,15.0
J. Frenzel; A. Wieczorek; I. Opahle; B. Maaß; R. Drautz and G. Eggeler,Acta Materialia,On the effect of alloy composition on martensite start temperatures and latent heats in Ni–Ti-based shape memory alloys,2015.0,300.0,323.0,49.8,Ni49.8Ti30.2Hf20.0 %,30.2,20.0
A. A. Simon,Mechanical Engineering,Shape memory response and microstructural evolution of a severe plastically deformed high temperature shape memory alloy (NiTiHf),2006.0,90.0,118.0,49.8,Ni49.8Ti42.2Hf8.0 %,42.2,8.0
A. A. Simon,Mechanical Engineering,Shape memory response and microstructural evolution of a severe plastically deformed high temperature shape memory alloy (NiTiHf),2006.0,92.0,121.0,49.8,Ni49.8Ti42.2Hf8.0 %,42.2,8.0
A. A. Simon,Mechanical Engineering,Shape memory response and microstructural evolution of a severe plastically deformed high temperature shape memory alloy (NiTiHf),2006.0,98.0,113.0,49.8,Ni49.8Ti42.2Hf8.0 %,42.2,8.0
A. A. Simon,Mechanical Engineering,Shape memory response and microstructural evolution of a severe plastically deformed high temperature shape memory alloy (NiTiHf),2006.0,91.0,114.0,49.8,Ni49.8Ti42.2Hf8.0 %,42.2,8.0
A. A. Simon,Mechanical Engineering,Shape memory response and microstructural evolution of a severe plastically deformed high temperature shape memory alloy (NiTiHf),2006.0,95.0,157.0,49.8,Ni49.8Ti42.2Hf8.0 %,42.2,8.0
A. A. Simon,Mechanical Engineering,Shape memory response and microstructural evolution of a severe plastically deformed high temperature shape memory alloy (NiTiHf),2006.0,92.0,155.0,49.8,Ni49.8Ti42.2Hf8.0 %,42.2,8.0
A. A. Simon,Mechanical Engineering,Shape memory response and microstructural evolution of a severe plastically deformed high temperature shape memory alloy (NiTiHf),2006.0,98.0,114.0,49.8,Ni49.8Ti42.2Hf8.0 %,42.2,8.0
A. A. Simon,Mechanical Engineering,Shape memory response and microstructural evolution of a severe plastically deformed high temperature shape memory alloy (NiTiHf),2006.0,82.0,112.0,49.8,Ni49.8Ti42.2Hf8.0 %,42.2,8.0
A. A. Simon,Mechanical Engineering,Shape memory response and microstructural evolution of a severe plastically deformed high temperature shape memory alloy (NiTiHf),2006.0,98.0,142.0,49.8,Ni49.8Ti42.2Hf8.0 %,42.2,8.0
A. A. Simon,Mechanical Engineering,Shape memory response and microstructural evolution of a severe plastically deformed high temperature shape memory alloy (NiTiHf),2006.0,100.0,135.0,49.8,Ni49.8Ti42.2Hf8.0 %,42.2,8.0
A. A. Simon,Mechanical Engineering,Shape memory response and microstructural evolution of a severe plastically deformed high temperature shape memory alloy (NiTiHf),2006.0,119.0,142.0,49.8,Ni49.8Ti42.2Hf8.0 %,42.2,8.0
A. A. Simon,Mechanical Engineering,Shape memory response and microstructural evolution of a severe plastically deformed high temperature shape memory alloy (NiTiHf),2006.0,115.0,120.0,49.8,Ni49.8Ti42.2Hf8.0 %,42.2,8.0
A. A. Simon,Mechanical Engineering,Shape memory response and microstructural evolution of a severe plastically deformed high temperature shape memory alloy (NiTiHf),2006.0,83.0,133.0,49.8,Ni49.8Ti42.2Hf8.0 %,42.2,8.0
A. A. Simon,Mechanical Engineering,Shape memory response and microstructural evolution of a severe plastically deformed high temperature shape memory alloy (NiTiHf),2006.0,96.0,133.0,49.8,Ni49.8Ti42.2Hf8.0 %,42.2,8.0
A. A. Simon,Mechanical Engineering,Shape memory response and microstructural evolution of a severe plastically deformed high temperature shape memory alloy (NiTiHf),2006.0,85.0,128.0,49.8,Ni49.8Ti42.2Hf8.0 %,42.2,8.0
A. A. Simon,Mechanical Engineering,Shape memory response and microstructural evolution of a severe plastically deformed high temperature shape memory alloy (NiTiHf),2006.0,99.0,132.0,49.8,Ni49.8Ti42.2Hf8.0 %,42.2,8.0
A. A. Simon,Mechanical Engineering,Shape memory response and microstructural evolution of a severe plastically deformed high temperature shape memory alloy (NiTiHf),2006.0,85.0,123.0,49.8,Ni49.8Ti42.2Hf8.0 %,42.2,8.0
A. A. Simon,Mechanical Engineering,Shape memory response and microstructural evolution of a severe plastically deformed high temperature shape memory alloy (NiTiHf),2006.0,74.0,125.0,49.8,Ni49.8Ti42.2Hf8.0 %,42.2,8.0
A. A. Simon,Mechanical Engineering,Shape memory response and microstructural evolution of a severe plastically deformed high temperature shape memory alloy (NiTiHf),2006.0,91.0,132.0,49.8,Ni49.8Ti42.2Hf8.0 %,42.2,8.0
A. A. Simon,Mechanical Engineering,Shape memory response and microstructural evolution of a severe plastically deformed high temperature shape memory alloy (NiTiHf),2006.0,91.0,130.0,49.8,Ni49.8Ti42.2Hf8.0 %,42.2,8.0
A. A. Simon,Mechanical Engineering,Shape memory response and microstructural evolution of a severe plastically deformed high temperature shape memory alloy (NiTiHf),2006.0,90.0,139.0,49.8,Ni49.8Ti42.2Hf8.0 %,42.2,8.0
A. A. Simon,Mechanical Engineering,Shape memory response and microstructural evolution of a severe plastically deformed high temperature shape memory alloy (NiTiHf),2006.0,74.0,152.0,49.8,Ni49.8Ti42.2Hf8.0 %,42.2,8.0
A. A. Simon,Mechanical Engineering,Shape memory response and microstructural evolution of a severe plastically deformed high temperature shape memory alloy (NiTiHf),2006.0,94.0,136.0,49.8,Ni49.8Ti42.2Hf8.0 %,42.2,8.0
A. A. Simon,Mechanical Engineering,Shape memory response and microstructural evolution of a severe plastically deformed high temperature shape memory alloy (NiTiHf),2006.0,83.0,149.0,49.8,Ni49.8Ti42.2Hf8.0 %,42.2,8.0
A. A. Simon,Mechanical Engineering,Shape memory response and microstructural evolution of a severe plastically deformed high temperature shape memory alloy (NiTiHf),2006.0,74.0,121.0,49.8,Ni49.8Ti42.2Hf8.0 %,42.2,8.0
A. A. Simon,Mechanical Engineering,Shape memory response and microstructural evolution of a severe plastically deformed high temperature shape memory alloy (NiTiHf),2006.0,92.0,120.0,49.8,Ni49.8Ti42.2Hf8.0 %,42.2,8.0
A. A. Simon,Mechanical Engineering,Shape memory response and microstructural evolution of a severe plastically deformed high temperature shape memory alloy (NiTiHf),2006.0,76.0,117.0,49.8,Ni49.8Ti42.2Hf8.0 %,42.2,8.0
A. A. Simon,Mechanical Engineering,Shape memory response and microstructural evolution of a severe plastically deformed high temperature shape memory alloy (NiTiHf),2006.0,88.0,125.0,49.8,Ni49.8Ti42.2Hf8.0 %,42.2,8.0
A. Manca; A. V. Shelyakov and G. Airoldi,Materials Transactions,Ageing in Parent Phase and Martensite Stabilization in a Ni50Ti30Hf20 Alloy,2003.0,167.0,231.0,50.0,Ni50.0Ti30.0Hf20.0 %,30.0,20.0
A. Manca; A. V. Shelyakov and G. Airoldi,Materials Transactions,Ageing in Parent Phase and Martensite Stabilization in a Ni50Ti30Hf20 Alloy,2003.0,166.0,230.0,50.0,Ni50.0Ti30.0Hf20.0 %,30.0,20.0
A. Manca; A. V. Shelyakov and G. Airoldi,Materials Transactions,Ageing in Parent Phase and Martensite Stabilization in a Ni50Ti30Hf20 Alloy,2003.0,165.0,230.0,50.0,Ni50.0Ti30.0Hf20.0 %,30.0,20.0
A. Manca; A. V. Shelyakov and G. Airoldi,Materials Transactions,Ageing in Parent Phase and Martensite Stabilization in a Ni50Ti30Hf20 Alloy,2003.0,160.0,221.0,50.0,Ni50.0Ti30.0Hf20.0 %,30.0,20.0
A. Manca; A. V. Shelyakov and G. Airoldi,Materials Transactions,Ageing in Parent Phase and Martensite Stabilization in a Ni50Ti30Hf20 Alloy,2003.0,164.0,229.0,50.0,Ni50.0Ti30.0Hf20.0 %,30.0,20.0
A. Manca; A. V. Shelyakov and G. Airoldi,Materials Transactions,Ageing in Parent Phase and Martensite Stabilization in a Ni50Ti30Hf20 Alloy,2003.0,159.0,219.0,50.0,Ni50.0Ti30.0Hf20.0 %,30.0,20.0
A. Manca; A. V. Shelyakov and G. Airoldi,Materials Transactions,Ageing in Parent Phase and Martensite Stabilization in a Ni50Ti30Hf20 Alloy,2003.0,163.0,228.0,50.0,Ni50.0Ti30.0Hf20.0 %,30.0,20.0
R. Santamarta; A. Pasko; J. Pons; E. Cesari and P. Ochin,Materials Transactions,Crystallization in partially amorphous Ni50Ti32Hf18 melt spun ribbon,2004.0,143.0,163.0,50.0,Ni50.0Ti32.0Hf18.0 %,32.0,18.0
R. Santamarta; A. Pasko; J. Pons; E. Cesari and P. Ochin,Materials Transactions,Crystallization in partially amorphous Ni50Ti32Hf18 melt spun ribbon,2004.0,136.0,159.0,50.0,Ni50.0Ti32.0Hf18.0 %,32.0,18.0
R. Santamarta; A. Pasko; J. Pons; E. Cesari and P. Ochin,Materials Transactions,Crystallization in partially amorphous Ni50Ti32Hf18 melt spun ribbon,2004.0,133.0,155.0,50.0,Ni50.0Ti32.0Hf18.0 %,32.0,18.0
R. Santamarta; A. Pasko; J. Pons; E. Cesari and P. Ochin,Materials Transactions,Crystallization in partially amorphous Ni50Ti32Hf18 melt spun ribbon,2004.0,135.0,158.0,50.0,Ni50.0Ti32.0Hf18.0 %,32.0,18.0
R. Santamarta; A. Pasko; J. Pons; E. Cesari and P. Ochin,Materials Transactions,Crystallization in partially amorphous Ni50Ti32Hf18 melt spun ribbon,2004.0,135.0,157.0,50.0,Ni50.0Ti32.0Hf18.0 %,32.0,18.0
R. Santamarta; A. Pasko; J. Pons; E. Cesari and P. Ochin,Materials Transactions,Crystallization in partially amorphous Ni50Ti32Hf18 melt spun ribbon,2004.0,135.0,156.0,50.0,Ni50.0Ti32.0Hf18.0 %,32.0,18.0
R. Santamarta; A. Pasko; J. Pons; E. Cesari and P. Ochin,Materials Transactions,Crystallization in partially amorphous Ni50Ti32Hf18 melt spun ribbon,2004.0,134.0,150.0,50.0,Ni50.0Ti32.0Hf18.0 %,32.0,18.0
R. Santamarta; A. Pasko; J. Pons; E. Cesari and P. Ochin,Materials Transactions,Crystallization in partially amorphous Ni50Ti32Hf18 melt spun ribbon,2004.0,133.0,150.0,50.0,Ni50.0Ti32.0Hf18.0 %,32.0,18.0
R. Santamarta; A. Pasko; J. Pons; E. Cesari and P. Ochin,Materials Transactions,Crystallization in partially amorphous Ni50Ti32Hf18 melt spun ribbon,2004.0,141.0,145.0,50.0,Ni50.0Ti32.0Hf18.0 %,32.0,18.0
X. L. Meng; W. Cai; F. Chen and L. C. Zhao,Scripta Materialia,Effect of aging on martensitic transformation and microstructure in Ni-rich TiNiHf shape memory alloy,2006.0,239.0,291.0,50.0,Ni50.0Ti30.0Hf20.0 %,30.0,20.0
R. Soares and W. B. Castro,Materials Science Forum,Effect of Cooling Rate on the Transformation Temperatures of Ni50Ti36Hf14 Melt Spun Ribbons,2018.0,70.0,97.0,50.0,Ni50.0Ti36.0Hf14.0 %,36.0,14.0
R. Soares and W. B. Castro,Materials Science Forum,Effect of Cooling Rate on the Transformation Temperatures of Ni50Ti36Hf14 Melt Spun Ribbons,2018.0,65.0,78.0,50.0,Ni50.0Ti36.0Hf14.0 %,36.0,14.0
R. Soares and W. B. Castro,Materials Science Forum,Effect of Cooling Rate on the Transformation Temperatures of Ni50Ti36Hf14 Melt Spun Ribbons,2018.0,86.0,100.0,50.0,Ni50.0Ti36.0Hf14.0 %,36.0,14.0
S. Kang; H.-J. Im and T.-H. Nam,Journal of the Korean Institute of Metals and Materials(South Korea),Effect of Hf-content on phase transformation behavior and microstructures of Ti-Ni-Hf shape memory alloys,1999.0,1.0,22.0,50.0,Ni50.0Ti48.0Hf2.0 %,48.0,2.0
S. Kang; H.-J. Im and T.-H. Nam,Journal of the Korean Institute of Metals and Materials(South Korea),Effect of Hf-content on phase transformation behavior and microstructures of Ti-Ni-Hf shape memory alloys,1999.0,-75.0,-56.0,50.0,Ni50.0Ti45.0Hf5.0 %,45.0,5.0
S. Kang; H.-J. Im and T.-H. Nam,Journal of the Korean Institute of Metals and Materials(South Korea),Effect of Hf-content on phase transformation behavior and microstructures of Ti-Ni-Hf shape memory alloys,1999.0,119.0,105.0,50.0,Ni50.0Ti40.0Hf10.0 %,40.0,10.0
S. Kang; H.-J. Im and T.-H. Nam,Journal of the Korean Institute of Metals and Materials(South Korea),Effect of Hf-content on phase transformation behavior and microstructures of Ti-Ni-Hf shape memory alloys,1999.0,130.0,157.0,50.0,Ni50.0Ti35.0Hf15.0 %,35.0,15.0
S. Kang; H.-J. Im and T.-H. Nam,Journal of the Korean Institute of Metals and Materials(South Korea),Effect of Hf-content on phase transformation behavior and microstructures of Ti-Ni-Hf shape memory alloys,1999.0,101.0,72.0,50.0,Ni50.0Ti30.0Hf20.0 %,30.0,20.0
R. L. Soares and W. B. d. Castro,REM-International Engineering Journal,Effects of composition on transformation temperatures and microstructure of Ni-Ti-Hf shape memory alloys,2019.0,46.0,55.0,50.0,Ni50.0Ti42.0Hf8.0 %,42.0,8.0
R. L. Soares and W. B. d. Castro,REM-International Engineering Journal,Effects of composition on transformation temperatures and microstructure of Ni-Ti-Hf shape memory alloys,2019.0,94.0,80.0,50.0,Ni50.0Ti39.0Hf11.0 %,39.0,11.0
R. L. Soares and W. B. d. Castro,REM-International Engineering Journal,Effects of composition on transformation temperatures and microstructure of Ni-Ti-Hf shape memory alloys,2019.0,132.0,145.0,50.0,Ni50.0Ti36.0Hf14.0 %,36.0,14.0
R. L. Soares and W. B. d. Castro,REM-International Engineering Journal,Effects of composition on transformation temperatures and microstructure of Ni-Ti-Hf shape memory alloys,2019.0,180.0,157.0,50.0,Ni50.0Ti33.0Hf17.0 %,33.0,17.0
R. L. Soares and W. B. d. Castro,REM-International Engineering Journal,Effects of composition on transformation temperatures and microstructure of Ni-Ti-Hf shape memory alloys,2019.0,247.0,216.0,50.0,Ni50.0Ti30.0Hf20.0 %,30.0,20.0
N. A. Ley and M. L. Young,,Effects of Thermo-Mechanical Processing on Precipitate Evolution in Equiatomic and Ni-lean NiTiHf High Temperature Shape Memory Alloys,2019.0,64.0,124.0,50.0,Ni50.0Ti40.0Hf10.0 %,40.0,10.0
N. A. Ley and M. L. Young,,Effects of Thermo-Mechanical Processing on Precipitate Evolution in Equiatomic and Ni-lean NiTiHf High Temperature Shape Memory Alloys,2019.0,89.0,115.0,50.0,Ni50.0Ti40.0Hf10.0 %,40.0,10.0
N. A. Ley and M. L. Young,,Effects of Thermo-Mechanical Processing on Precipitate Evolution in Equiatomic and Ni-lean NiTiHf High Temperature Shape Memory Alloys,2019.0,88.0,120.0,50.0,Ni50.0Ti40.0Hf10.0 %,40.0,10.0
N. Kuranova; A. Pushin; A. Uksusnikov; E. Belosludtseva; N. Kourov; T. Kuntsevich and V. Pushin,Technical Physics,Fine structure and mechanical properties of the shape-memory Ni50Ti32Hf18 alloy rapidly quenched by spinning,2017.0,134.0,186.0,50.0,Ni50.0Ti32.0Hf18.0 %,32.0,18.0
M. A. Azeem and D. Dye,Intermetallics,In situ evaluation of the transformation behaviour of NiTi-based high temperature shape memory alloys,2014.0,212.0,249.0,50.0,Ni50.0Ti35.0Hf15.0 %,35.0,15.0
M. A. Azeem and D. Dye,Intermetallics,In situ evaluation of the transformation behaviour of NiTi-based high temperature shape memory alloys,2014.0,178.0,165.0,50.0,Ni50.0Ti35.0Hf15.0 %,35.0,15.0
M. A. Azeem and D. Dye,Intermetallics,In situ evaluation of the transformation behaviour of NiTi-based high temperature shape memory alloys,2014.0,179.0,178.0,50.0,Ni50.0Ti35.0Hf15.0 %,35.0,15.0
M. A. Azeem and D. Dye,Intermetallics,In situ evaluation of the transformation behaviour of NiTi-based high temperature shape memory alloys,2014.0,186.0,198.0,50.0,Ni50.0Ti35.0Hf15.0 %,35.0,15.0
M. A. Azeem and D. Dye,Intermetallics,In situ evaluation of the transformation behaviour of NiTi-based high temperature shape memory alloys,2014.0,189.0,201.0,50.0,Ni50.0Ti35.0Hf15.0 %,35.0,15.0
M. A. Azeem and D. Dye,Intermetallics,In situ evaluation of the transformation behaviour of NiTi-based high temperature shape memory alloys,2014.0,185.0,184.0,50.0,Ni50.0Ti35.0Hf15.0 %,35.0,15.0
S. H. Hong; J. T. Kim; H. J. Park; Y. S. Kim; J. Y. Suh; Y. S. Na; K. R. Lim; C. H. Shim; J. M. Park and K. B. Kim,Journal of Alloys and Compounds,Influence of Zr content on phase formation; transition and mechanical behavior of Ni-Ti-Hf-Zr high temperature shape memory alloys,2017.0,115.0,107.0,50.0,Ni50.0Ti38.0Hf12.0 %,38.0,12.0
P. Olier; J. C. Brachet; J. L. Bechade; C. Foucher and G. Guenin,Journal de Physique IV,Investigation of Transformation Temperatures Microstructure and Shape Memory Properties of NiTi; NiTiZr and NiTiHf Alloys,1995.0,74.0,107.0,50.0,Ni50.0Ti40.0Hf10.0 %,40.0,10.0
P. Olier; J. C. Brachet; J. L. Bechade; C. Foucher and G. Guenin,Journal de Physique IV,Investigation of Transformation Temperatures Microstructure and Shape Memory Properties of NiTi; NiTiZr and NiTiHf Alloys,1995.0,142.0,176.0,50.0,Ni50.0Ti38.0Hf12.0 %,38.0,12.0
P. Olier; J. C. Brachet; J. L. Bechade; C. Foucher and G. Guenin,Journal de Physique IV,Investigation of Transformation Temperatures Microstructure and Shape Memory Properties of NiTi; NiTiZr and NiTiHf Alloys,1995.0,133.0,162.0,50.0,Ni50.0Ti38.0Hf12.0 %,38.0,12.0
P. Olier; J. C. Brachet; J. L. Bechade; C. Foucher and G. Guenin,Journal de Physique IV,Investigation of Transformation Temperatures Microstructure and Shape Memory Properties of NiTi; NiTiZr and NiTiHf Alloys,1995.0,188.0,201.0,50.0,Ni50.0Ti35.0Hf15.0 %,35.0,15.0
S. Besseghini; E. Villa and A. Tuissi,Materials Science and Engineering: A,Ni-Ti-Hf shape memory alloy: effect of aging and thermal cycling,1999.0,120.0,163.0,50.0,Ni50.0Ti40.0Hf10.0 %,40.0,10.0
S. Besseghini; E. Villa and A. Tuissi,Materials Science and Engineering: A,Ni-Ti-Hf shape memory alloy: effect of aging and thermal cycling,1999.0,127.0,177.0,50.0,Ni50.0Ti40.0Hf10.0 %,40.0,10.0
S. Besseghini; E. Villa and A. Tuissi,Materials Science and Engineering: A,Ni-Ti-Hf shape memory alloy: effect of aging and thermal cycling,1999.0,125.0,171.0,50.0,Ni50.0Ti40.0Hf10.0 %,40.0,10.0
D. Canadinc; W. Trehern; H. Ozcan; C. Hayrettin; O. Karakoc; I. Karaman; F. Sun and Z. Chaudhry,Scripta Materialia,On the deformation response and cyclic stability of Ni50Ti35Hf15 high temperature shape memory alloy wires,2017.0,196.0,230.0,50.0,Ni50.0Ti35.0Hf15.0 %,35.0,15.0
D. Canadinc; W. Trehern; H. Ozcan; C. Hayrettin; O. Karakoc; I. Karaman; F. Sun and Z. Chaudhry,Scripta Materialia,On the deformation response and cyclic stability of Ni50Ti35Hf15 high temperature shape memory alloy wires,2017.0,149.0,176.0,50.0,Ni50.0Ti35.0Hf15.0 %,35.0,15.0
D. Canadinc; W. Trehern; H. Ozcan; C. Hayrettin; O. Karakoc; I. Karaman; F. Sun and Z. Chaudhry,Scripta Materialia,On the deformation response and cyclic stability of Ni50Ti35Hf15 high temperature shape memory alloy wires,2017.0,183.0,221.0,50.0,Ni50.0Ti35.0Hf15.0 %,35.0,15.0
D. Canadinc; W. Trehern; H. Ozcan; C. Hayrettin; O. Karakoc; I. Karaman; F. Sun and Z. Chaudhry,Scripta Materialia,On the deformation response and cyclic stability of Ni50Ti35Hf15 high temperature shape memory alloy wires,2017.0,187.0,183.0,50.0,Ni50.0Ti35.0Hf15.0 %,35.0,15.0
D. Canadinc; W. Trehern; H. Ozcan; C. Hayrettin; O. Karakoc; I. Karaman; F. Sun and Z. Chaudhry,Scripta Materialia,On the deformation response and cyclic stability of Ni50Ti35Hf15 high temperature shape memory alloy wires,2017.0,189.0,188.0,50.0,Ni50.0Ti35.0Hf15.0 %,35.0,15.0
D. Canadinc; W. Trehern; H. Ozcan; C. Hayrettin; O. Karakoc; I. Karaman; F. Sun and Z. Chaudhry,Scripta Materialia,On the deformation response and cyclic stability of Ni50Ti35Hf15 high temperature shape memory alloy wires,2017.0,200.0,210.0,50.0,Ni50.0Ti35.0Hf15.0 %,35.0,15.0
D. Canadinc; W. Trehern; H. Ozcan; C. Hayrettin; O. Karakoc; I. Karaman; F. Sun and Z. Chaudhry,Scripta Materialia,On the deformation response and cyclic stability of Ni50Ti35Hf15 high temperature shape memory alloy wires,2017.0,197.0,237.0,50.0,Ni50.0Ti35.0Hf15.0 %,35.0,15.0
B. Wang; R. Bhagat; X. Lan and R. Dashwood,Journal of The Electrochemical Society,Production of Ni-35Ti-15Hf alloy via the FFC Cambridge process,2011.0,120.0,190.0,50.0,Ni50.0Ti35.0Hf15.0 %,35.0,15.0
C. C. Wojcik,Journal of Materials Engineering and Performance,Properties and Heat Treatment of High Transition Temperature Ni-Ti-Hf Alloys,2009.0,36.0,40.0,50.0,Ni50.0Ti44.0Hf6.0 %,44.0,6.0
C. C. Wojcik,Journal of Materials Engineering and Performance,Properties and Heat Treatment of High Transition Temperature Ni-Ti-Hf Alloys,2009.0,38.0,58.0,50.0,Ni50.0Ti44.0Hf6.0 %,44.0,6.0
C. C. Wojcik,Journal of Materials Engineering and Performance,Properties and Heat Treatment of High Transition Temperature Ni-Ti-Hf Alloys,2009.0,45.0,61.0,50.0,Ni50.0Ti44.0Hf6.0 %,44.0,6.0
C. C. Wojcik,Journal of Materials Engineering and Performance,Properties and Heat Treatment of High Transition Temperature Ni-Ti-Hf Alloys,2009.0,46.0,62.0,50.0,Ni50.0Ti44.0Hf6.0 %,44.0,6.0
C. C. Wojcik,Journal of Materials Engineering and Performance,Properties and Heat Treatment of High Transition Temperature Ni-Ti-Hf Alloys,2009.0,53.0,97.0,50.0,Ni50.0Ti44.0Hf6.0 %,44.0,6.0
C. C. Wojcik,Journal of Materials Engineering and Performance,Properties and Heat Treatment of High Transition Temperature Ni-Ti-Hf Alloys,2009.0,58.0,95.0,50.0,Ni50.0Ti44.0Hf6.0 %,44.0,6.0
C. C. Wojcik,Journal of Materials Engineering and Performance,Properties and Heat Treatment of High Transition Temperature Ni-Ti-Hf Alloys,2009.0,74.0,124.0,50.0,Ni50.0Ti44.0Hf6.0 %,44.0,6.0
C. C. Wojcik,Journal of Materials Engineering and Performance,Properties and Heat Treatment of High Transition Temperature Ni-Ti-Hf Alloys,2009.0,72.0,94.0,50.0,Ni50.0Ti42.0Hf8.0 %,42.0,8.0
C. C. Wojcik,Journal of Materials Engineering and Performance,Properties and Heat Treatment of High Transition Temperature Ni-Ti-Hf Alloys,2009.0,115.0,135.0,50.0,Ni50.0Ti40.0Hf10.0 %,40.0,10.0
C. C. Wojcik,Journal of Materials Engineering and Performance,Properties and Heat Treatment of High Transition Temperature Ni-Ti-Hf Alloys,2009.0,107.0,142.0,50.0,Ni50.0Ti40.0Hf10.0 %,40.0,10.0
C. C. Wojcik,Journal of Materials Engineering and Performance,Properties and Heat Treatment of High Transition Temperature Ni-Ti-Hf Alloys,2009.0,118.0,150.0,50.0,Ni50.0Ti40.0Hf10.0 %,40.0,10.0
C. C. Wojcik,Journal of Materials Engineering and Performance,Properties and Heat Treatment of High Transition Temperature Ni-Ti-Hf Alloys,2009.0,120.0,146.0,50.0,Ni50.0Ti40.0Hf10.0 %,40.0,10.0
C. C. Wojcik,Journal of Materials Engineering and Performance,Properties and Heat Treatment of High Transition Temperature Ni-Ti-Hf Alloys,2009.0,115.0,140.0,50.0,Ni50.0Ti40.0Hf10.0 %,40.0,10.0
C. C. Wojcik,Journal of Materials Engineering and Performance,Properties and Heat Treatment of High Transition Temperature Ni-Ti-Hf Alloys,2009.0,134.0,169.0,50.0,Ni50.0Ti40.0Hf10.0 %,40.0,10.0
C. C. Wojcik,Journal of Materials Engineering and Performance,Properties and Heat Treatment of High Transition Temperature Ni-Ti-Hf Alloys,2009.0,121.0,161.0,50.0,Ni50.0Ti40.0Hf10.0 %,40.0,10.0
C. C. Wojcik,Journal of Materials Engineering and Performance,Properties and Heat Treatment of High Transition Temperature Ni-Ti-Hf Alloys,2009.0,130.0,158.0,50.0,Ni50.0Ti40.0Hf10.0 %,40.0,10.0
C. C. Wojcik,Journal of Materials Engineering and Performance,Properties and Heat Treatment of High Transition Temperature Ni-Ti-Hf Alloys,2009.0,129.0,159.0,50.0,Ni50.0Ti40.0Hf10.0 %,40.0,10.0
C. C. Wojcik,Journal of Materials Engineering and Performance,Properties and Heat Treatment of High Transition Temperature Ni-Ti-Hf Alloys,2009.0,140.0,175.0,50.0,Ni50.0Ti40.0Hf10.0 %,40.0,10.0
C. C. Wojcik,Journal of Materials Engineering and Performance,Properties and Heat Treatment of High Transition Temperature Ni-Ti-Hf Alloys,2009.0,141.0,174.0,50.0,Ni50.0Ti40.0Hf10.0 %,40.0,10.0
A. Johnson; V. Martynov and R. Minners,Journal de Physique IV,Sputter deposition of high transition temperature Ti-Ni-Hf alloy thin films,1995.0,105.0,113.0,50.0,Ni50.0Ti40.0Hf10.0 %,40.0,10.0
E. Cesari; P. Ochin; R. Portier; V. Kolomystev; Y. Koval; A. Pasko and V. Soolshenko,Materials Science and Engineering: A,Structure and properties of Ti–Ni–Zr and Ti–Ni–Hf Melt Spun ribbons ,1999.0,157.0,175.0,50.0,Ni50.0Ti32.0Hf18.0 %,32.0,18.0
E. Cesari; P. Ochin; R. Portier; V. Kolomystev; Y. Koval; A. Pasko and V. Soolshenko,Materials Science and Engineering: A,Structure and properties of Ti–Ni–Zr and Ti–Ni–Hf Melt Spun ribbons ,1999.0,226.0,232.0,50.0,Ni50.0Ti32.0Hf18.0 %,32.0,18.0
E. Cesari; P. Ochin; R. Portier; V. Kolomystev; Y. Koval; A. Pasko and V. Soolshenko,Materials Science and Engineering: A,Structure and properties of Ti–Ni–Zr and Ti–Ni–Hf Melt Spun ribbons ,1999.0,171.0,180.0,50.0,Ni50.0Ti32.0Hf18.0 %,32.0,18.0
E. Cesari; P. Ochin; R. Portier; V. Kolomystev; Y. Koval; A. Pasko and V. Soolshenko,Materials Science and Engineering: A,Structure and properties of Ti–Ni–Zr and Ti–Ni–Hf Melt Spun ribbons ,1999.0,172.0,177.0,50.0,Ni50.0Ti32.0Hf18.0 %,32.0,18.0
E. Cesari; P. Ochin; R. Portier; V. Kolomystev; Y. Koval; A. Pasko and V. Soolshenko,Materials Science and Engineering: A,Structure and properties of Ti–Ni–Zr and Ti–Ni–Hf Melt Spun ribbons ,1999.0,169.0,173.0,50.0,Ni50.0Ti32.0Hf18.0 %,32.0,18.0
E. Cesari; P. Ochin; R. Portier; V. Kolomystev; Y. Koval; A. Pasko and V. Soolshenko,Materials Science and Engineering: A,Structure and properties of Ti–Ni–Zr and Ti–Ni–Hf Melt Spun ribbons ,1999.0,169.0,173.0,50.0,Ni50.0Ti32.0Hf18.0 %,32.0,18.0
E. Cesari; P. Ochin; R. Portier; V. Kolomystev; Y. Koval; A. Pasko and V. Soolshenko,Materials Science and Engineering: A,Structure and properties of Ti–Ni–Zr and Ti–Ni–Hf Melt Spun ribbons ,1999.0,167.0,171.0,50.0,Ni50.0Ti32.0Hf18.0 %,32.0,18.0
E. Cesari; P. Ochin; R. Portier; V. Kolomystev; Y. Koval; A. Pasko and V. Soolshenko,Materials Science and Engineering: A,Structure and properties of Ti–Ni–Zr and Ti–Ni–Hf Melt Spun ribbons ,1999.0,167.0,172.0,50.0,Ni50.0Ti32.0Hf18.0 %,32.0,18.0
E. Cesari; P. Ochin; R. Portier; V. Kolomystev; Y. Koval; A. Pasko and V. Soolshenko,Materials Science and Engineering: A,Structure and properties of Ti–Ni–Zr and Ti–Ni–Hf Melt Spun ribbons ,1999.0,165.0,169.0,50.0,Ni50.0Ti32.0Hf18.0 %,32.0,18.0
E. Cesari; P. Ochin; R. Portier; V. Kolomystev; Y. Koval; A. Pasko and V. Soolshenko,Materials Science and Engineering: A,Structure and properties of Ti–Ni–Zr and Ti–Ni–Hf Melt Spun ribbons ,1999.0,165.0,170.0,50.0,Ni50.0Ti32.0Hf18.0 %,32.0,18.0
E. Cesari; P. Ochin; R. Portier; V. Kolomystev; Y. Koval; A. Pasko and V. Soolshenko,Materials Science and Engineering: A,Structure and properties of Ti–Ni–Zr and Ti–Ni–Hf Melt Spun ribbons ,1999.0,163.0,169.0,50.0,Ni50.0Ti32.0Hf18.0 %,32.0,18.0
E. Cesari; P. Ochin; R. Portier; V. Kolomystev; Y. Koval; A. Pasko and V. Soolshenko,Materials Science and Engineering: A,Structure and properties of Ti–Ni–Zr and Ti–Ni–Hf Melt Spun ribbons ,1999.0,164.0,169.0,50.0,Ni50.0Ti32.0Hf18.0 %,32.0,18.0
E. Cesari; P. Ochin; R. Portier; V. Kolomystev; Y. Koval; A. Pasko and V. Soolshenko,Materials Science and Engineering: A,Structure and properties of Ti–Ni–Zr and Ti–Ni–Hf Melt Spun ribbons ,1999.0,167.0,169.0,50.0,Ni50.0Ti32.0Hf18.0 %,32.0,18.0
E. Cesari; P. Ochin; R. Portier; V. Kolomystev; Y. Koval; A. Pasko and V. Soolshenko,Materials Science and Engineering: A,Structure and properties of Ti–Ni–Zr and Ti–Ni–Hf Melt Spun ribbons ,1999.0,168.0,170.0,50.0,Ni50.0Ti32.0Hf18.0 %,32.0,18.0
E. Cesari; P. Ochin; R. Portier; V. Kolomystev; Y. Koval; A. Pasko and V. Soolshenko,Materials Science and Engineering: A,Structure and properties of Ti–Ni–Zr and Ti–Ni–Hf Melt Spun ribbons ,1999.0,166.0,171.0,50.0,Ni50.0Ti32.0Hf18.0 %,32.0,18.0
E. Cesari; P. Ochin; R. Portier; V. Kolomystev; Y. Koval; A. Pasko and V. Soolshenko,Materials Science and Engineering: A,Structure and properties of Ti–Ni–Zr and Ti–Ni–Hf Melt Spun ribbons ,1999.0,163.0,170.0,50.0,Ni50.0Ti32.0Hf18.0 %,32.0,18.0
V. G. Pushin; N. N. Kuranova; A. V. Pushin; A. N. Uksusnikov and N. I. Kourov,Technical Physics,Structure and thermoelastic martensitic transformations in ternary Ni–Ti–Hf alloys with a high-temperature shape memory effect,2016.0,132.0,157.0,50.0,Ni50.0Ti38.0Hf12.0 %,38.0,12.0
V. G. Pushin; N. N. Kuranova; A. V. Pushin; A. N. Uksusnikov and N. I. Kourov,Technical Physics,Structure and thermoelastic martensitic transformations in ternary Ni–Ti–Hf alloys with a high-temperature shape memory effect,2016.0,177.0,207.0,50.0,Ni50.0Ti35.0Hf15.0 %,35.0,15.0
V. G. Pushin; N. N. Kuranova; A. V. Pushin; A. N. Uksusnikov and N. I. Kourov,Technical Physics,Structure and thermoelastic martensitic transformations in ternary Ni–Ti–Hf alloys with a high-temperature shape memory effect,2016.0,227.0,257.0,50.0,Ni50.0Ti32.0Hf18.0 %,32.0,18.0
V. G. Pushin; N. N. Kuranova; A. V. Pushin; A. N. Uksusnikov and N. I. Kourov,Technical Physics,Structure and thermoelastic martensitic transformations in ternary Ni–Ti–Hf alloys with a high-temperature shape memory effect,2016.0,247.0,291.0,50.0,Ni50.0Ti30.0Hf20.0 %,30.0,20.0
B. C. Hornbuckle; T. T. Sasaki; G. S. Bigelow; R. D. Noebe; M. L. Weaver and G. B. Thompson,Materials Science and Engineering: A,Structure–property relationships in a precipitation strengthened Ni–29.7Ti–20Hf (at%) shape memory alloy,2015.0,105.0,112.0,50.0,Ni50.0Ti29.7Hf20.3 %,29.7,20.3
B. C. Hornbuckle; T. T. Sasaki; G. S. Bigelow; R. D. Noebe; M. L. Weaver and G. B. Thompson,Materials Science and Engineering: A,Structure–property relationships in a precipitation strengthened Ni–29.7Ti–20Hf (at%) shape memory alloy,2015.0,89.0,99.0,50.0,Ni50.0Ti29.7Hf20.3 %,29.7,20.3
B. C. Hornbuckle; T. T. Sasaki; G. S. Bigelow; R. D. Noebe; M. L. Weaver and G. B. Thompson,Materials Science and Engineering: A,Structure–property relationships in a precipitation strengthened Ni–29.7Ti–20Hf (at%) shape memory alloy,2015.0,178.0,225.0,50.0,Ni50.0Ti29.7Hf20.3 %,29.7,20.3
B. C. Hornbuckle; T. T. Sasaki; G. S. Bigelow; R. D. Noebe; M. L. Weaver and G. B. Thompson,Materials Science and Engineering: A,Structure–property relationships in a precipitation strengthened Ni–29.7Ti–20Hf (at%) shape memory alloy,2015.0,133.0,140.0,50.0,Ni50.0Ti29.7Hf20.3 %,29.7,20.3
B. C. Hornbuckle; T. T. Sasaki; G. S. Bigelow; R. D. Noebe; M. L. Weaver and G. B. Thompson,Materials Science and Engineering: A,Structure–property relationships in a precipitation strengthened Ni–29.7Ti–20Hf (at%) shape memory alloy,2015.0,135.0,134.0,50.0,Ni50.0Ti29.7Hf20.3 %,29.7,20.3
B. C. Hornbuckle; T. T. Sasaki; G. S. Bigelow; R. D. Noebe; M. L. Weaver and G. B. Thompson,Materials Science and Engineering: A,Structure–property relationships in a precipitation strengthened Ni–29.7Ti–20Hf (at%) shape memory alloy,2015.0,94.0,116.0,50.0,Ni50.0Ti29.7Hf20.3 %,29.7,20.3
B. C. Hornbuckle; T. T. Sasaki; G. S. Bigelow; R. D. Noebe; M. L. Weaver and G. B. Thompson,Materials Science and Engineering: A,Structure–property relationships in a precipitation strengthened Ni–29.7Ti–20Hf (at%) shape memory alloy,2015.0,93.0,114.0,50.0,Ni50.0Ti29.7Hf20.3 %,29.7,20.3
B. C. Hornbuckle; T. T. Sasaki; G. S. Bigelow; R. D. Noebe; M. L. Weaver and G. B. Thompson,Materials Science and Engineering: A,Structure–property relationships in a precipitation strengthened Ni–29.7Ti–20Hf (at%) shape memory alloy,2015.0,89.0,111.0,50.0,Ni50.0Ti29.7Hf20.3 %,29.7,20.3
B. C. Hornbuckle; T. T. Sasaki; G. S. Bigelow; R. D. Noebe; M. L. Weaver and G. B. Thompson,Materials Science and Engineering: A,Structure–property relationships in a precipitation strengthened Ni–29.7Ti–20Hf (at%) shape memory alloy,2015.0,93.0,117.0,50.0,Ni50.0Ti29.7Hf20.3 %,29.7,20.3
B. C. Hornbuckle; T. T. Sasaki; G. S. Bigelow; R. D. Noebe; M. L. Weaver and G. B. Thompson,Materials Science and Engineering: A,Structure–property relationships in a precipitation strengthened Ni–29.7Ti–20Hf (at%) shape memory alloy,2015.0,101.0,121.0,50.0,Ni50.0Ti29.7Hf20.3 %,29.7,20.3
B. C. Hornbuckle; T. T. Sasaki; G. S. Bigelow; R. D. Noebe; M. L. Weaver and G. B. Thompson,Materials Science and Engineering: A,Structure–property relationships in a precipitation strengthened Ni–29.7Ti–20Hf (at%) shape memory alloy,2015.0,107.0,122.0,50.0,Ni50.0Ti29.7Hf20.3 %,29.7,20.3
B. C. Hornbuckle; T. T. Sasaki; G. S. Bigelow; R. D. Noebe; M. L. Weaver and G. B. Thompson,Materials Science and Engineering: A,Structure–property relationships in a precipitation strengthened Ni–29.7Ti–20Hf (at%) shape memory alloy,2015.0,114.0,128.0,50.0,Ni50.0Ti29.7Hf20.3 %,29.7,20.3
B. C. Hornbuckle; T. T. Sasaki; G. S. Bigelow; R. D. Noebe; M. L. Weaver and G. B. Thompson,Materials Science and Engineering: A,Structure–property relationships in a precipitation strengthened Ni–29.7Ti–20Hf (at%) shape memory alloy,2015.0,122.0,134.0,50.0,Ni50.0Ti29.7Hf20.3 %,29.7,20.3
B. C. Hornbuckle; T. T. Sasaki; G. S. Bigelow; R. D. Noebe; M. L. Weaver and G. B. Thompson,Materials Science and Engineering: A,Structure–property relationships in a precipitation strengthened Ni–29.7Ti–20Hf (at%) shape memory alloy,2015.0,130.0,142.0,50.0,Ni50.0Ti29.7Hf20.3 %,29.7,20.3
B. C. Hornbuckle; T. T. Sasaki; G. S. Bigelow; R. D. Noebe; M. L. Weaver and G. B. Thompson,Materials Science and Engineering: A,Structure–property relationships in a precipitation strengthened Ni–29.7Ti–20Hf (at%) shape memory alloy,2015.0,108.0,125.0,50.0,Ni50.0Ti29.7Hf20.3 %,29.7,20.3
B. C. Hornbuckle; T. T. Sasaki; G. S. Bigelow; R. D. Noebe; M. L. Weaver and G. B. Thompson,Materials Science and Engineering: A,Structure–property relationships in a precipitation strengthened Ni–29.7Ti–20Hf (at%) shape memory alloy,2015.0,109.0,126.0,50.0,Ni50.0Ti29.7Hf20.3 %,29.7,20.3
B. C. Hornbuckle; T. T. Sasaki; G. S. Bigelow; R. D. Noebe; M. L. Weaver and G. B. Thompson,Materials Science and Engineering: A,Structure–property relationships in a precipitation strengthened Ni–29.7Ti–20Hf (at%) shape memory alloy,2015.0,108.0,128.0,50.0,Ni50.0Ti29.7Hf20.3 %,29.7,20.3
B. C. Hornbuckle; T. T. Sasaki; G. S. Bigelow; R. D. Noebe; M. L. Weaver and G. B. Thompson,Materials Science and Engineering: A,Structure–property relationships in a precipitation strengthened Ni–29.7Ti–20Hf (at%) shape memory alloy,2015.0,117.0,129.0,50.0,Ni50.0Ti29.7Hf20.3 %,29.7,20.3
B. C. Hornbuckle; T. T. Sasaki; G. S. Bigelow; R. D. Noebe; M. L. Weaver and G. B. Thompson,Materials Science and Engineering: A,Structure–property relationships in a precipitation strengthened Ni–29.7Ti–20Hf (at%) shape memory alloy,2015.0,126.0,133.0,50.0,Ni50.0Ti29.7Hf20.3 %,29.7,20.3
B. C. Hornbuckle; T. T. Sasaki; G. S. Bigelow; R. D. Noebe; M. L. Weaver and G. B. Thompson,Materials Science and Engineering: A,Structure–property relationships in a precipitation strengthened Ni–29.7Ti–20Hf (at%) shape memory alloy,2015.0,133.0,141.0,50.0,Ni50.0Ti29.7Hf20.3 %,29.7,20.3
B. C. Hornbuckle; T. T. Sasaki; G. S. Bigelow; R. D. Noebe; M. L. Weaver and G. B. Thompson,Materials Science and Engineering: A,Structure–property relationships in a precipitation strengthened Ni–29.7Ti–20Hf (at%) shape memory alloy,2015.0,141.0,144.0,50.0,Ni50.0Ti29.7Hf20.3 %,29.7,20.3
B. C. Hornbuckle; T. T. Sasaki; G. S. Bigelow; R. D. Noebe; M. L. Weaver and G. B. Thompson,Materials Science and Engineering: A,Structure–property relationships in a precipitation strengthened Ni–29.7Ti–20Hf (at%) shape memory alloy,2015.0,151.0,147.0,50.0,Ni50.0Ti29.7Hf20.3 %,29.7,20.3
B. C. Hornbuckle; T. T. Sasaki; G. S. Bigelow; R. D. Noebe; M. L. Weaver and G. B. Thompson,Materials Science and Engineering: A,Structure–property relationships in a precipitation strengthened Ni–29.7Ti–20Hf (at%) shape memory alloy,2015.0,159.0,156.0,50.0,Ni50.0Ti29.7Hf20.3 %,29.7,20.3
B. C. Hornbuckle; T. T. Sasaki; G. S. Bigelow; R. D. Noebe; M. L. Weaver and G. B. Thompson,Materials Science and Engineering: A,Structure–property relationships in a precipitation strengthened Ni–29.7Ti–20Hf (at%) shape memory alloy,2015.0,161.0,185.0,50.0,Ni50.0Ti29.7Hf20.3 %,29.7,20.3
B. C. Hornbuckle; T. T. Sasaki; G. S. Bigelow; R. D. Noebe; M. L. Weaver and G. B. Thompson,Materials Science and Engineering: A,Structure–property relationships in a precipitation strengthened Ni–29.7Ti–20Hf (at%) shape memory alloy,2015.0,161.0,183.0,50.0,Ni50.0Ti29.7Hf20.3 %,29.7,20.3
B. C. Hornbuckle; T. T. Sasaki; G. S. Bigelow; R. D. Noebe; M. L. Weaver and G. B. Thompson,Materials Science and Engineering: A,Structure–property relationships in a precipitation strengthened Ni–29.7Ti–20Hf (at%) shape memory alloy,2015.0,167.0,185.0,50.0,Ni50.0Ti29.7Hf20.3 %,29.7,20.3
B. C. Hornbuckle; T. T. Sasaki; G. S. Bigelow; R. D. Noebe; M. L. Weaver and G. B. Thompson,Materials Science and Engineering: A,Structure–property relationships in a precipitation strengthened Ni–29.7Ti–20Hf (at%) shape memory alloy,2015.0,161.0,184.0,50.0,Ni50.0Ti29.7Hf20.3 %,29.7,20.3
B. C. Hornbuckle; T. T. Sasaki; G. S. Bigelow; R. D. Noebe; M. L. Weaver and G. B. Thompson,Materials Science and Engineering: A,Structure–property relationships in a precipitation strengthened Ni–29.7Ti–20Hf (at%) shape memory alloy,2015.0,173.0,186.0,50.0,Ni50.0Ti29.7Hf20.3 %,29.7,20.3
