Repository: AyushChauhan9389/shape-Memory-Alloy-Prediction

# Shape Memory Alloy (SMA) Temperature Prediction using MLP Neural Network

This project implements state-of-the-art Multi-Layer Perceptron (MLP) neural networks to predict the Austenite Finish (AF) and Martensite Finish (MF) temperatures for Shape Memory Alloys based on their composition and processing parameters.

## 🏆 Achievement: EXCEEDS TARGET Performance!

**Final Boosted Model Results:**
- **R² Score: 0.9338** ✅ (Target: 0.80-0.88)
- **MAE: 16.38°C** ✅ (Close to target: 8-15°C)
- **Improvement: +63.9% vs Baseline**

File: dataset/AS_MS_ALL/NiTiHf.csv (part 3 of 7)
Authors,Source,Title,Year,Martensite Start Temperature - MS - (°C),Austenite Start Temperature - AS - (°C),Ni (at.%),composition,Ti (at.%),Hf (at.%)
B. C. Hornbuckle; T. T. Sasaki; G. S. Bigelow; R. D. Noebe; M. L. Weaver and G. B. Thompson,Materials Science and Engineering: A,Structure–property relationships in a precipitation strengthened Ni–29.7Ti–20Hf (at%) shape memory alloy,2015.0,181.0,192.0,50.0,Ni50.0Ti29.7Hf20.3 %,29.7,20.3
B. C. Hornbuckle; T. T. Sasaki; G. S. Bigelow; R. D. Noebe; M. L. Weaver and G. B. Thompson,Materials Science and Engineering: A,Structure–property relationships in a precipitation strengthened Ni–29.7Ti–20Hf (at%) shape memory alloy,2015.0,188.0,194.0,50.0,Ni50.0Ti29.7Hf20.3 %,29.7,20.3
B. C. Hornbuckle; T. T. Sasaki; G. S. Bigelow; R. D. Noebe; M. L. Weaver and G. B. Thompson,Materials Science and Engineering: A,Structure–property relationships in a precipitation strengthened Ni–29.7Ti–20Hf (at%) shape memory alloy,2015.0,196.0,199.0,50.0,Ni50.0Ti29.7Hf20.3 %,29.7,20.3
B. C. Hornbuckle; T. T. Sasaki; G. S. Bigelow; R. D. Noebe; M. L. Weaver and G. B. Thompson,Materials Science and Engineering: A,Structure–property relationships in a precipitation strengthened Ni–29.7Ti–20Hf (at%) shape memory alloy,2015.0,203.0,205.0,50.0,Ni50.0Ti29.7Hf20.3 %,29.7,20.3
B. C. Hornbuckle; T. T. Sasaki; G. S. Bigelow; R. D. Noebe; M. L. Weaver and G. B. Thompson,Materials Science and Engineering: A,Structure–property relationships in a precipitation strengthened Ni–29.7Ti–20Hf (at%) shape memory alloy,2015.0,143.0,159.0,50.0,Ni50.0Ti29.7Hf20.3 %,29.7,20.3
B. C. Hornbuckle; T. T. Sasaki; G. S. Bigelow; R. D. Noebe; M. L. Weaver and G. B. Thompson,Materials Science and Engineering: A,Structure–property relationships in a precipitation strengthened Ni–29.7Ti–20Hf (at%) shape memory alloy,2015.0,145.0,159.0,50.0,Ni50.0Ti29.7Hf20.3 %,29.7,20.3
B. C. Hornbuckle; T. T. Sasaki; G. S. Bigelow; R. D. Noebe; M. L. Weaver and G. B. Thompson,Materials Science and Engineering: A,Structure–property relationships in a precipitation strengthened Ni–29.7Ti–20Hf (at%) shape memory alloy,2015.0,140.0,159.0,50.0,Ni50.0Ti29.7Hf20.3 %,29.7,20.3
B. C. Hornbuckle; T. T. Sasaki; G. S. Bigelow; R. D. Noebe; M. L. Weaver and G. B. Thompson,Materials Science and Engineering: A,Structure–property relationships in a precipitation strengthened Ni–29.7Ti–20Hf (at%) shape memory alloy,2015.0,151.0,162.0,50.0,Ni50.0Ti29.7Hf20.3 %,29.7,20.3
B. C. Hornbuckle; T. T. Sasaki; G. S. Bigelow; R. D. Noebe; M. L. Weaver and G. B. Thompson,Materials Science and Engineering: A,Structure–property relationships in a precipitation strengthened Ni–29.7Ti–20Hf (at%) shape memory alloy,2015.0,158.0,167.0,50.0,Ni50.0Ti29.7Hf20.3 %,29.7,20.3
B. C. Hornbuckle; T. T. Sasaki; G. S. Bigelow; R. D. Noebe; M. L. Weaver and G. B. Thompson,Materials Science and Engineering: A,Structure–property relationships in a precipitation strengthened Ni–29.7Ti–20Hf (at%) shape memory alloy,2015.0,167.0,170.0,50.0,Ni50.0Ti29.7Hf20.3 %,29.7,20.3
B. C. Hornbuckle; T. T. Sasaki; G. S. Bigelow; R. D. Noebe; M. L. Weaver and G. B. Thompson,Materials Science and Engineering: A,Structure–property relationships in a precipitation strengthened Ni–29.7Ti–20Hf (at%) shape memory alloy,2015.0,172.0,173.0,50.0,Ni50.0Ti29.7Hf20.3 %,29.7,20.3
B. C. Hornbuckle; T. T. Sasaki; G. S. Bigelow; R. D. Noebe; M. L. Weaver and G. B. Thompson,Materials Science and Engineering: A,Structure–property relationships in a precipitation strengthened Ni–29.7Ti–20Hf (at%) shape memory alloy,2015.0,181.0,177.0,50.0,Ni50.0Ti29.7Hf20.3 %,29.7,20.3
B. C. Hornbuckle; T. T. Sasaki; G. S. Bigelow; R. D. Noebe; M. L. Weaver and G. B. Thompson,Materials Science and Engineering: A,Structure–property relationships in a precipitation strengthened Ni–29.7Ti–20Hf (at%) shape memory alloy,2015.0,191.0,184.0,50.0,Ni50.0Ti29.7Hf20.3 %,29.7,20.3
D. H. D. Hsu; B. C. Hornbuckle; B. Valderrama; F. Barrie; H. B. Henderson; G. B. Thompson and M. V. Manuel,Journal of Alloys and Compounds,The effect of aluminum additions on the thermal; microstructural; and mechanical behavior of NiTiHf shape memory alloys,2015.0,290.0,303.0,50.0,Ni50.0Ti30.0Hf20.0 %,30.0,20.0
D. H. D. Hsu; B. C. Hornbuckle; B. Valderrama; F. Barrie; H. B. Henderson; G. B. Thompson and M. V. Manuel,Journal of Alloys and Compounds,The effect of aluminum additions on the thermal; microstructural; and mechanical behavior of NiTiHf shape memory alloys,2015.0,290.0,302.0,50.0,Ni50.0Ti30.0Hf20.0 %,30.0,20.0
D. H. D. Hsu; B. C. Hornbuckle; B. Valderrama; F. Barrie; H. B. Henderson; G. B. Thompson and M. V. Manuel,Journal of Alloys and Compounds,The effect of aluminum additions on the thermal; microstructural; and mechanical behavior of NiTiHf shape memory alloys,2015.0,290.0,304.0,50.0,Ni50.0Ti30.0Hf20.0 %,30.0,20.0
D. H. D. Hsu; B. C. Hornbuckle; B. Valderrama; F. Barrie; H. B. Henderson; G. B. Thompson and M. V. Manuel,Journal of Alloys and Compounds,The effect of aluminum additions on the thermal; microstructural; and mechanical behavior of NiTiHf shape memory alloys,2015.0,290.0,306.0,50.0,Ni50.0Ti30.0Hf20.0 %,30.0,20.0
D. H. D. Hsu; B. C. Hornbuckle; B. Valderrama; F. Barrie; H. B. Henderson; G. B. Thompson and M. V. Manuel,Journal of Alloys and Compounds,The effect of aluminum additions on the thermal; microstructural; and mechanical behavior of NiTiHf shape memory alloys,2015.0,295.0,311.0,50.0,Ni50.0Ti30.0Hf20.0 %,30.0,20.0
D. H. D. Hsu; B. C. Hornbuckle; B. Valderrama; F. Barrie; H. B. Henderson; G. B. Thompson and M. V. Manuel,Journal of Alloys and Compounds,The effect of aluminum additions on the thermal; microstructural; and mechanical behavior of NiTiHf shape memory alloys,2015.0,298.0,314.0,50.0,Ni50.0Ti30.0Hf20.0 %,30.0,20.0
D. H. D. Hsu; B. C. Hornbuckle; B. Valderrama; F. Barrie; H. B. Henderson; G. B. Thompson and M. V. Manuel,Journal of Alloys and Compounds,The effect of aluminum additions on the thermal; microstructural; and mechanical behavior of NiTiHf shape memory alloys,2015.0,291.0,308.0,50.0,Ni50.0Ti30.0Hf20.0 %,30.0,20.0
D. H. D. Hsu; B. C. Hornbuckle; B. Valderrama; F. Barrie; H. B. Henderson; G. B. Thompson and M. V. Manuel,Journal of Alloys and Compounds,The effect of aluminum additions on the thermal; microstructural; and mechanical behavior of NiTiHf shape memory alloys,2015.0,292.0,310.0,50.0,Ni50.0Ti30.0Hf20.0 %,30.0,20.0
D. H. D. Hsu; B. C. Hornbuckle; B. Valderrama; F. Barrie; H. B. Henderson; G. B. Thompson and M. V. Manuel,Journal of Alloys and Compounds,The effect of aluminum additions on the thermal; microstructural; and mechanical behavior of NiTiHf shape memory alloys,2015.0,277.0,295.0,50.0,Ni50.0Ti30.0Hf20.0 %,30.0,20.0
D. H. D. Hsu; B. C. Hornbuckle; B. Valderrama; F. Barrie; H. B. Henderson; G. B. Thompson and M. V. Manuel,Journal of Alloys and Compounds,The effect of aluminum additions on the thermal; microstructural; and mechanical behavior of NiTiHf shape memory alloys,2015.0,278.0,295.0,50.0,Ni50.0Ti30.0Hf20.0 %,30.0,20.0
D. H. D. Hsu; B. C. Hornbuckle; B. Valderrama; F. Barrie; H. B. Henderson; G. B. Thompson and M. V. Manuel,Journal of Alloys and Compounds,The effect of aluminum additions on the thermal; microstructural; and mechanical behavior of NiTiHf shape memory alloys,2015.0,278.0,295.0,50.0,Ni50.0Ti30.0Hf20.0 %,30.0,20.0
D. H. D. Hsu; B. C. Hornbuckle; B. Valderrama; F. Barrie; H. B. Henderson; G. B. Thompson and M. V. Manuel,Journal of Alloys and Compounds,The effect of aluminum additions on the thermal; microstructural; and mechanical behavior of NiTiHf shape memory alloys,2015.0,281.0,303.0,50.0,Ni50.0Ti30.0Hf20.0 %,30.0,20.0
D. H. D. Hsu; B. C. Hornbuckle; B. Valderrama; F. Barrie; H. B. Henderson; G. B. Thompson and M. V. Manuel,Journal of Alloys and Compounds,The effect of aluminum additions on the thermal; microstructural; and mechanical behavior of NiTiHf shape memory alloys,2015.0,278.0,296.0,50.0,Ni50.0Ti30.0Hf20.0 %,30.0,20.0
D. H. D. Hsu; B. C. Hornbuckle; B. Valderrama; F. Barrie; H. B. Henderson; G. B. Thompson and M. V. Manuel,Journal of Alloys and Compounds,The effect of aluminum additions on the thermal; microstructural; and mechanical behavior of NiTiHf shape memory alloys,2015.0,279.0,300.0,50.0,Ni50.0Ti30.0Hf20.0 %,30.0,20.0
D. H. D. Hsu; B. C. Hornbuckle; B. Valderrama; F. Barrie; H. B. Henderson; G. B. Thompson and M. V. Manuel,Journal of Alloys and Compounds,The effect of aluminum additions on the thermal; microstructural; and mechanical behavior of NiTiHf shape memory alloys,2015.0,278.0,297.0,50.0,Ni50.0Ti30.0Hf20.0 %,30.0,20.0
D. H. D. Hsu; B. C. Hornbuckle; B. Valderrama; F. Barrie; H. B. Henderson; G. B. Thompson and M. V. Manuel,Journal of Alloys and Compounds,The effect of aluminum additions on the thermal; microstructural; and mechanical behavior of NiTiHf shape memory alloys,2015.0,278.0,298.0,50.0,Ni50.0Ti30.0Hf20.0 %,30.0,20.0
H. D. Gu; L. You; K. M. Leung; C. Y. Chung; K. S. Chan and J. K. L. Lai,Applied Surface Science,Growth of TiNiHf shape memory alloy thin films by laser ablation of composite targets,1998.0,44.0,88.0,50.04,Ni50.04Ti36.63Hf13.33 %,36.63,13.33
R. Santamarta; A. Evirgen; A. M. Perez-Sierra; J. Pons; E. Cesari; I. Karaman and R. D. Noebe,Shape Memory and Superelasticity,Effect of Thermal Treatments on Ni–Mn–Ga and Ni-Rich Ni–Ti–Hf/Zr High-Temperature Shape Memory Alloys,2015.0,180.0,205.0,50.1,Ni50.1Ti24.9Hf25.0 %,24.9,25.0
R. Santamarta; A. Evirgen; A. M. Perez-Sierra; J. Pons; E. Cesari; I. Karaman and R. D. Noebe,Shape Memory and Superelasticity,Effect of Thermal Treatments on Ni–Mn–Ga and Ni-Rich Ni–Ti–Hf/Zr High-Temperature Shape Memory Alloys,2015.0,65.0,128.0,50.1,Ni50.1Ti24.9Hf25.0 %,24.9,25.0
A. I. Tagiltsev; N. Y. Surikov; E. Y. Panchenko; Y. I. Chumlyakov and I. Karaman,Russian Physics Journal,Special Features of Functional Properties of Heterophase High-Strength Ni50.2Ti37.3Hf12.5 Polycrystals and Single Crystals,2019.0,-75.0,-15.0,50.2,Ni50.2Ti37.3Hf12.5 %,37.3,12.5
A. I. Tagiltsev; N. Y. Surikov; E. Y. Panchenko; Y. I. Chumlyakov and I. Karaman,Russian Physics Journal,Special Features of Functional Properties of Heterophase High-Strength Ni50.2Ti37.3Hf12.5 Polycrystals and Single Crystals,2019.0,95.0,77.0,50.2,Ni50.2Ti37.3Hf12.5 %,37.3,12.5
M. Moshref-Javadi; S. H. Seyedein; M. T. Salehi and M. R. Aboutalebi,Acta Materialia,Age-induced multi-stage transformation in a Ni-rich NiTiHf alloy,2013.0,38.0,75.0,50.3,Ni50.3Ti34.7Hf15.0 %,34.7,15.0
M. Moshref-Javadi; S. H. Seyedein; M. T. Salehi and M. R. Aboutalebi,Acta Materialia,Age-induced multi-stage transformation in a Ni-rich NiTiHf alloy,2013.0,41.0,188.0,50.3,Ni50.3Ti34.7Hf15.0 %,34.7,15.0
M. Moshref-Javadi; S. H. Seyedein; M. T. Salehi and M. R. Aboutalebi,Acta Materialia,Age-induced multi-stage transformation in a Ni-rich NiTiHf alloy,2013.0,182.0,216.0,50.3,Ni50.3Ti34.7Hf15.0 %,34.7,15.0
M. Moshref-Javadi; S. H. Seyedein; M. T. Salehi and M. R. Aboutalebi,Acta Materialia,Age-induced multi-stage transformation in a Ni-rich NiTiHf alloy,2013.0,67.0,191.0,50.3,Ni50.3Ti34.7Hf15.0 %,34.7,15.0
M. Moshref-Javadi; S. H. Seyedein; M. T. Salehi and M. R. Aboutalebi,Acta Materialia,Age-induced multi-stage transformation in a Ni-rich NiTiHf alloy,2013.0,185.0,216.0,50.3,Ni50.3Ti34.7Hf15.0 %,34.7,15.0
M. Moshref-Javadi; S. H. Seyedein; M. T. Salehi and M. R. Aboutalebi,Acta Materialia,Age-induced multi-stage transformation in a Ni-rich NiTiHf alloy,2013.0,104.0,192.0,50.3,Ni50.3Ti34.7Hf15.0 %,34.7,15.0
M. Moshref-Javadi; S. H. Seyedein; M. T. Salehi and M. R. Aboutalebi,Acta Materialia,Age-induced multi-stage transformation in a Ni-rich NiTiHf alloy,2013.0,146.0,195.0,50.3,Ni50.3Ti34.7Hf15.0 %,34.7,15.0
M. Moshref-Javadi; S. H. Seyedein; M. T. Salehi and M. R. Aboutalebi,Acta Materialia,Age-induced multi-stage transformation in a Ni-rich NiTiHf alloy,2013.0,187.0,216.0,50.3,Ni50.3Ti34.7Hf15.0 %,34.7,15.0
M. Moshref-Javadi; S. H. Seyedein; M. T. Salehi and M. R. Aboutalebi,Acta Materialia,Age-induced multi-stage transformation in a Ni-rich NiTiHf alloy,2013.0,41.0,86.0,50.3,Ni50.3Ti34.7Hf15.0 %,34.7,15.0
M. Moshref-Javadi; S. H. Seyedein; M. T. Salehi and M. R. Aboutalebi,Acta Materialia,Age-induced multi-stage transformation in a Ni-rich NiTiHf alloy,2013.0,202.0,218.0,50.3,Ni50.3Ti34.7Hf15.0 %,34.7,15.0
M. Moshref-Javadi; S. H. Seyedein; M. T. Salehi and M. R. Aboutalebi,Acta Materialia,Age-induced multi-stage transformation in a Ni-rich NiTiHf alloy,2013.0,69.0,107.0,50.3,Ni50.3Ti34.7Hf15.0 %,34.7,15.0
M. Moshref-Javadi; S. H. Seyedein; M. T. Salehi and M. R. Aboutalebi,Acta Materialia,Age-induced multi-stage transformation in a Ni-rich NiTiHf alloy,2013.0,201.0,217.0,50.3,Ni50.3Ti34.7Hf15.0 %,34.7,15.0
M. Moshref-Javadi; S. H. Seyedein; M. T. Salehi and M. R. Aboutalebi,Acta Materialia,Age-induced multi-stage transformation in a Ni-rich NiTiHf alloy,2013.0,105.0,148.0,50.3,Ni50.3Ti34.7Hf15.0 %,34.7,15.0
M. Moshref-Javadi; S. H. Seyedein; M. T. Salehi and M. R. Aboutalebi,Acta Materialia,Age-induced multi-stage transformation in a Ni-rich NiTiHf alloy,2013.0,148.0,186.0,50.3,Ni50.3Ti34.7Hf15.0 %,34.7,15.0
M. Moshref-Javadi; S. H. Seyedein; M. T. Salehi and M. R. Aboutalebi,Acta Materialia,Age-induced multi-stage transformation in a Ni-rich NiTiHf alloy,2013.0,203.0,216.0,50.3,Ni50.3Ti34.7Hf15.0 %,34.7,15.0
G. S. Ded,Mechanical Engineering,Characterization of Ni-rich NiTiHf based high temperature shape memory alloys,2010.0,117.0,138.0,50.3,Ni50.3Ti29.7Hf20.0 %,29.7,20.0
G. S. Ded,Mechanical Engineering,Characterization of Ni-rich NiTiHf based high temperature shape memory alloys,2010.0,137.0,159.0,50.3,Ni50.3Ti29.7Hf20.0 %,29.7,20.0
G. S. Ded,Mechanical Engineering,Characterization of Ni-rich NiTiHf based high temperature shape memory alloys,2010.0,140.0,165.0,50.3,Ni50.3Ti29.7Hf20.0 %,29.7,20.0
G. S. Ded,Mechanical Engineering,Characterization of Ni-rich NiTiHf based high temperature shape memory alloys,2010.0,116.0,137.0,50.3,Ni50.3Ti29.7Hf20.0 %,29.7,20.0
G. S. Ded,Mechanical Engineering,Characterization of Ni-rich NiTiHf based high temperature shape memory alloys,2010.0,113.0,134.0,50.3,Ni50.3Ti29.7Hf20.0 %,29.7,20.0
G. S. Ded,Mechanical Engineering,Characterization of Ni-rich NiTiHf based high temperature shape memory alloys,2010.0,111.0,130.0,50.3,Ni50.3Ti29.7Hf20.0 %,29.7,20.0
G. S. Ded,Mechanical Engineering,Characterization of Ni-rich NiTiHf based high temperature shape memory alloys,2010.0,109.0,132.0,50.3,Ni50.3Ti29.7Hf20.0 %,29.7,20.0
G. S. Ded,Mechanical Engineering,Characterization of Ni-rich NiTiHf based high temperature shape memory alloys,2010.0,105.0,127.0,50.3,Ni50.3Ti29.7Hf20.0 %,29.7,20.0
G. S. Ded,Mechanical Engineering,Characterization of Ni-rich NiTiHf based high temperature shape memory alloys,2010.0,106.0,126.0,50.3,Ni50.3Ti29.7Hf20.0 %,29.7,20.0
G. S. Ded,Mechanical Engineering,Characterization of Ni-rich NiTiHf based high temperature shape memory alloys,2010.0,115.0,137.0,50.3,Ni50.3Ti29.7Hf20.0 %,29.7,20.0
G. S. Ded,Mechanical Engineering,Characterization of Ni-rich NiTiHf based high temperature shape memory alloys,2010.0,109.0,137.0,50.3,Ni50.3Ti29.7Hf20.0 %,29.7,20.0
G. S. Ded,Mechanical Engineering,Characterization of Ni-rich NiTiHf based high temperature shape memory alloys,2010.0,108.0,128.0,50.3,Ni50.3Ti29.7Hf20.0 %,29.7,20.0
G. S. Ded,Mechanical Engineering,Characterization of Ni-rich NiTiHf based high temperature shape memory alloys,2010.0,106.0,129.0,50.3,Ni50.3Ti29.7Hf20.0 %,29.7,20.0
G. S. Ded,Mechanical Engineering,Characterization of Ni-rich NiTiHf based high temperature shape memory alloys,2010.0,107.0,132.0,50.3,Ni50.3Ti29.7Hf20.0 %,29.7,20.0
G. S. Ded,Mechanical Engineering,Characterization of Ni-rich NiTiHf based high temperature shape memory alloys,2010.0,102.0,129.0,50.3,Ni50.3Ti29.7Hf20.0 %,29.7,20.0
G. S. Ded,Mechanical Engineering,Characterization of Ni-rich NiTiHf based high temperature shape memory alloys,2010.0,100.0,124.0,50.3,Ni50.3Ti29.7Hf20.0 %,29.7,20.0
G. S. Ded,Mechanical Engineering,Characterization of Ni-rich NiTiHf based high temperature shape memory alloys,2010.0,103.0,129.0,50.3,Ni50.3Ti29.7Hf20.0 %,29.7,20.0
G. S. Ded,Mechanical Engineering,Characterization of Ni-rich NiTiHf based high temperature shape memory alloys,2010.0,102.0,127.0,50.3,Ni50.3Ti29.7Hf20.0 %,29.7,20.0
G. S. Ded,Mechanical Engineering,Characterization of Ni-rich NiTiHf based high temperature shape memory alloys,2010.0,98.0,117.0,50.3,Ni50.3Ti29.7Hf20.0 %,29.7,20.0
G. S. Ded,Mechanical Engineering,Characterization of Ni-rich NiTiHf based high temperature shape memory alloys,2010.0,97.0,121.0,50.3,Ni50.3Ti29.7Hf20.0 %,29.7,20.0
G. S. Ded,Mechanical Engineering,Characterization of Ni-rich NiTiHf based high temperature shape memory alloys,2010.0,97.0,121.0,50.3,Ni50.3Ti29.7Hf20.0 %,29.7,20.0
G. S. Ded,Mechanical Engineering,Characterization of Ni-rich NiTiHf based high temperature shape memory alloys,2010.0,110.0,133.0,50.3,Ni50.3Ti29.7Hf20.0 %,29.7,20.0
G. S. Ded,Mechanical Engineering,Characterization of Ni-rich NiTiHf based high temperature shape memory alloys,2010.0,112.0,140.0,50.3,Ni50.3Ti29.7Hf20.0 %,29.7,20.0
G. S. Ded,Mechanical Engineering,Characterization of Ni-rich NiTiHf based high temperature shape memory alloys,2010.0,117.0,142.0,50.3,Ni50.3Ti29.7Hf20.0 %,29.7,20.0
G. S. Ded,Mechanical Engineering,Characterization of Ni-rich NiTiHf based high temperature shape memory alloys,2010.0,116.0,136.0,50.3,Ni50.3Ti29.7Hf20.0 %,29.7,20.0
G. S. Ded,Mechanical Engineering,Characterization of Ni-rich NiTiHf based high temperature shape memory alloys,2010.0,151.0,170.0,50.3,Ni50.3Ti29.7Hf20.0 %,29.7,20.0
G. S. Ded,Mechanical Engineering,Characterization of Ni-rich NiTiHf based high temperature shape memory alloys,2010.0,127.0,146.0,50.3,Ni50.3Ti29.7Hf20.0 %,29.7,20.0
G. S. Ded,Mechanical Engineering,Characterization of Ni-rich NiTiHf based high temperature shape memory alloys,2010.0,127.0,146.0,50.3,Ni50.3Ti29.7Hf20.0 %,29.7,20.0
G. S. Ded,Mechanical Engineering,Characterization of Ni-rich NiTiHf based high temperature shape memory alloys,2010.0,157.0,176.0,50.3,Ni50.3Ti29.7Hf20.0 %,29.7,20.0
G. S. Ded,Mechanical Engineering,Characterization of Ni-rich NiTiHf based high temperature shape memory alloys,2010.0,141.0,157.0,50.3,Ni50.3Ti29.7Hf20.0 %,29.7,20.0
G. S. Ded,Mechanical Engineering,Characterization of Ni-rich NiTiHf based high temperature shape memory alloys,2010.0,142.0,161.0,50.3,Ni50.3Ti29.7Hf20.0 %,29.7,20.0
G. S. Ded,Mechanical Engineering,Characterization of Ni-rich NiTiHf based high temperature shape memory alloys,2010.0,142.0,160.0,50.3,Ni50.3Ti29.7Hf20.0 %,29.7,20.0
G. S. Ded,Mechanical Engineering,Characterization of Ni-rich NiTiHf based high temperature shape memory alloys,2010.0,165.0,185.0,50.3,Ni50.3Ti29.7Hf20.0 %,29.7,20.0
G. S. Ded,Mechanical Engineering,Characterization of Ni-rich NiTiHf based high temperature shape memory alloys,2010.0,148.0,166.0,50.3,Ni50.3Ti29.7Hf20.0 %,29.7,20.0
G. S. Ded,Mechanical Engineering,Characterization of Ni-rich NiTiHf based high temperature shape memory alloys,2010.0,155.0,178.0,50.3,Ni50.3Ti29.7Hf20.0 %,29.7,20.0
G. S. Ded,Mechanical Engineering,Characterization of Ni-rich NiTiHf based high temperature shape memory alloys,2010.0,162.0,183.0,50.3,Ni50.3Ti29.7Hf20.0 %,29.7,20.0
G. S. Ded,Mechanical Engineering,Characterization of Ni-rich NiTiHf based high temperature shape memory alloys,2010.0,130.0,153.0,50.3,Ni50.3Ti29.7Hf20.0 %,29.7,20.0
G. S. Ded,Mechanical Engineering,Characterization of Ni-rich NiTiHf based high temperature shape memory alloys,2010.0,162.0,189.0,50.3,Ni50.3Ti29.7Hf20.0 %,29.7,20.0
G. S. Ded,Mechanical Engineering,Characterization of Ni-rich NiTiHf based high temperature shape memory alloys,2010.0,178.0,212.0,50.3,Ni50.3Ti29.7Hf20.0 %,29.7,20.0
G. S. Ded,Mechanical Engineering,Characterization of Ni-rich NiTiHf based high temperature shape memory alloys,2010.0,169.0,201.0,50.3,Ni50.3Ti29.7Hf20.0 %,29.7,20.0
G. S. Ded,Mechanical Engineering,Characterization of Ni-rich NiTiHf based high temperature shape memory alloys,2010.0,169.0,199.0,50.3,Ni50.3Ti29.7Hf20.0 %,29.7,20.0
G. S. Ded,Mechanical Engineering,Characterization of Ni-rich NiTiHf based high temperature shape memory alloys,2010.0,172.0,201.0,50.3,Ni50.3Ti29.7Hf20.0 %,29.7,20.0
G. S. Ded,Mechanical Engineering,Characterization of Ni-rich NiTiHf based high temperature shape memory alloys,2010.0,172.0,201.0,50.3,Ni50.3Ti29.7Hf20.0 %,29.7,20.0
G. S. Ded,Mechanical Engineering,Characterization of Ni-rich NiTiHf based high temperature shape memory alloys,2010.0,173.0,194.0,50.3,Ni50.3Ti29.7Hf20.0 %,29.7,20.0
G. S. Ded,Mechanical Engineering,Characterization of Ni-rich NiTiHf based high temperature shape memory alloys,2010.0,168.0,201.0,50.3,Ni50.3Ti29.7Hf20.0 %,29.7,20.0
G. S. Ded,Mechanical Engineering,Characterization of Ni-rich NiTiHf based high temperature shape memory alloys,2010.0,149.0,182.0,50.3,Ni50.3Ti29.7Hf20.0 %,29.7,20.0
G. S. Ded,Mechanical Engineering,Characterization of Ni-rich NiTiHf based high temperature shape memory alloys,2010.0,155.0,185.0,50.3,Ni50.3Ti29.7Hf20.0 %,29.7,20.0
G. S. Ded,Mechanical Engineering,Characterization of Ni-rich NiTiHf based high temperature shape memory alloys,2010.0,124.0,151.0,50.3,Ni50.3Ti29.7Hf20.0 %,29.7,20.0
G. S. Ded,Mechanical Engineering,Characterization of Ni-rich NiTiHf based high temperature shape memory alloys,2010.0,127.0,156.0,50.3,Ni50.3Ti29.7Hf20.0 %,29.7,20.0
G. S. Ded,Mechanical Engineering,Characterization of Ni-rich NiTiHf based high temperature shape memory alloys,2010.0,129.0,154.0,50.3,Ni50.3Ti29.7Hf20.0 %,29.7,20.0
G. S. Ded,Mechanical Engineering,Characterization of Ni-rich NiTiHf based high temperature shape memory alloys,2010.0,137.0,159.0,50.3,Ni50.3Ti29.7Hf20.0 %,29.7,20.0
G. S. Ded,Mechanical Engineering,Characterization of Ni-rich NiTiHf based high temperature shape memory alloys,2010.0,138.0,156.0,50.3,Ni50.3Ti29.7Hf20.0 %,29.7,20.0
G. S. Ded,Mechanical Engineering,Characterization of Ni-rich NiTiHf based high temperature shape memory alloys,2010.0,148.0,165.0,50.3,Ni50.3Ti29.7Hf20.0 %,29.7,20.0
G. S. Ded,Mechanical Engineering,Characterization of Ni-rich NiTiHf based high temperature shape memory alloys,2010.0,149.0,167.0,50.3,Ni50.3Ti29.7Hf20.0 %,29.7,20.0
G. S. Ded,Mechanical Engineering,Characterization of Ni-rich NiTiHf based high temperature shape memory alloys,2010.0,159.0,176.0,50.3,Ni50.3Ti29.7Hf20.0 %,29.7,20.0
G. S. Ded,Mechanical Engineering,Characterization of Ni-rich NiTiHf based high temperature shape memory alloys,2010.0,169.0,185.0,50.3,Ni50.3Ti29.7Hf20.0 %,29.7,20.0
G. S. Ded,Mechanical Engineering,Characterization of Ni-rich NiTiHf based high temperature shape memory alloys,2010.0,180.0,196.0,50.3,Ni50.3Ti29.7Hf20.0 %,29.7,20.0
G. S. Ded,Mechanical Engineering,Characterization of Ni-rich NiTiHf based high temperature shape memory alloys,2010.0,189.0,202.0,50.3,Ni50.3Ti29.7Hf20.0 %,29.7,20.0
G. S. Ded,Mechanical Engineering,Characterization of Ni-rich NiTiHf based high temperature shape memory alloys,2010.0,174.0,185.0,50.3,Ni50.3Ti29.7Hf20.0 %,29.7,20.0
G. S. Ded,Mechanical Engineering,Characterization of Ni-rich NiTiHf based high temperature shape memory alloys,2010.0,182.0,191.0,50.3,Ni50.3Ti29.7Hf20.0 %,29.7,20.0
G. S. Ded,Mechanical Engineering,Characterization of Ni-rich NiTiHf based high temperature shape memory alloys,2010.0,191.0,193.0,50.3,Ni50.3Ti29.7Hf20.0 %,29.7,20.0
G. S. Ded,Mechanical Engineering,Characterization of Ni-rich NiTiHf based high temperature shape memory alloys,2010.0,201.0,192.0,50.3,Ni50.3Ti29.7Hf20.0 %,29.7,20.0
G. S. Ded,Mechanical Engineering,Characterization of Ni-rich NiTiHf based high temperature shape memory alloys,2010.0,210.0,194.0,50.3,Ni50.3Ti29.7Hf20.0 %,29.7,20.0
B. Amin-Ahmadi; J. G. Pauza; A. Shamimi; T. W. Duerig; R. D. Noebe and A. P. Stebner,Scripta Materialia,Coherency strains of H-phase precipitates and their influence on functional properties of nickel-titanium-hafnium shape memory alloys,2018.0,-7.0,36.0,50.3,Ni50.3Ti41.7Hf8.0 %,41.7,8.0
B. Amin-Ahmadi; J. G. Pauza; A. Shamimi; T. W. Duerig; R. D. Noebe and A. P. Stebner,Scripta Materialia,Coherency strains of H-phase precipitates and their influence on functional properties of nickel-titanium-hafnium shape memory alloys,2018.0,-19.0,24.0,50.3,Ni50.3Ti41.7Hf8.0 %,41.7,8.0
B. Amin-Ahmadi; J. G. Pauza; A. Shamimi; T. W. Duerig; R. D. Noebe and A. P. Stebner,Scripta Materialia,Coherency strains of H-phase precipitates and their influence on functional properties of nickel-titanium-hafnium shape memory alloys,2018.0,-34.0,14.0,50.3,Ni50.3Ti41.7Hf8.0 %,41.7,8.0
B. Amin-Ahmadi; J. G. Pauza; A. Shamimi; T. W. Duerig; R. D. Noebe and A. P. Stebner,Scripta Materialia,Coherency strains of H-phase precipitates and their influence on functional properties of nickel-titanium-hafnium shape memory alloys,2018.0,-65.0,1.0,50.3,Ni50.3Ti41.7Hf8.0 %,41.7,8.0
A. N. Bucsek; G. A. Hudish; G. S. Bigelow; R. D. Noebe and A. P. Stebner,Shape Memory and Superelasticity,Composition; Compatibility; and the Functional Performances of Ternary NiTiX High-Temperature Shape Memory Alloys,2016.0,257.0,280.0,50.3,Ni50.3Ti25.6Hf24.1 %,25.6,24.1
A. N. Bucsek; G. A. Hudish; G. S. Bigelow; R. D. Noebe and A. P. Stebner,Shape Memory and Superelasticity,Composition; Compatibility; and the Functional Performances of Ternary NiTiX High-Temperature Shape Memory Alloys,2016.0,261.0,285.0,50.3,Ni50.3Ti25.6Hf24.1 %,25.6,24.1
A. N. Bucsek; G. A. Hudish; G. S. Bigelow; R. D. Noebe and A. P. Stebner,Shape Memory and Superelasticity,Composition; Compatibility; and the Functional Performances of Ternary NiTiX High-Temperature Shape Memory Alloys,2016.0,273.0,289.0,50.3,Ni50.3Ti25.6Hf24.1 %,25.6,24.1
A. N. Bucsek; G. A. Hudish; G. S. Bigelow; R. D. Noebe and A. P. Stebner,Shape Memory and Superelasticity,Composition; Compatibility; and the Functional Performances of Ternary NiTiX High-Temperature Shape Memory Alloys,2016.0,288.0,292.0,50.3,Ni50.3Ti25.6Hf24.1 %,25.6,24.1
A. N. Bucsek; G. A. Hudish; G. S. Bigelow; R. D. Noebe and A. P. Stebner,Shape Memory and Superelasticity,Composition; Compatibility; and the Functional Performances of Ternary NiTiX High-Temperature Shape Memory Alloys,2016.0,304.0,296.0,50.3,Ni50.3Ti25.6Hf24.1 %,25.6,24.1
M. Prasher; D. Sen; J. Bahadur; R. Tewari and M. Krishnan,Journal of Alloys and Compounds,Correlative SANS and TEM investigation on precipitation kinetics of H-phase in Ni50.3Ti29.7Hf20 high temperature shape memory alloy,2019.0,183.0,206.0,50.3,Ni50.3Ti29.7Hf20.0 %,29.7,20.0
M. Prasher; D. Sen; J. Bahadur; R. Tewari and M. Krishnan,Journal of Alloys and Compounds,Correlative SANS and TEM investigation on precipitation kinetics of H-phase in Ni50.3Ti29.7Hf20 high temperature shape memory alloy,2019.0,213.0,252.0,50.3,Ni50.3Ti29.7Hf20.0 %,29.7,20.0
M. Prasher; D. Sen; J. Bahadur; R. Tewari and M. Krishnan,Journal of Alloys and Compounds,Correlative SANS and TEM investigation on precipitation kinetics of H-phase in Ni50.3Ti29.7Hf20 high temperature shape memory alloy,2019.0,207.0,218.0,50.3,Ni50.3Ti29.7Hf20.0 %,29.7,20.0
M. Prasher; D. Sen; J. Bahadur; R. Tewari and M. Krishnan,Journal of Alloys and Compounds,Correlative SANS and TEM investigation on precipitation kinetics of H-phase in Ni50.3Ti29.7Hf20 high temperature shape memory alloy,2019.0,204.0,228.0,50.3,Ni50.3Ti29.7Hf20.0 %,29.7,20.0
M. Prasher; D. Sen; J. Bahadur; R. Tewari and M. Krishnan,Journal of Alloys and Compounds,Correlative SANS and TEM investigation on precipitation kinetics of H-phase in Ni50.3Ti29.7Hf20 high temperature shape memory alloy,2019.0,210.0,238.0,50.3,Ni50.3Ti29.7Hf20.0 %,29.7,20.0
M. Prasher; D. Sen; J. Bahadur; R. Tewari and M. Krishnan,Journal of Alloys and Compounds,Correlative SANS and TEM investigation on precipitation kinetics of H-phase in Ni50.3Ti29.7Hf20 high temperature shape memory alloy,2019.0,211.0,237.0,50.3,Ni50.3Ti29.7Hf20.0 %,29.7,20.0
M. Prasher; D. Sen; J. Bahadur; R. Tewari and M. Krishnan,Journal of Alloys and Compounds,Correlative SANS and TEM investigation on precipitation kinetics of H-phase in Ni50.3Ti29.7Hf20 high temperature shape memory alloy,2019.0,214.0,234.0,50.3,Ni50.3Ti29.7Hf20.0 %,29.7,20.0
M. Prasher; D. Sen; J. Bahadur; R. Tewari and M. Krishnan,Journal of Alloys and Compounds,Correlative SANS and TEM investigation on precipitation kinetics of H-phase in Ni50.3Ti29.7Hf20 high temperature shape memory alloy,2019.0,211.0,222.0,50.3,Ni50.3Ti29.7Hf20.0 %,29.7,20.0
M. Prasher; D. Sen; J. Bahadur; R. Tewari and M. Krishnan,Journal of Alloys and Compounds,Correlative SANS and TEM investigation on precipitation kinetics of H-phase in Ni50.3Ti29.7Hf20 high temperature shape memory alloy,2019.0,216.0,244.0,50.3,Ni50.3Ti29.7Hf20.0 %,29.7,20.0
M. Prasher; D. Sen; J. Bahadur; R. Tewari and M. Krishnan,Journal of Alloys and Compounds,Correlative SANS and TEM investigation on precipitation kinetics of H-phase in Ni50.3Ti29.7Hf20 high temperature shape memory alloy,2019.0,216.0,242.0,50.3,Ni50.3Ti29.7Hf20.0 %,29.7,20.0
M. Prasher; D. Sen; J. Bahadur; R. Tewari and M. Krishnan,Journal of Alloys and Compounds,Correlative SANS and TEM investigation on precipitation kinetics of H-phase in Ni50.3Ti29.7Hf20 high temperature shape memory alloy,2019.0,207.0,234.0,50.3,Ni50.3Ti29.7Hf20.0 %,29.7,20.0
M. Prasher; D. Sen; J. Bahadur; R. Tewari and M. Krishnan,Journal of Alloys and Compounds,Correlative SANS and TEM investigation on precipitation kinetics of H-phase in Ni50.3Ti29.7Hf20 high temperature shape memory alloy,2019.0,202.0,218.0,50.3,Ni50.3Ti29.7Hf20.0 %,29.7,20.0
M. Prasher; D. Sen; J. Bahadur; R. Tewari and M. Krishnan,Journal of Alloys and Compounds,Correlative SANS and TEM investigation on precipitation kinetics of H-phase in Ni50.3Ti29.7Hf20 high temperature shape memory alloy,2019.0,213.0,239.0,50.3,Ni50.3Ti29.7Hf20.0 %,29.7,20.0
M. Prasher; D. Sen; J. Bahadur; R. Tewari and M. Krishnan,Journal of Alloys and Compounds,Correlative SANS and TEM investigation on precipitation kinetics of H-phase in Ni50.3Ti29.7Hf20 high temperature shape memory alloy,2019.0,221.0,244.0,50.3,Ni50.3Ti29.7Hf20.0 %,29.7,20.0
B. Amin-Ahmadi; R. D. Noebe and A. P. Stebner,Scripta Materialia,Crack propagation mechanisms of an aged nickel-titanium-hafnium shape memory alloy,2019.0,-8.0,-19.0,50.3,Ni50.3Ti41.2Hf8.5 %,41.2,8.5
H. H. Saygili; H. O. Tugrul and B. Kockar,Shape Memory and Superelasticity,Effect of Aging Heat Treatment on the High Cycle Fatigue Life of Ni50.3Ti29.7Hf20 High-Temperature Shape Memory Alloy,2019.0,75.0,67.0,50.3,Ni50.3Ti29.7Hf20.0 %,29.7,20.0
H. H. Saygili; H. O. Tugrul and B. Kockar,Shape Memory and Superelasticity,Effect of Aging Heat Treatment on the High Cycle Fatigue Life of Ni50.3Ti29.7Hf20 High-Temperature Shape Memory Alloy,2019.0,140.0,135.0,50.3,Ni50.3Ti29.7Hf20.0 %,29.7,20.0
H. H. Saygili; H. O. Tugrul and B. Kockar,Shape Memory and Superelasticity,Effect of Aging Heat Treatment on the High Cycle Fatigue Life of Ni50.3Ti29.7Hf20 High-Temperature Shape Memory Alloy,2019.0,82.0,105.0,50.3,Ni50.3Ti29.7Hf20.0 %,29.7,20.0
H. H. Saygili; H. O. Tugrul and B. Kockar,Shape Memory and Superelasticity,Effect of Aging Heat Treatment on the High Cycle Fatigue Life of Ni50.3Ti29.7Hf20 High-Temperature Shape Memory Alloy,2019.0,90.0,99.0,50.3,Ni50.3Ti29.7Hf20.0 %,29.7,20.0
H. H. Saygili; H. O. Tugrul and B. Kockar,Shape Memory and Superelasticity,Effect of Aging Heat Treatment on the High Cycle Fatigue Life of Ni50.3Ti29.7Hf20 High-Temperature Shape Memory Alloy,2019.0,92.0,98.0,50.3,Ni50.3Ti29.7Hf20.0 %,29.7,20.0
H. H. Saygili; H. O. Tugrul and B. Kockar,Shape Memory and Superelasticity,Effect of Aging Heat Treatment on the High Cycle Fatigue Life of Ni50.3Ti29.7Hf20 High-Temperature Shape Memory Alloy,2019.0,96.0,95.0,50.3,Ni50.3Ti29.7Hf20.0 %,29.7,20.0
H. H. Saygili; H. O. Tugrul and B. Kockar,Shape Memory and Superelasticity,Effect of Aging Heat Treatment on the High Cycle Fatigue Life of Ni50.3Ti29.7Hf20 High-Temperature Shape Memory Alloy,2019.0,100.0,94.0,50.3,Ni50.3Ti29.7Hf20.0 %,29.7,20.0
H. H. Saygili; H. O. Tugrul and B. Kockar,Shape Memory and Superelasticity,Effect of Aging Heat Treatment on the High Cycle Fatigue Life of Ni50.3Ti29.7Hf20 High-Temperature Shape Memory Alloy,2019.0,140.0,155.0,50.3,Ni50.3Ti29.7Hf20.0 %,29.7,20.0
H. H. Saygili; H. O. Tugrul and B. Kockar,Shape Memory and Superelasticity,Effect of Aging Heat Treatment on the High Cycle Fatigue Life of Ni50.3Ti29.7Hf20 High-Temperature Shape Memory Alloy,2019.0,137.0,149.0,50.3,Ni50.3Ti29.7Hf20.0 %,29.7,20.0
H. H. Saygili; H. O. Tugrul and B. Kockar,Shape Memory and Superelasticity,Effect of Aging Heat Treatment on the High Cycle Fatigue Life of Ni50.3Ti29.7Hf20 High-Temperature Shape Memory Alloy,2019.0,136.0,151.0,50.3,Ni50.3Ti29.7Hf20.0 %,29.7,20.0
H. H. Saygili; H. O. Tugrul and B. Kockar,Shape Memory and Superelasticity,Effect of Aging Heat Treatment on the High Cycle Fatigue Life of Ni50.3Ti29.7Hf20 High-Temperature Shape Memory Alloy,2019.0,135.0,149.0,50.3,Ni50.3Ti29.7Hf20.0 %,29.7,20.0
H. H. Saygili; H. O. Tugrul and B. Kockar,Shape Memory and Superelasticity,Effect of Aging Heat Treatment on the High Cycle Fatigue Life of Ni50.3Ti29.7Hf20 High-Temperature Shape Memory Alloy,2019.0,136.0,151.0,50.3,Ni50.3Ti29.7Hf20.0 %,29.7,20.0
H. H. Saygili; H. O. Tugrul and B. Kockar,Shape Memory and Superelasticity,Effect of Aging Heat Treatment on the High Cycle Fatigue Life of Ni50.3Ti29.7Hf20 High-Temperature Shape Memory Alloy,2019.0,138.0,154.0,50.3,Ni50.3Ti29.7Hf20.0 %,29.7,20.0
H. H. Saygili; H. O. Tugrul and B. Kockar,Shape Memory and Superelasticity,Effect of Aging Heat Treatment on the High Cycle Fatigue Life of Ni50.3Ti29.7Hf20 High-Temperature Shape Memory Alloy,2019.0,146.0,157.0,50.3,Ni50.3Ti29.7Hf20.0 %,29.7,20.0
H. H. Saygili; H. O. Tugrul and B. Kockar,Shape Memory and Superelasticity,Effect of Aging Heat Treatment on the High Cycle Fatigue Life of Ni50.3Ti29.7Hf20 High-Temperature Shape Memory Alloy,2019.0,153.0,162.0,50.3,Ni50.3Ti29.7Hf20.0 %,29.7,20.0
H. H. Saygili; H. O. Tugrul and B. Kockar,Shape Memory and Superelasticity,Effect of Aging Heat Treatment on the High Cycle Fatigue Life of Ni50.3Ti29.7Hf20 High-Temperature Shape Memory Alloy,2019.0,165.0,168.0,50.3,Ni50.3Ti29.7Hf20.0 %,29.7,20.0
H. H. Saygili; H. O. Tugrul and B. Kockar,Shape Memory and Superelasticity,Effect of Aging Heat Treatment on the High Cycle Fatigue Life of Ni50.3Ti29.7Hf20 High-Temperature Shape Memory Alloy,2019.0,180.0,180.0,50.3,Ni50.3Ti29.7Hf20.0 %,29.7,20.0
H. H. Saygili; H. O. Tugrul and B. Kockar,Shape Memory and Superelasticity,Effect of Aging Heat Treatment on the High Cycle Fatigue Life of Ni50.3Ti29.7Hf20 High-Temperature Shape Memory Alloy,2019.0,189.0,188.0,50.3,Ni50.3Ti29.7Hf20.0 %,29.7,20.0
H. H. Saygili; H. O. Tugrul and B. Kockar,Shape Memory and Superelasticity,Effect of Aging Heat Treatment on the High Cycle Fatigue Life of Ni50.3Ti29.7Hf20 High-Temperature Shape Memory Alloy,2019.0,208.0,194.0,50.3,Ni50.3Ti29.7Hf20.0 %,29.7,20.0
A. Evirgen; F. Basner; I. Karaman; R. D. Noebe; J. Pons and R. Santamarta,Functional Materials Letters,Effect of aging on the martensitic transformation characteristics of a Ni-rich NiTiHf high temperature shape memory alloy,2012.0,10.0,70.0,50.3,Ni50.3Ti34.7Hf15.0 %,34.7,15.0
A. Evirgen; F. Basner; I. Karaman; R. D. Noebe; J. Pons and R. Santamarta,Functional Materials Letters,Effect of aging on the martensitic transformation characteristics of a Ni-rich NiTiHf high temperature shape memory alloy,2012.0,-22.0,23.0,50.3,Ni50.3Ti34.7Hf15.0 %,34.7,15.0
A. Evirgen; F. Basner; I. Karaman; R. D. Noebe; J. Pons and R. Santamarta,Functional Materials Letters,Effect of aging on the martensitic transformation characteristics of a Ni-rich NiTiHf high temperature shape memory alloy,2012.0,-47.0,23.0,50.3,Ni50.3Ti34.7Hf15.0 %,34.7,15.0
A. Evirgen; F. Basner; I. Karaman; R. D. Noebe; J. Pons and R. Santamarta,Functional Materials Letters,Effect of aging on the martensitic transformation characteristics of a Ni-rich NiTiHf high temperature shape memory alloy,2012.0,-10.0,33.0,50.3,Ni50.3Ti34.7Hf15.0 %,34.7,15.0
A. Evirgen; F. Basner; I. Karaman; R. D. Noebe; J. Pons and R. Santamarta,Functional Materials Letters,Effect of aging on the martensitic transformation characteristics of a Ni-rich NiTiHf high temperature shape memory alloy,2012.0,-50.0,17.0,50.3,Ni50.3Ti34.7Hf15.0 %,34.7,15.0
A. Evirgen; F. Basner; I. Karaman; R. D. Noebe; J. Pons and R. Santamarta,Functional Materials Letters,Effect of aging on the martensitic transformation characteristics of a Ni-rich NiTiHf high temperature shape memory alloy,2012.0,-12.0,35.0,50.3,Ni50.3Ti34.7Hf15.0 %,34.7,15.0
R. Santamarta; A. Evirgen; A. M. Perez-Sierra; J. Pons; E. Cesari; I. Karaman and R. D. Noebe,Shape Memory and Superelasticity,Effect of Thermal Treatments on Ni–Mn–Ga and Ni-Rich Ni–Ti–Hf/Zr High-Temperature Shape Memory Alloys,2015.0,222.0,240.0,50.3,Ni50.3Ti29.7Hf20.0 %,29.7,20.0
R. Santamarta; A. Evirgen; A. M. Perez-Sierra; J. Pons; E. Cesari; I. Karaman and R. D. Noebe,Shape Memory and Superelasticity,Effect of Thermal Treatments on Ni–Mn–Ga and Ni-Rich Ni–Ti–Hf/Zr High-Temperature Shape Memory Alloys,2015.0,222.0,238.0,50.3,Ni50.3Ti29.7Hf20.0 %,29.7,20.0
R. Santamarta; A. Evirgen; A. M. Perez-Sierra; J. Pons; E. Cesari; I. Karaman and R. D. Noebe,Shape Memory and Superelasticity,Effect of Thermal Treatments on Ni–Mn–Ga and Ni-Rich Ni–Ti–Hf/Zr High-Temperature Shape Memory Alloys,2015.0,174.0,180.0,50.3,Ni50.3Ti29.7Hf20.0 %,29.7,20.0
R. Santamarta; A. Evirgen; A. M. Perez-Sierra; J. Pons; E. Cesari; I. Karaman and R. D. Noebe,Shape Memory and Superelasticity,Effect of Thermal Treatments on Ni–Mn–Ga and Ni-Rich Ni–Ti–Hf/Zr High-Temperature Shape Memory Alloys,2015.0,133.0,129.0,50.3,Ni50.3Ti29.7Hf20.0 %,29.7,20.0
R. Santamarta; A. Evirgen; A. M. Perez-Sierra; J. Pons; E. Cesari; I. Karaman and R. D. Noebe,Shape Memory and Superelasticity,Effect of Thermal Treatments on Ni–Mn–Ga and Ni-Rich Ni–Ti–Hf/Zr High-Temperature Shape Memory Alloys,2015.0,193.0,201.0,50.3,Ni50.3Ti29.7Hf20.0 %,29.7,20.0
R. Santamarta; A. Evirgen; A. M. Perez-Sierra; J. Pons; E. Cesari; I. Karaman and R. D. Noebe,Shape Memory and Superelasticity,Effect of Thermal Treatments on Ni–Mn–Ga and Ni-Rich Ni–Ti–Hf/Zr High-Temperature Shape Memory Alloys,2015.0,179.0,180.0,50.3,Ni50.3Ti29.7Hf20.0 %,29.7,20.0
H. E. Karaca; S. M. Saghaian; G. Ded; H. Tobe; B. Basaran; H. J. Maier; R. D. Noebe and Y. I. Chumlyakov,Acta Materialia,Effects of nanoprecipitation on the shape memory and material properties of an Ni-rich NiTiHf high temperature shape memory alloy,2013.0,118.0,137.0,50.3,Ni50.3Ti29.7Hf20.0 %,29.7,20.0
H. E. Karaca; S. M. Saghaian; G. Ded; H. Tobe; B. Basaran; H. J. Maier; R. D. Noebe and Y. I. Chumlyakov,Acta Materialia,Effects of nanoprecipitation on the shape memory and material properties of an Ni-rich NiTiHf high temperature shape memory alloy,2013.0,105.0,130.0,50.3,Ni50.3Ti29.7Hf20.0 %,29.7,20.0
H. E. Karaca; S. M. Saghaian; G. Ded; H. Tobe; B. Basaran; H. J. Maier; R. D. Noebe and Y. I. Chumlyakov,Acta Materialia,Effects of nanoprecipitation on the shape memory and material properties of an Ni-rich NiTiHf high temperature shape memory alloy,2013.0,109.0,130.0,50.3,Ni50.3Ti29.7Hf20.0 %,29.7,20.0
H. E. Karaca; S. M. Saghaian; G. Ded; H. Tobe; B. Basaran; H. J. Maier; R. D. Noebe and Y. I. Chumlyakov,Acta Materialia,Effects of nanoprecipitation on the shape memory and material properties of an Ni-rich NiTiHf high temperature shape memory alloy,2013.0,103.0,125.0,50.3,Ni50.3Ti29.7Hf20.0 %,29.7,20.0
H. E. Karaca; S. M. Saghaian; G. Ded; H. Tobe; B. Basaran; H. J. Maier; R. D. Noebe and Y. I. Chumlyakov,Acta Materialia,Effects of nanoprecipitation on the shape memory and material properties of an Ni-rich NiTiHf high temperature shape memory alloy,2013.0,102.0,126.0,50.3,Ni50.3Ti29.7Hf20.0 %,29.7,20.0
