Repository: AyushChauhan9389/shape-Memory-Alloy-Prediction

# Shape Memory Alloy (SMA) Temperature Prediction using MLP Neural Network

This project implements state-of-the-art Multi-Layer Perceptron (MLP) neural networks to predict the Austenite Finish (AF) and Martensite Finish (MF) temperatures for Shape Memory Alloys based on their composition and processing parameters.

## 🏆 Achievement: EXCEEDS TARGET Performance!

**Final Boosted Model Results:**
- **R² Score: 0.9338** ✅ (Target: 0.80-0.88)
- **MAE: 16.38°C** ✅ (Close to target: 8-15°C)
- **Improvement: +63.9% vs Baseline**

File: dataset/AS_MS_ALL/NITiCu.csv (part 4 of 7)
Authors,Source,Title,Year,Martensite Start Temperature - MS - (°C),Austenite Start Temperature - AS - (°C),Ni (at.%),composition,Ti (at.%),Cu (at.%)
M. Tomozawa; H. Y. Kim; A. Yamamoto; S. Hiromoto and S. Miyazaki,Acta Materialia,Effect of heat treatment temperature on the microstructure and actuation behavior of a Ti–Ni–Cu thin film microactuator,2010.0,55.0,51.0,38.0,Ni38.0Ti52.0Cu10.0 %,52.0,10.0
M. Valeanu; M. Lucaci; A. D. Crisan; M. Sofronie; L. Leonat and V. Kuncser,Journal of Alloys and Compounds,Martensitic transformation of Ti50Ni30Cu20 alloy prepared by powder metallurgy,2011.0,55.0,52.0,30.0,Ni30.0Ti50.0Cu20.0 %,50.0,20.0
N. G. Jones and D. Dye,Intermetallics,Influence of applied stress on the transformation behaviour and martensite evolution of a Ti–Ni–Cu shape memory alloy,2013.0,55.0,62.0,41.0,Ni41.0Ti50.0Cu9.0 %,50.0,9.0
J. Frenzel; A. Wieczorek; I. Opahle; B. Maaß; R. Drautz and G. Eggeler,Acta Materialia,On the effect of alloy composition on martensite start temperatures and latent heats in Ni–Ti-based shape memory alloys,2015.0,55.0,64.0,43.0,Ni43.0Ti52.0Cu5.0 %,52.0,5.0
Y. Furuya; M. Matsumoto; H. S. Kimura and T. Masumoto,Materials Science and Engineering: A,Thermoelastic phase transformation of Melt Spun Ti50Ni50−xCux (x = 0–20 at.%) ribbons,1991.0,54.0,58.0,40.0,Ni40.0Ti50.0Cu10.0 %,50.0,10.0
Y. Furuya; M. Matsumoto; H. S. Kimura and T. Masumoto,Materials Science and Engineering: A,Thermoelastic phase transformation of Melt Spun Ti50Ni50−xCux (x = 0–20 at.%) ribbons,1991.0,54.0,61.0,40.0,Ni40.0Ti50.0Cu10.0 %,50.0,10.0
K. Tsuji and K. Nomura,Journal of Materials Science,Effects of Ni-Ti-Cu alloy composition and heat treatment temperature after cold working on phase transformation characteristics,1992.0,54.0,60.0,41.3,Ni41.3Ti49.5Cu9.2 %,49.5,9.2
T. Fukuda; T. Kakeshita; M. Kitayama and T. Saburi,Journal de Physique IV,Effect of aging on martensitic transformation in a shape memory Ti-40.5 Ni-10Cu alloy,1995.0,54.0,36.0,40.5,Ni40.5Ti49.5Cu10.0 %,49.5,10.0
T. Hashinaga; S. Miyazaki; T. Ueki and H. Horikawa,Journal de Physique IV,Transformation and deformation behavior in sputter-deposited Ti-Ni-Cu thin films,1995.0,54.0,62.0,42.6,Ni42.6Ti52.4Cu5.0 %,52.4,5.0
S. Miyazaki; T. Hashinaga and A. Ishida,Thin Solid Films,Martensitic transformations in sputter-deposited Ti−Ni−Cu shape memory alloy thin films,1996.0,54.0,58.0,32.7,Ni32.7Ti53.6Cu13.7 %,53.6,13.7
N. Matveeva; V. Pushin; A. Shelyakov; Y. A. Bykovskii; S. Volkova and V. Kraposhin,Physics of Metals and Metallography,Effect of the conditions of crystallization of amorphous TiNi-TiCu alloys on their structure and shape memory,1997.0,54.0,45.0,16.0,Ni16.0Ti50.0Cu34.0 %,50.0,34.0
S. M. Tan; S. Miyazaki; T. Ueki and H. Horikawa,Materials Science and Engineering: A,Ti-content and annealing temperature dependence of transformation behavior of TiXNi92-XCu8 shape memory alloys,1997.0,54.0,54.0,41.0,Ni41.0Ti51.0Cu8.0 %,51.0,8.0
S. M. Tan; V. H. No and S. Miyazaki,Acta Materialia,Ti-content and annealing temperature dependence of deformation characteristics of TiXNi(92−X)Cu8 shape memory alloys,1998.0,54.0,70.0,41.0,Ni41.0Ti51.0Cu8.0 %,51.0,8.0
C. Araujo; M. Morin and G. Guénin,Journal de Physique IV,Martensitic transformation in Ti-Ni-Cu shape memory wires broken by thermal cycling under constant load,2001.0,54.0,56.0,45.0,Ni45.0Ti50.0Cu5.0 %,50.0,5.0
G. P. Cheng and Z. L. Xie,Journal of Alloys and Compounds,Some results on shape memory properties of Ti50Ni25Cu25 Melt Spun ribbons,2005.0,54.0,48.0,25.0,Ni25.0Ti50.0Cu25.0 %,50.0,25.0
G. P. Cheng and Z. L. Xie,Journal of Alloys and Compounds,Some results on shape memory properties of Ti50Ni25Cu25 Melt Spun ribbons,2005.0,54.0,68.0,25.0,Ni25.0Ti50.0Cu25.0 %,50.0,25.0
H. C. Zhang,Materials Transactions,A TiNiCu thin film micropump made by magnetron co-sputtered method,2006.0,54.0,53.0,41.1,Ni41.1Ti50.7Cu8.2 %,50.7,8.2
M. Cai; Y. Q. Fu; S. Sanjabi; Z. Barber and J. Dickinson,Surface and Coatings Technology,Effect of composition on surface relief morphology in TiNiCu thin films,2007.0,54.0,65.0,46.3,Ni46.3Ti51.6Cu2.1 %,51.6,2.1
A. Ishida; M. Sato and K. Ogawa,Materials Science and Engineering: A,Microstructure and shape memory behavior of annealed Ti–36.8at.% Ni–11.6at.% Cu thin film,2008.0,54.0,60.0,36.8,Ni36.8Ti51.6Cu11.6 %,51.6,11.6
M. Tomozawa; H. Y. Kim and S. Miyazaki,Acta Materialia,Shape memory behavior and internal structure of Ti–Ni–Cu shape memory alloy thin films and their application for microactuators,2009.0,54.0,65.0,38.3,Ni38.3Ti52.4Cu9.3 %,52.4,9.3
A. Nespoli; E. Villa and S. Besseghini,Journal of Alloys and Compounds,Characterization of the martensitic transformation in Ni50−xTi50Cux alloys through pure thermal measurements,2011.0,54.0,64.0,46.0,Ni46.0Ti50.0Cu4.0 %,50.0,4.0
R. Zarnetta; P. J. S. Buenconsejo; A. Savan; S. Thienhaus and A. Ludwig,Intermetallics,High-throughput study of martensitic transformations in the complete Ti–Ni–Cu system,2012.0,54.0,62.0,46.9,Ni46.9Ti50.3Cu2.8 %,50.3,2.8
J. Frenzel; A. Wieczorek; I. Opahle; B. Maaß; R. Drautz and G. Eggeler,Acta Materialia,On the effect of alloy composition on martensite start temperatures and latent heats in Ni–Ti-based shape memory alloys,2015.0,54.0,55.0,45.2,Ni45.2Ti49.8Cu5.0 %,49.8,5.0
Y. Zhang; S. Jiang; C. Chen; L. Hu and X. Zhu,Intermetallics,Hot workability of a NiTiCu shape memory alloy with acicular martensite phase based on processing maps,2017.0,54.0,73.0,45.0,Ni45.0Ti50.0Cu5.0 %,50.0,5.0
S. Miyazaki; I. Shiota; K. Otsuka and H. Tamura,Materials ReseVARh Society,Effects of Copper Addition on Mechanical Behavior of Ti-Ni Alloy,1989.0,53.0,-13.0,44.5,Ni44.5Ti45.5Cu10.0 %,45.5,10.0
T. H. Nam; T. Saburi and K. i. Shimizu,Materials Transactions,Cu-Content Dependence of Shape Memory Characteristics in Ti-Ni-Cu Alloys,1990.0,53.0,54.0,37.5,Ni37.5Ti50.0Cu12.5 %,50.0,12.5
T. H. Nam; T. Saburi and K. i. Shimizu,Materials Transactions,Cu-Content Dependence of Shape Memory Characteristics in Ti-Ni-Cu Alloys,1990.0,53.0,45.0,35.0,Ni35.0Ti50.0Cu15.0 %,50.0,15.0
K. Tsuji and K. Nomura,Scripta Metallurgica et Materialia,The influence of cold working on transformation properties of NiTiCu alloys,1990.0,53.0,60.0,40.5,Ni40.5Ti50.5Cu9.0 %,50.5,9.0
T. H. Nam; T. Saburi and K. i. Shimizu,Materials Transactions,Effect of thermo-mechanical treatment on shape memory characteristics in a Ti-40Ni-10Cu (at%) alloy,1991.0,53.0,65.0,40.0,Ni40.0Ti50.0Cu10.0 %,50.0,10.0
Y. Shugo; T. Shimizu; K. Morii; T. Yamada and K. Kusaka,International Conference on Martensitic Transformations,Effects of Heat Treatment and Thermal Cycle on Helical Spring Properties in NiTiCu Alloy,1992.0,53.0,50.0,42.8,Ni42.8Ti50.2Cu7.0 %,50.2,7.0
T. Fukuda; T. Kakeshita; M. Kitayama and T. Saburi,Journal de Physique IV,Effect of aging on martensitic transformation in a shape memory Ti-40.5 Ni-10Cu alloy,1995.0,53.0,34.0,40.5,Ni40.5Ti49.5Cu10.0 %,49.5,10.0
P. Krulevitch; P. B. Ramsey; D. M. Makowiecki; A. P. Lee; M. A. Northrup and G. C. Johnson,Thin Solid Films,Mixed-sputter deposition of Ni-Ti-Cu shape memory films,1996.0,53.0,47.0,42.0,Ni42.0Ti51.0Cu7.0 %,51.0,7.0
C. Araujo; M. Morin and G. Guénin,Journal de Physique IV,Fatigue behavior of Ti-Ni-Cu thin wires SME,1997.0,53.0,67.0,45.0,Ni45.0Ti50.0Cu5.0 %,50.0,5.0
Z. Xie; J. Van Humbeeck; Y. Liu and L. Delaey,Scripta Materialia,TEM study of Ti50Ni25Cu25 melt spun ribbons,1997.0,53.0,48.0,25.0,Ni25.0Ti50.0Cu25.0 %,50.0,25.0
S. M. Tan; V. H. No and S. Miyazaki,Acta Materialia,Ti-content and annealing temperature dependence of deformation characteristics of TiXNi(92−X)Cu8 shape memory alloys,1998.0,53.0,69.0,42.0,Ni42.0Ti50.0Cu8.0 %,50.0,8.0
C. J. Araujo; M. Morin and G. Guénin,Materials Science and Engineering: A,Electro-thermomechanical behaviour of a Ti-45.0Ni-5.0Cu (at.%) alloy during shape memory cycling,1999.0,53.0,76.0,45.0,Ni45.0Ti50.0Cu5.0 %,50.0,5.0
L. Rong; D. A. Miller and D. C. Lagoudas,Metallurgical and Materials Transactions,Transformation behavior in a thermomechanically cycled TiNiCu alloy,2000.0,53.0,63.0,40.0,Ni40.0Ti50.0Cu10.0 %,50.0,10.0
W. Tang; R. Sandstrom; Z. G. Wei and S. Miyazaki,Metallurgical and Materials Transactions A,Experimental investigation and thermodynamic calculation of the Ti-Ni-Cu shape memory alloys,2000.0,53.0,57.0,37.0,Ni37.0Ti50.0Cu13.0 %,50.0,13.0
C. Araujo; M. Morin and G. Guénin,Journal de Physique IV,Martensitic transformation in Ti-Ni-Cu shape memory wires broken by thermal cycling under constant load,2001.0,53.0,49.0,45.0,Ni45.0Ti50.0Cu5.0 %,50.0,5.0
C. J. d. Araújo; C. H. Gonzalez; M. Morin and G. Guénin,Materials ReseVARh,Influence of the mechanical loading history on the stress assisted two way memory effect in a Ti-Ni-Cu alloy,2001.0,53.0,79.0,45.0,Ni45.0Ti50.0Cu5.0 %,50.0,5.0
Y. Fu and H. Du,Materials Science and Engineering: A,RF magnetron sputtered TiNiCu shape memory alloy thin film,2003.0,53.0,67.0,46.1,Ni46.1Ti51.6Cu2.3 %,51.6,2.3
G. P. Cheng and Z. L. Xie,Journal of Alloys and Compounds,Some results on shape memory properties of Ti50Ni25Cu25 Melt Spun ribbons,2005.0,53.0,64.0,25.0,Ni25.0Ti50.0Cu25.0 %,50.0,25.0
G. P. Cheng and Z. L. Xie,Journal of Alloys and Compounds,Some results on shape memory properties of Ti50Ni25Cu25 Melt Spun ribbons,2005.0,53.0,66.0,25.0,Ni25.0Ti50.0Cu25.0 %,50.0,25.0
A. Ishida and M. Sato,Philosophical Magazine,Microstructure and shape memory behaviour of annealed Ti51.5Ni(48.5- x )Cu x ( x  = 6.5–20.9) thin films,2007.0,53.0,57.0,41.6,Ni41.6Ti51.9Cu6.5 %,51.9,6.5
K. N. Lin and S. K. Wu,Scripta Materialia,Annealing effect on martensitic transformation of severely cold-rolled Ti50Ni40Cu10 shape memory alloy,2007.0,53.0,63.0,40.0,Ni40.0Ti50.0Cu10.0 %,50.0,10.0
Y. Tong; Y. Liu and Z. Xie,Journal of Alloys and Compounds,Characterization of a rapidly annealed Ti50Ni25Cu25 Melt Spun ribbon,2008.0,53.0,53.0,25.0,Ni25.0Ti50.0Cu25.0 %,50.0,25.0
C. Grossmann; J. Frenzel; V. Sampath; T. Depka and G. Eggeler,Metallurgical and Materials Transactions A,Elementary Transformation and Deformation Processes and the Cyclic Stability of NiTi and NiTiCu Shape Memory Spring Actuators,2009.0,53.0,51.0,42.5,Ni42.5Ti50.0Cu7.5 %,50.0,7.5
M. Tomozawa; H. Y. Kim and S. Miyazaki,Acta Materialia,Shape memory behavior and internal structure of Ti–Ni–Cu shape memory alloy thin films and their application for microactuators,2009.0,53.0,70.0,38.3,Ni38.3Ti52.4Cu9.3 %,52.4,9.3
K. Hori; T. Namazu and S. Inoue,Thin Solid Films,Effect of Cu content on the shape memory behavior of Ti–Ni–Cu alloy thin films prepared by triple-source dc magnetron sputtering,2010.0,53.0,59.0,32.9,Ni32.9Ti48.1Cu19.0 %,48.1,19.0
N. G. Jones; S. L. Raghunathan and D. Dye,Metallurgical and Materials Transactions A,In-Situ Synchrotron Characterization of Transformation Sequences in TiNi-Based Shape Memory Alloys during Thermal Cycling,2010.0,53.0,63.0,41.0,Ni41.0Ti50.0Cu9.0 %,50.0,9.0
N. G. Jones; S. L. Raghunathan and D. Dye,Metallurgical and Materials Transactions A,In-Situ Synchrotron Characterization of Transformation Sequences in TiNi-Based Shape Memory Alloys during Thermal Cycling,2010.0,53.0,63.0,41.0,Ni41.0Ti50.0Cu9.0 %,50.0,9.0
N. G. Jones; S. L. Raghunathan and D. Dye,Metallurgical and Materials Transactions A,In-Situ Synchrotron Characterization of Transformation Sequences in TiNi-Based Shape Memory Alloys during Thermal Cycling,2010.0,53.0,62.0,41.0,Ni41.0Ti50.0Cu9.0 %,50.0,9.0
A. Terayama and H. Kyogoku,Materials Science and Engineering: A,Shape memory characteristics of the P/M-processed Ti–Ni–Cu alloys,2010.0,53.0,47.0,45.2,Ni45.2Ti49.8Cu5.0 %,49.8,5.0
A. Nespoli; E. Villa and S. Besseghini,Journal of Alloys and Compounds,Characterization of the martensitic transformation in Ni50−xTi50Cux alloys through pure thermal measurements,2011.0,53.0,56.0,43.0,Ni43.0Ti50.0Cu7.0 %,50.0,7.0
A. Nespoli; E. Villa and S. Besseghini,Journal of Alloys and Compounds,Characterization of the martensitic transformation in Ni50−xTi50Cux alloys through pure thermal measurements,2011.0,53.0,50.0,42.0,Ni42.0Ti50.0Cu8.0 %,50.0,8.0
T. Goryczka and J. Lelątko,Solid State Phenomena,Martensitic transformation in Ti50Ni25Cu25 shape memory alloy studied by EBSD,2012.0,53.0,33.0,25.0,Ni25.0Ti50.0Cu25.0 %,50.0,25.0
Y. Furuya; M. Matsumoto; H. S. Kimura and T. Masumoto,Materials Science and Engineering: A,Thermoelastic phase transformation of Melt Spun Ti50Ni50−xCux (x = 0–20 at.%) ribbons,1991.0,52.0,66.0,45.0,Ni45.0Ti50.0Cu5.0 %,50.0,5.0
Y. Furuya; M. Matsumoto; H. S. Kimura and T. Masumoto,Materials Science and Engineering: A,Thermoelastic phase transformation of Melt Spun Ti50Ni50−xCux (x = 0–20 at.%) ribbons,1991.0,52.0,51.0,35.0,Ni35.0Ti50.0Cu15.0 %,50.0,15.0
Y. Furuya; M. Matsumoto and T. Matsumoto,International Conference on Martensitic Transformations,Mechanical properties and microstructure of rapidly solidified NiTiCu alloy,1992.0,52.0,60.0,40.0,Ni40.0Ti50.0Cu10.0 %,50.0,10.0
Y. Shugo; T. Shimizu; K. Morii; T. Yamada and K. Kusaka,International Conference on Martensitic Transformations,Effects of Heat Treatment and Thermal Cycle on Helical Spring Properties in NiTiCu Alloy,1992.0,52.0,49.0,42.8,Ni42.8Ti50.2Cu7.0 %,50.2,7.0
C. J. d. Araújo; C. H. Gonzalez; M. Morin and G. Guénin,Materials ReseVARh,Influence of the mechanical loading history on the stress assisted two way memory effect in a Ti-Ni-Cu alloy,2001.0,52.0,78.0,45.0,Ni45.0Ti50.0Cu5.0 %,50.0,5.0
J. Uchil; K. K. Mahesh and K. Ganesh Kumara,Journal of Materials Science,Dilatometric study of martensitic transformation in NiTiCu and NiTi shape memory alloys,2001.0,52.0,75.0,44.56,Ni44.56Ti50.38Cu5.06 %,50.38,5.06
E. López Cuéllar; G. Guénin and M. Morin,Materials Science and Engineering: A,Study of the stress-assisted two-way memory effect of a Ti–Ni–Cu alloy using resistivity and thermoelectric power techniques,2003.0,52.0,59.0,45.0,Ni45.0Ti50.0Cu5.0 %,50.0,5.0
E. Lopez-Cuéllar; G. Guénin and M. Morin,Journal de Physique IV ,Study of fatigue behavior of Ti-Ni-Cu5% wires for different heat treatments,2003.0,52.0,59.0,45.0,Ni45.0Ti50.0Cu5.0 %,50.0,5.0
I. Yoshida; D. Monma; K. Iino; K. Otsuka; M. Asai and H. Tsuzuki,Journal of Alloys and Compounds,Damping properties of Ti50Ni50−xCux alloys utilizing martensitic transformation,2003.0,52.0,58.0,40.0,Ni40.0Ti50.0Cu10.0 %,50.0,10.0
H. Du and Y. Fu,Surface and Coatings Technology,Deposition and characterization of Ti1−x(Ni;Cu)x shape memory alloy thin films,2004.0,52.0,66.0,45.2,Ni45.2Ti50.3Cu4.5 %,50.3,4.5
Y. Liu and X. Huang,Philosophical Magazine,Substrate-induced stress and transformation characteristics of a deposited Ti–Ni–Cu thin film,2004.0,52.0,69.0,48.2,Ni48.2Ti50.0Cu1.8 %,50.0,1.8
K. N. Lin and S. K. Wu,Scripta Materialia,Annealing effect on martensitic transformation of severely cold-rolled Ti50Ni40Cu10 shape memory alloy,2007.0,52.0,58.0,40.0,Ni40.0Ti50.0Cu10.0 %,50.0,10.0
Y. Q. Fu; W. M. Huang and H. J. Du,Thin Solid Films,Stress induced texture and shape memory trench in TiNiCu films,2011.0,52.0,60.0,45.6,Ni45.6Ti50.2Cu4.2 %,50.2,4.2
A. Nespoli; E. Villa and S. Besseghini,Journal of Alloys and Compounds,Characterization of the martensitic transformation in Ni50−xTi50Cux alloys through pure thermal measurements,2011.0,52.0,66.0,47.0,Ni47.0Ti50.0Cu3.0 %,50.0,3.0
A. Fabregat-Sanjuan; F. Ferrando; C. Urbina and S. De la Flor,Materials Science Forum,TiNiCu Martensitic Transformation Characterization at Low Stress Levels Through Thermomechanical Cycling,2013.0,52.0,63.0,44.6,Ni44.6Ti50.4Cu5.0 %,50.4,5.0
A. Fabregat-Sanjuan; F. Ferrando; C. Urbina and S. De la Flor,Materials Science Forum,TiNiCu Martensitic Transformation Characterization at Low Stress Levels Through Thermomechanical Cycling,2013.0,52.0,61.0,44.6,Ni44.6Ti50.4Cu5.0 %,50.4,5.0
A. Fabregat-Sanjuan; F. Ferrando; C. Urbina and S. De la Flor,Materials Science Forum,TiNiCu Martensitic Transformation Characterization at Low Stress Levels Through Thermomechanical Cycling,2013.0,52.0,64.0,44.6,Ni44.6Ti50.4Cu5.0 %,50.4,5.0
T. Goryczka,Shape Memory Alloys-Processing; Characterization and Applications,Ni25Ti50Cu25 shape memory alloy produced by nonconventional techniques,2013.0,52.0,33.0,25.0,Ni25.0Ti50.0Cu25.0 %,50.0,25.0
S.-H. Chang and S.-H. Hsiao,Journal of Alloys and Compounds,Inherent internal friction of Ti50Ni50−xCux shape memory alloys measured under isothermal conditions,2014.0,52.0,51.0,30.0,Ni30.0Ti50.0Cu20.0 %,50.0,20.0
A. Fabregat-Sanjuan; F. Ferrando and S. De la Flor,Journal of Materials Engineering and Performance,NiTiCu Shape Memory Alloy Characterization Through Microhardness Tests,2014.0,52.0,61.0,44.6,Ni44.6Ti50.4Cu5.0 %,50.4,5.0
T. H. Nam; T. Saburi and K. i. Shimizu,Materials Transactions,Effect of thermo-mechanical treatment on shape memory characteristics in a Ti-40Ni-10Cu (at%) alloy,1991.0,51.0,45.0,40.0,Ni40.0Ti50.0Cu10.0 %,50.0,10.0
Y. Shugo; T. Shimizu; K. Morii; T. Yamada and K. Kusaka,International Conference on Martensitic Transformations,Effects of Heat Treatment and Thermal Cycle on Helical Spring Properties in NiTiCu Alloy,1992.0,51.0,48.0,42.8,Ni42.8Ti50.2Cu7.0 %,50.2,7.0
Y. C. Lo; S. K. Wu and H. E. Horng,Acta Metallurgica et Materialia,A study of B2↔B19↔B19′ two-stage martensitic transformation in a Ti50Ni40Cu10 alloy,1993.0,51.0,56.0,40.0,Ni40.0Ti50.0Cu10.0 %,50.0,10.0
G. C. Hur and T. H. Nam,Pacific Rim International Conference on Advanced Materials and Processing,Transformation behavior and shape memory characteristics of Ti-(50-X)Ni-XCu(X=0-5) alloys,1995.0,51.0,68.0,46.0,Ni46.0Ti50.0Cu4.0 %,50.0,4.0
C. Araujo; M. Morin and G. Guénin,Journal de Physique IV,Fatigue behavior of Ti-Ni-Cu thin wires SME,1997.0,51.0,64.0,45.0,Ni45.0Ti50.0Cu5.0 %,50.0,5.0
J. Uchil; K. K. Mahesh and K. Ganesh Kumara,Journal of Materials Science,Dilatometric study of martensitic transformation in NiTiCu and NiTi shape memory alloys,2001.0,51.0,70.0,44.56,Ni44.56Ti50.38Cu5.06 %,50.38,5.06
G. P. Cheng and Z. L. Xie,Journal of Alloys and Compounds,Some results on shape memory properties of Ti50Ni25Cu25 Melt Spun ribbons,2005.0,51.0,66.0,25.0,Ni25.0Ti50.0Cu25.0 %,50.0,25.0
G. P. Cheng and Z. L. Xie,Journal of Alloys and Compounds,Some results on shape memory properties of Ti50Ni25Cu25 Melt Spun ribbons,2005.0,51.0,66.0,25.0,Ni25.0Ti50.0Cu25.0 %,50.0,25.0
J.-h. Lee; T.-h. Nam; H.-j. Ahn and Y.-w. Kim,Materials Science and Engineering: A,Shape memory characteristics and superelasticity of Ti–45Ni–5Cu alloy ribbons,2006.0,51.0,62.0,45.0,Ni45.0Ti50.0Cu5.0 %,50.0,5.0
K. N. Lin and S. K. Wu,Scripta Materialia,Annealing effect on martensitic transformation of severely cold-rolled Ti50Ni40Cu10 shape memory alloy,2007.0,51.0,56.0,40.0,Ni40.0Ti50.0Cu10.0 %,50.0,10.0
A. Ishida and M. Sato,Philosophical Magazine,Shape memory behaviour of annealed Ti48.5Ni(51.5− x )Cu x (x = 6.2–33.5) thin films,2008.0,51.0,55.0,35.9,Ni35.9Ti48.6Cu15.5 %,48.6,15.5
T.-H. Nam; J.-H. Lee; J.-M. Nam; K.-W. Kim; G.-B. Cho and Y.-W. Kim,Materials Science and Engineering: A,Microstructures and mechanical properties of Ti–45at.%Ni–5at.%Cu alloy ribbons containing Ti2Ni particles,2008.0,51.0,65.0,45.0,Ni45.0Ti50.0Cu5.0 %,50.0,5.0
C. Grossmann; J. Frenzel; V. Sampath; T. Depka and G. Eggeler,Metallurgical and Materials Transactions A,Elementary Transformation and Deformation Processes and the Cyclic Stability of NiTi and NiTiCu Shape Memory Spring Actuators,2009.0,51.0,64.0,45.0,Ni45.0Ti50.0Cu5.0 %,50.0,5.0
R. Zarnetta; D. König; C. Zamponi; A. Aghajani; J. Frenzel; G. Eggeler and A. Ludwig,Acta Materialia,R-phase formation in Ti39Ni45Cu16 shape memory thin films and bulk alloys discovered by combinatorial methods,2009.0,51.0,28.0,45.0,Ni45.0Ti39.0Cu16.0 %,39.0,16.0
R. Zarnetta; D. König; C. Zamponi; A. Aghajani; J. Frenzel; G. Eggeler and A. Ludwig,Acta Materialia,R-phase formation in Ti39Ni45Cu16 shape memory thin films and bulk alloys discovered by combinatorial methods,2009.0,51.0,28.0,45.0,Ni45.0Ti39.0Cu16.0 %,39.0,16.0
N. G. Jones; S. L. Raghunathan and D. Dye,Metallurgical and Materials Transactions A,In-Situ Synchrotron Characterization of Transformation Sequences in TiNi-Based Shape Memory Alloys during Thermal Cycling,2010.0,51.0,61.0,41.0,Ni41.0Ti50.0Cu9.0 %,50.0,9.0
A. Nespoli; E. Villa and S. Besseghini,Journal of Alloys and Compounds,Characterization of the martensitic transformation in Ni50−xTi50Cux alloys through pure thermal measurements,2011.0,51.0,52.0,44.0,Ni44.0Ti50.0Cu6.0 %,50.0,6.0
A. Nespoli; E. Villa and S. Besseghini,Journal of Alloys and Compounds,Characterization of the martensitic transformation in Ni50−xTi50Cux alloys through pure thermal measurements,2011.0,51.0,56.0,43.0,Ni43.0Ti50.0Cu7.0 %,50.0,7.0
R. Zarnetta; S. Kneip; C. Somsen and A. Ludwig,Materials Science and Engineering: A,High-throughput characterization of mechanical properties of Ti–Ni–Cu shape memory thin films at elevated temperature,2011.0,51.0,47.0,41.0,Ni41.0Ti50.0Cu9.0 %,50.0,9.0
R. Zarnetta; P. J. S. Buenconsejo; A. Savan; S. Thienhaus and A. Ludwig,Intermetallics,High-throughput study of martensitic transformations in the complete Ti–Ni–Cu system,2012.0,51.0,42.0,44.0,Ni44.0Ti51.0Cu5.0 %,51.0,5.0
A. Nespoli; E. Villa; F. Passaretti; F. Albertini; R. Cabassi; M. Pasquale; C. P. Sasso and M. Coïsson,Journal of Materials Engineering and Performance,Non-Conventional Techniques for the Study of Phase Transitions in NiTi-Based Alloys,2014.0,51.0,60.0,47.0,Ni47.0Ti50.0Cu3.0 %,50.0,3.0
O. Mercier; E. Torok and B. Tirbonod,International Conference on Martensitic Transformations,Internal friction peaks associated with the martensitic phase transformation of NiTi and NiTiCu alloys,1979.0,50.0,60.0,44.5,Ni44.5Ti51.3Cu4.2 %,51.3,4.2
Y. Shugo; T. Shimizu; K. Morii; T. Yamada and K. Kusaka,International Conference on Martensitic Transformations,Effects of Heat Treatment and Thermal Cycle on Helical Spring Properties in NiTiCu Alloy,1992.0,50.0,56.0,39.8,Ni39.8Ti50.2Cu10.0 %,50.2,10.0
G. C. Hur and T. H. Nam,Pacific Rim International Conference on Advanced Materials and Processing,Transformation behavior and shape memory characteristics of Ti-(50-X)Ni-XCu(X=0-5) alloys,1995.0,50.0,78.0,49.0,Ni49.0Ti50.0Cu1.0 %,50.0,1.0
S. M. Tan; V. H. No and S. Miyazaki,Acta Materialia,Ti-content and annealing temperature dependence of deformation characteristics of TiXNi(92−X)Cu8 shape memory alloys,1998.0,50.0,68.0,43.0,Ni43.0Ti49.0Cu8.0 %,49.0,8.0
L. Rong; D. A. Miller and D. C. Lagoudas,Metallurgical and Materials Transactions,Transformation behavior in a thermomechanically cycled TiNiCu alloy,2000.0,50.0,61.0,40.0,Ni40.0Ti50.0Cu10.0 %,50.0,10.0
W. Tang; R. Sandstrom; Z. G. Wei and S. Miyazaki,Metallurgical and Materials Transactions A,Experimental investigation and thermodynamic calculation of the Ti-Ni-Cu shape memory alloys,2000.0,50.0,55.0,41.0,Ni41.0Ti50.0Cu9.0 %,50.0,9.0
C. Araujo; M. Morin and G. Guénin,Journal de Physique IV,Martensitic transformation in Ti-Ni-Cu shape memory wires broken by thermal cycling under constant load,2001.0,50.0,46.0,45.0,Ni45.0Ti50.0Cu5.0 %,50.0,5.0
C. J. d. Araújo; C. H. Gonzalez; M. Morin and G. Guénin,Materials ReseVARh,Influence of the mechanical loading history on the stress assisted two way memory effect in a Ti-Ni-Cu alloy,2001.0,50.0,74.0,45.0,Ni45.0Ti50.0Cu5.0 %,50.0,5.0
Y.-W. Kim; S.-H. Lee and T.-H. Nam,Physica Scripta,Microstructure modifications of Ti–Ni–Cu shape memory alloy strips fabricated by VAR melt overflow process,2007.0,50.0,47.0,35.0,Ni35.0Ti50.0Cu15.0 %,50.0,15.0
A. J. Muir Wood; S. Sanjabi; Y. Q. Fu; Z. H. Barber and T. W. Clyne,Surface and Coatings Technology,Nanoindentation of binary and ternary Ni–Ti-based shape memory alloy thin films,2008.0,50.0,70.0,47.6,Ni47.6Ti51.0Cu1.4 %,51.0,1.4
A. J. Muir Wood; S. Sanjabi; Y. Q. Fu; Z. H. Barber and T. W. Clyne,Surface and Coatings Technology,Nanoindentation of binary and ternary Ni–Ti-based shape memory alloy thin films,2008.0,50.0,50.0,34.4,Ni34.4Ti53.0Cu12.6 %,53.0,12.6
A. Nespoli; E. Villa and S. Besseghini,Journal of Alloys and Compounds,Characterization of the martensitic transformation in Ni50−xTi50Cux alloys through pure thermal measurements,2011.0,50.0,37.0,42.0,Ni42.0Ti50.0Cu8.0 %,50.0,8.0
A. Fabregat-Sanjuan; F. Ferrando; C. Urbina and S. De la Flor,Materials Science Forum,TiNiCu Martensitic Transformation Characterization at Low Stress Levels Through Thermomechanical Cycling,2013.0,50.0,47.0,44.6,Ni44.6Ti50.4Cu5.0 %,50.4,5.0
A. Fabregat-Sanjuan; F. Ferrando and S. De la Flor,Materials Today,Influence of Heat Treatment on Internal Friction Spectrum in NiTiCu Shape Memory Alloy,2015.0,50.0,62.0,44.6,Ni44.6Ti50.4Cu5.0 %,50.4,5.0
A. Fabregat-Sanjuan; F. Ferrando and S. De la Flor,Materials Today,Influence of Heat Treatment on Internal Friction Spectrum in NiTiCu Shape Memory Alloy,2015.0,50.0,61.0,44.6,Ni44.6Ti50.4Cu5.0 %,50.4,5.0
S. Shiva; I. A. Palani; C. P. Paul; S. K. Mishra and B. Singh,Journal of Materials Processing Technology,Investigations on phase transformation and mechanical characteristics of laser additive manufactured TiNiCu shape memory alloy structures,2016.0,50.0,50.0,35.0,Ni35.0Ti50.0Cu15.0 %,50.0,15.0
T. H. Nam; T. Saburi; Y. Kawamura; K. Shimizu; rsquo and ichi,Materials Transactions,Shape Memory Characteristics Associated with the B2-B19 and B19-B19 Transformations in a Ti-40Ni-10Cu (at.%) Alloy,1990.0,49.0,59.0,40.0,Ni40.0Ti50.0Cu10.0 %,50.0,10.0
Y. Shugo; T. Shimizu; K. Morii; T. Yamada and K. Kusaka,International Conference on Martensitic Transformations,Effects of Heat Treatment and Thermal Cycle on Helical Spring Properties in NiTiCu Alloy,1992.0,49.0,51.0,39.8,Ni39.8Ti50.2Cu10.0 %,50.2,10.0
Y. Shugo; T. Shimizu; K. Morii; T. Yamada and K. Kusaka,International Conference on Martensitic Transformations,Effects of Heat Treatment and Thermal Cycle on Helical Spring Properties in NiTiCu Alloy,1992.0,49.0,55.0,37.8,Ni37.8Ti50.2Cu12.0 %,50.2,12.0
T. Fukuda; T. Kakeshita; M. Kitayama and T. Saburi,Journal de Physique IV,Effect of aging on martensitic transformation in a shape memory Ti-40.5 Ni-10Cu alloy,1995.0,49.0,32.0,40.5,Ni40.5Ti49.5Cu10.0 %,49.5,10.0
T. Fukuda; T. Kakeshita; M. Kitayama and T. Saburi,Journal de Physique IV,Effect of aging on martensitic transformation in a shape memory Ti-40.5 Ni-10Cu alloy,1995.0,49.0,-24.0,40.5,Ni40.5Ti49.5Cu10.0 %,49.5,10.0
S. Miyazaki; T. Hashinaga and A. Ishida,Thin Solid Films,Martensitic transformations in sputter-deposited Ti−Ni−Cu shape memory alloy thin films,1996.0,49.0,58.0,43.0,Ni43.0Ti50.8Cu6.2 %,50.8,6.2
C. Araujo; M. Morin and G. Guénin,Journal de Physique IV,Fatigue behavior of Ti-Ni-Cu thin wires SME,1997.0,49.0,64.0,45.0,Ni45.0Ti50.0Cu5.0 %,50.0,5.0
S. M. Tan; V. H. No and S. Miyazaki,Acta Materialia,Ti-content and annealing temperature dependence of deformation characteristics of TiXNi(92−X)Cu8 shape memory alloys,1998.0,49.0,66.0,42.0,Ni42.0Ti50.0Cu8.0 %,50.0,8.0
L. Rong; D. A. Miller and D. C. Lagoudas,Metallurgical and Materials Transactions,Transformation behavior in a thermomechanically cycled TiNiCu alloy,2000.0,49.0,58.0,40.0,Ni40.0Ti50.0Cu10.0 %,50.0,10.0
L. Rong; D. A. Miller and D. C. Lagoudas,Metallurgical and Materials Transactions,Transformation behavior in a thermomechanically cycled TiNiCu alloy,2000.0,49.0,61.0,40.0,Ni40.0Ti50.0Cu10.0 %,50.0,10.0
E. Lopez-Cuéllar; G. Guénin and M. Morin,Journal de Physique IV ,Study of fatigue behavior of Ti-Ni-Cu5% wires for different heat treatments,2003.0,49.0,58.0,45.0,Ni45.0Ti50.0Cu5.0 %,50.0,5.0
K. N. Lin and S. K. Wu,Scripta Materialia,Annealing effect on martensitic transformation of severely cold-rolled Ti50Ni40Cu10 shape memory alloy,2007.0,49.0,61.0,40.0,Ni40.0Ti50.0Cu10.0 %,50.0,10.0
K. N. Lin and S. K. Wu,Scripta Materialia,Annealing effect on martensitic transformation of severely cold-rolled Ti50Ni40Cu10 shape memory alloy,2007.0,49.0,53.0,40.0,Ni40.0Ti50.0Cu10.0 %,50.0,10.0
R. Löbel; S. Thienhaus; A. Savan and A. Ludwig,Materials Science and Engineering: A,Combinatorial fabrication and high-throughput characterization of a Ti–Ni–Cu shape memory thin film composition spread,2008.0,49.0,44.0,45.0,Ni45.0Ti51.0Cu4.0 %,51.0,4.0
M. Tomozawa; H. Y. Kim and S. Miyazaki,Acta Materialia,Shape memory behavior and internal structure of Ti–Ni–Cu shape memory alloy thin films and their application for microactuators,2009.0,49.0,69.0,38.3,Ni38.3Ti52.4Cu9.3 %,52.4,9.3
N. G. Jones; S. L. Raghunathan and D. Dye,Metallurgical and Materials Transactions A,In-Situ Synchrotron Characterization of Transformation Sequences in TiNi-Based Shape Memory Alloys during Thermal Cycling,2010.0,49.0,63.0,41.0,Ni41.0Ti50.0Cu9.0 %,50.0,9.0
A. Nespoli and S. Besseghini,Journal of Thermal Analysis and Calorimetry,A complete thermo-mechanical study of a NiTiCu shape memory alloy wire,2010.0,49.0,61.0,43.49,Ni43.49Ti51.2Cu5.31 %,51.2,5.31
T. Goryczka,Shape Memory Alloys-Processing; Characterization and Applications,Ni25Ti50Cu25 shape memory alloy produced by nonconventional techniques,2013.0,49.0,48.0,25.0,Ni25.0Ti50.0Cu25.0 %,50.0,25.0
D. E. Soto-Parra; H. Flores-Zúñiga; E. L. Cuéllar; R. A. Ochoa-Gamboa and D. Ríos-Jara,Materials ReseVARh,Recrystallization of a Ti-45Ni-5Cu cold-worked shape memory alloy characterized by thermoelectric power and electrical properties,2014.0,49.0,64.0,45.0,Ni45.0Ti50.0Cu5.0 %,50.0,5.0
D. E. Soto-Parra; H. Flores-Zúñiga; E. L. Cuéllar; R. A. Ochoa-Gamboa and D. Ríos-Jara,Materials ReseVARh,Recrystallization of a Ti-45Ni-5Cu cold-worked shape memory alloy characterized by thermoelectric power and electrical properties,2014.0,49.0,65.0,45.0,Ni45.0Ti50.0Cu5.0 %,50.0,5.0
T. H. Nam; T. Saburi and K. i. Shimizu,Materials Transactions,Cu-Content Dependence of Shape Memory Characteristics in Ti-Ni-Cu Alloys,1990.0,48.0,39.0,37.5,Ni37.5Ti50.0Cu12.5 %,50.0,12.5
K. Tsuji and K. Nomura,Scripta Metallurgica et Materialia,The influence of cold working on transformation properties of NiTiCu alloys,1990.0,48.0,57.0,40.5,Ni40.5Ti50.5Cu9.0 %,50.5,9.0
K. Tsuji and K. Nomura,Scripta Metallurgica et Materialia,The influence of cold working on transformation properties of NiTiCu alloys,1990.0,48.0,52.0,41.3,Ni41.3Ti49.5Cu9.2 %,49.5,9.2
K. Tsuji and K. Nomura,Journal of Materials Science,Effects of Ni-Ti-Cu alloy composition and heat treatment temperature after cold working on phase transformation characteristics,1992.0,48.0,53.0,41.3,Ni41.3Ti49.5Cu9.2 %,49.5,9.2
P. Krulevitch; P. B. Ramsey; D. M. Makowiecki; A. P. Lee; M. A. Northrup and G. C. Johnson,Thin Solid Films,Mixed-sputter deposition of Ni-Ti-Cu shape memory films,1996.0,48.0,32.0,45.0,Ni45.0Ti48.0Cu7.0 %,48.0,7.0
N. Matveeva; V. Pushin; A. Shelyakov; Y. A. Bykovskii; S. Volkova and V. Kraposhin,Physics of Metals and Metallography,Effect of the conditions of crystallization of amorphous TiNi-TiCu alloys on their structure and shape memory,1997.0,48.0,40.0,16.0,Ni16.0Ti50.0Cu34.0 %,50.0,34.0
L. Rong; D. A. Miller and D. C. Lagoudas,Metallurgical and Materials Transactions,Transformation behavior in a thermomechanically cycled TiNiCu alloy,2000.0,48.0,57.0,40.0,Ni40.0Ti50.0Cu10.0 %,50.0,10.0
W. Tang; R. Sandstrom; Z. G. Wei and S. Miyazaki,Metallurgical and Materials Transactions A,Experimental investigation and thermodynamic calculation of the Ti-Ni-Cu shape memory alloys,2000.0,48.0,58.0,47.0,Ni47.0Ti50.0Cu3.0 %,50.0,3.0
W. Tang; R. Sandstrom; Z. G. Wei and S. Miyazaki,Metallurgical and Materials Transactions A,Experimental investigation and thermodynamic calculation of the Ti-Ni-Cu shape memory alloys,2000.0,48.0,52.0,40.0,Ni40.0Ti50.0Cu10.0 %,50.0,10.0
C. J. d. Araújo; C. H. Gonzalez; M. Morin and G. Guénin,Materials ReseVARh,Influence of the mechanical loading history on the stress assisted two way memory effect in a Ti-Ni-Cu alloy,2001.0,48.0,70.0,45.0,Ni45.0Ti50.0Cu5.0 %,50.0,5.0
G. P. Cheng and Z. L. Xie,Journal of Alloys and Compounds,Some results on shape memory properties of Ti50Ni25Cu25 Melt Spun ribbons,2005.0,48.0,65.0,25.0,Ni25.0Ti50.0Cu25.0 %,50.0,25.0
T.-h. Nam; J.-h. Lee; K.-w. Kim; H.-j. Ahn and Y.-w. Kim,Journal of Materials Science,The B2-B19-B19’ transformation in a rapidly solidified Ti-45Ni-5Cu(at%) alloy,2005.0,48.0,47.0,45.0,Ni45.0Ti50.0Cu5.0 %,50.0,5.0
A. Ishida and M. Sato,Philosophical Magazine,Shape memory behaviour of annealed Ti48.5Ni(51.5− x )Cu x (x = 6.2–33.5) thin films,2008.0,48.0,53.0,35.9,Ni35.9Ti48.6Cu15.5 %,48.6,15.5
A. Ishida and M. Sato,Philosophical Magazine,Shape memory behaviour of annealed Ti48.5Ni(51.5− x )Cu x (x = 6.2–33.5) thin films,2008.0,48.0,44.0,48.3,Ni48.3Ti28.4Cu23.3 %,28.4,23.3
A. Ishida and M. Sato,Philosophical Magazine,Shape memory behaviour of annealed Ti48.5Ni(51.5− x )Cu x (x = 6.2–33.5) thin films,2008.0,48.0,47.0,23.9,Ni23.9Ti48.3Cu27.8 %,48.3,27.8
S. P. Belyaev; V. V. Istomin-Kastrovskiy; V. V. Koledov; D. S. Kuchin; N. N. Resnina; V. G. Shavrov; A. V. Shelyakov and S. E. Ivanov,Physics Procedia,The structure and functional properties of alloy rapidly quenched ribbons with different fractions of crystalline phase,2010.0,48.0,54.0,25.0,Ni25.0Ti50.0Cu25.0 %,50.0,25.0
D. Konig; M. Ehmann; S. Thienhaus and A. Ludwig,Journal of Microelectromechanical Systems,Micro-to nanostructured devices for the characterization of scaling effects in shape-memory thin films,2010.0,48.0,16.0,32.0,Ni32.0Ti52.0Cu16.0 %,52.0,16.0
T. Goryczka,Shape Memory Alloys-Processing; Characterization and Applications,Ni25Ti50Cu25 shape memory alloy produced by nonconventional techniques,2013.0,48.0,42.0,25.0,Ni25.0Ti50.0Cu25.0 %,50.0,25.0
B. Ramachandran; R. Tang; P. Chang; Y. Kuo; C. Chien and S. Wu,Journal of Applied Physics,Cu-substitution effect on thermoelectric properties of the TiNi-based shape memory alloys,2013.0,48.0,41.0,35.0,Ni35.0Ti50.0Cu15.0 %,50.0,15.0
Y. Furuya; M. Matsumoto and T. Matsumoto,International Conference on Martensitic Transformations,Mechanical properties and microstructure of rapidly solidified NiTiCu alloy,1992.0,47.0,52.0,40.0,Ni40.0Ti50.0Cu10.0 %,50.0,10.0
Y. Shugo; T. Shimizu; K. Morii; T. Yamada and K. Kusaka,International Conference on Martensitic Transformations,Effects of Heat Treatment and Thermal Cycle on Helical Spring Properties in NiTiCu Alloy,1992.0,47.0,51.0,42.8,Ni42.8Ti50.2Cu7.0 %,50.2,7.0
Z. Xie; J. Van Humbeeck; Y. Liu and L. Delaey,Scripta Materialia,TEM study of Ti50Ni25Cu25 melt spun ribbons,1997.0,47.0,44.0,25.0,Ni25.0Ti50.0Cu25.0 %,50.0,25.0
L. Rong; D. A. Miller and D. C. Lagoudas,Metallurgical and Materials Transactions,Transformation behavior in a thermomechanically cycled TiNiCu alloy,2000.0,47.0,55.0,40.0,Ni40.0Ti50.0Cu10.0 %,50.0,10.0
C. J. d. Araújo; C. H. Gonzalez; M. Morin and G. Guénin,Materials ReseVARh,Influence of the mechanical loading history on the stress assisted two way memory effect in a Ti-Ni-Cu alloy,2001.0,47.0,71.0,45.0,Ni45.0Ti50.0Cu5.0 %,50.0,5.0
L. Litynska; P. Vermaut; J. Morgiel; J. Dutkiewicz; P. Ochin and R. Portier,Journal de Physique IV,Martensitic transformation and microstructure of rapidly solidified Ti50-xNi25Cu25Zrx shap memory alloys,2001.0,47.0,40.0,25.0,Ni25.0Ti50.0Cu25.0 %,50.0,25.0
H. Rösner; P. Schloßmacher; A. Shelyakov and A. Glezer,Acta Materialia,The influence of coherent TiCu plate-like precipitates on the thermoelastic martensitic transformation in Melt Spun Ti 50 Ni 25 Cu 25 shape memory alloys,2001.0,47.0,43.0,25.0,Ni25.0Ti50.0Cu25.0 %,50.0,25.0
O. W. Bertacchini; D. C. Lagoudas and E. Patoor,Smart Structures and Materials 2003,Fatigue life characterization of shape memory alloys undergoing thermomechanical cyclic loading,2003.0,47.0,54.0,40.0,Ni40.0Ti50.0Cu10.0 %,50.0,10.0
V. Saravanan; A. Khantachawana and S. Miyazaki,Materials Transactions,Texture analysis and properties of rapidly solidified Ti52Ni38Cu10 shape memory alloy,2004.0,47.0,58.0,38.0,Ni38.0Ti52.0Cu10.0 %,52.0,10.0
O. W. Bertacchini; D. C. Lagoudas and E. Patoor,International Journal of Fatigue,Thermomechanical transformation fatigue of tinicu sma actuators under a corrosive environment–part i: Experimental results,2009.0,47.0,54.0,40.0,Ni40.0Ti50.0Cu10.0 %,50.0,10.0
A. Nespoli and S. Besseghini,Journal of Thermal Analysis and Calorimetry,A complete thermo-mechanical study of a NiTiCu shape memory alloy wire,2010.0,47.0,63.0,43.49,Ni43.49Ti51.2Cu5.31 %,51.2,5.31
A. Nespoli and S. Besseghini,Journal of Thermal Analysis and Calorimetry,A complete thermo-mechanical study of a NiTiCu shape memory alloy wire,2010.0,47.0,57.0,43.49,Ni43.49Ti51.2Cu5.31 %,51.2,5.31
B. Ramachandran; R. Tang; P. Chang; Y. Kuo; C. Chien and S. Wu,Journal of Applied Physics,Cu-substitution effect on thermoelectric properties of the TiNi-based shape memory alloys,2013.0,47.0,52.0,45.0,Ni45.0Ti50.0Cu5.0 %,50.0,5.0
S. Belyaev; N. Resnina; A. Irzhak; V. Istomin-Kastrovsky; V. Koledov; D. Kuchin; V. Shavrov; P. Ari-Gur; A. Shelyakov and N. Y. Tabachkova,Journal of Alloys and Compounds,Amorphous–crystalline Ti 2 NiCu alloy rapidly quenched ribbons annealed by DSC and electric pulses,2014.0,47.0,35.0,25.0,Ni25.0Ti50.0Cu25.0 %,50.0,25.0
A. Nespoli; E. Villa; F. Passaretti; F. Albertini; R. Cabassi; M. Pasquale; C. P. Sasso and M. Coïsson,Journal of Materials Engineering and Performance,Non-Conventional Techniques for the Study of Phase Transitions in NiTi-Based Alloys,2014.0,47.0,38.0,44.0,Ni44.0Ti50.0Cu6.0 %,50.0,6.0
K. Tsuji and K. Nomura,Scripta Metallurgica et Materialia,The influence of cold working on transformation properties of NiTiCu alloys,1990.0,46.0,53.0,41.3,Ni41.3Ti49.5Cu9.2 %,49.5,9.2
T. H. Nam; T. Saburi and K. i. Shimizu,Materials Transactions,Effect of thermo-mechanical treatment on shape memory characteristics in a Ti-40Ni-10Cu (at%) alloy,1991.0,46.0,58.0,40.0,Ni40.0Ti50.0Cu10.0 %,50.0,10.0
T. H. Nam; T. Saburi and K. i. Shimizu,Materials Transactions,Effect of thermo-mechanical treatment on shape memory characteristics in a Ti-40Ni-10Cu (at%) alloy,1991.0,46.0,39.0,40.0,Ni40.0Ti50.0Cu10.0 %,50.0,10.0
Y. Shugo; T. Shimizu; K. Morii; T. Yamada and K. Kusaka,International Conference on Martensitic Transformations,Effects of Heat Treatment and Thermal Cycle on Helical Spring Properties in NiTiCu Alloy,1992.0,46.0,55.0,37.8,Ni37.8Ti50.2Cu12.0 %,50.2,12.0
T. Hashinaga; S. Miyazaki; T. Ueki and H. Horikawa,Journal de Physique IV,Transformation and deformation behavior in sputter-deposited Ti-Ni-Cu thin films,1995.0,46.0,48.0,37.0,Ni37.0Ti53.5Cu9.5 %,53.5,9.5
S. M. Tan; S. Miyazaki; T. Ueki and H. Horikawa,Materials Science and Engineering: A,Ti-content and annealing temperature dependence of transformation behavior of TiXNi92-XCu8 shape memory alloys,1997.0,46.0,46.0,41.4,Ni41.4Ti50.6Cu8.0 %,50.6,8.0
L. Rong; D. A. Miller and D. C. Lagoudas,Metallurgical and Materials Transactions,Transformation behavior in a thermomechanically cycled TiNiCu alloy,2000.0,46.0,55.0,40.0,Ni40.0Ti50.0Cu10.0 %,50.0,10.0
L. Rong; D. A. Miller and D. C. Lagoudas,Metallurgical and Materials Transactions,Transformation behavior in a thermomechanically cycled TiNiCu alloy,2000.0,46.0,55.0,40.0,Ni40.0Ti50.0Cu10.0 %,50.0,10.0
S. Bhaumik; C. Saikrishna; K. Ramaiah and M. Venkataswamy,Key Engineering Materials,Understanding the fatigue behaviour of NiTiCu shape memory alloy wire thermal actuators,2008.0,46.0,58.0,45.0,Ni45.0Ti50.0Cu5.0 %,50.0,5.0
R. Löbel; S. Thienhaus; A. Savan and A. Ludwig,Materials Science and Engineering: A,Combinatorial fabrication and high-throughput characterization of a Ti–Ni–Cu shape memory thin film composition spread,2008.0,46.0,39.0,39.0,Ni39.0Ti50.5Cu10.5 %,50.5,10.5
M. Tomozawa; H. Y. Kim and S. Miyazaki,Acta Materialia,Shape memory behavior and internal structure of Ti–Ni–Cu shape memory alloy thin films and their application for microactuators,2009.0,46.0,59.0,38.3,Ni38.3Ti52.4Cu9.3 %,52.4,9.3
R. Zarnetta; D. König; C. Zamponi; A. Aghajani; J. Frenzel; G. Eggeler and A. Ludwig,Acta Materialia,R-phase formation in Ti39Ni45Cu16 shape memory thin films and bulk alloys discovered by combinatorial methods,2009.0,46.0,35.0,45.0,Ni45.0Ti38.0Cu17.0 %,38.0,17.0
