Repository: AyushChauhan9389/shape-Memory-Alloy-Prediction

# Shape Memory Alloy (SMA) Temperature Prediction using MLP Neural Network

This project implements state-of-the-art Multi-Layer Perceptron (MLP) neural networks to predict the Austenite Finish (AF) and Martensite Finish (MF) temperatures for Shape Memory Alloys based on their composition and processing parameters.

## 🏆 Achievement: EXCEEDS TARGET Performance!

**Final Boosted Model Results:**
- **R² Score: 0.9338** ✅ (Target: 0.80-0.88)
- **MAE: 16.38°C** ✅ (Close to target: 8-15°C)
- **Improvement: +63.9% vs Baseline**

## 🚀 Quick Start

```bash

# Train the best model (10-15 minutes on CPU)
python boost_performance.py

# Generate comprehensive visualizations
python generate_visualizations.py
```

---

## 📊 Model Performance Comparison

| Model | R² Score | MAE (°C) | Status | Improvement |
|-------|----------|----------|--------|-------------|
| **🏆 Boosted Ensemble** | **0.9338** | **16.38** | ✅ **EXCEEDS TARGET** | **+63.9%** |
| Fixed MLP | 0.7560 | 28.49 | ⚠ Close to target | +32.7% |
| Baseline MLP | 0.5696 | 52.90 | ⚠ Below target | - |
| "Improved" MLP | -0.0329 | 77.10 | ❌ **FAILED** | -106% |
| **Target** | **0.80-0.88** | **8-15** | **Goal** | - |

### Individual Temperature Performance

**AF (Austenite Finish):**
- R² = **0.9248**
- MAE = **17.12°C**
- RMSE = 30.47°C

**MF (Martensite Finish):**
- R² = **0.9428**
- MAE = **15.63°C**
- RMSE = 25.40°C

---

## 📈 Visualizations

### 1. Performance Comparison
**Shows:** Evolution from baseline (R²=0.57) to boosted model (R²=0.93)

### 2. Predictions with Uncertainty
**Shows:** Scatter plots of predicted vs actual temperatures with ensemble uncertainty estimates

### 3. Error Analysis
**Shows:**
- Error distributions (histograms)
- Error vs predicted value (homoscedasticity check)
- Error percentiles (50th, 75th, 90th, 95th, 99th)

### 4. Model Evolution
**Shows:** Performance improvement through each development stage

### 5. Summary Dashboard
**Shows:** Complete overview with key metrics, predictions, and error distributions

---

## 🎯 What Made the Boosted Model Succeed?

### Strategy 1: Outlier Removal (+2-5% R²)
- Removed 40 samples (2.2%) beyond 3σ from mean
- Reduced extreme temperature ranges
- AF: 1244°C → 690°C max
- MF: 1156°C → 603°C max

### Strategy 2: Residual Connections (+1-3% R²)
- Added skip connections for better gradient flow
- Based on ResNet architecture
- Enables deeper learning without degradation

### Strategy 3: 5-Model Ensemble (+2-5% R²)
- Trained 5 models with different random seeds
- Averaged predictions reduces variance
- Industry-standard approach
- Provides uncertainty estimates

**Combined Effect:** +23.5% improvement over fixed model!

---

# Using uv (recommended)
uv sync

# Or using pip
pip install tensorflow>=2.15.0 numpy>=1.24.0 pandas>=2.0.0 \
            scikit-learn>=1.3.0 matplotlib>=3.7.0 seaborn>=0.12.0
```

---

## 📖 Usage Guide

### Option 1: Best Model (Boosted Ensemble) ⭐ RECOMMENDED

```bash
python boost_performance.py
```

**What it does:**
1. Loads dataset (1,847 samples)
2. Removes outliers (3σ threshold)
3. Trains 5 AF models with residual connections
4. Trains 5 MF models with residual connections
5. Evaluates and saves results

**Output files:**
- `boosted_af_model_1-5.keras` - 5 AF models
- `boosted_mf_model_1-5.keras` - 5 MF models
- `boosted_model_results.png` - Performance visualization

**Expected results:**
- R² = 0.93+
- MAE = 16-17°C
- Training time: 10-15 min (CPU), 3-5 min (GPU)

### Option 2: Generate Visualizations

```bash
python generate_visualizations.py
```

**Generates 5 publication-quality visualizations:**
1. Performance comparison chart
2. Predictions with uncertainty
3. Comprehensive error analysis
4. Model evolution timeline
5. Complete summary dashboard

**Output:** All figures saved in `visualizations/` directory

## 📊 Dataset

**File:** `dataset/Combined_SMA_Dataset_Filled.csv`

**Statistics:**
- **Total samples:** 1,847
- **After outlier removal:** 1,807 (2.2% removed)
- **Features:** 24
- **Targets:** 2 (AF and MF temperatures)

**Features (24):**
- **Element compositions (19):** Ag, Al, Au, Cd, Co, Cu, Fe, Hf, Mn, Nb, Ni, Pd, Pt, Ru, Si, Ta, Ti, Zn, Zr
- **Process parameters (3):** Cooling Rate, Heating Rate, Calculated Density
- **Temperature features (2):** AS (Austenite Start), MS (Martensite Start)

**Targets:**
- **AF:** Austenite Finish Temperature (°C)
- **MF:** Martensite Finish Temperature (°C)

**Key Correlations:**
- AS ↔ AF: **0.8451** (very strong!)
- MS ↔ MF: **0.8466** (very strong!)
- AF ↔ MF: **0.9768** (extremely strong!)

**Temperature Ranges (after outlier removal):**
- AF: -198°C to 690°C
- MF: -255°C to 603°C

**Alloy Family Distribution:**
- NiTi alloys: 36.5%
- Cu-based: 19.6%
- Other alloys: 43.9%

---

# Note: In production, use scaler fitted on training data
X_scaled = scaler.fit_transform(X_new)

File: dataset/TSPAN_CD_ALL/AuCuAl.csv
Authors,Source,Title,Year,Thermal transformation span (TSPAN) - (AF-MF) - (°C),Calculated Density (g/cm^3),Cu (at.%),composition,Au (at.%),Al (at.%)
Livio Battezzati; Gianluca Fiore; Marco Massazza,Journal of Alloys and Compounds,A shape memory gold alloy processed by rapid solidification,2006.0,62.0,11.86576,31.8,Au43.3Cu31.8Al24.9 %,43.3,24.9
V.K. Bhatia; C.S. Kealley; A. Dowd; M.B. Cortie,33rd Annual Condensed Matter and Materials Meeting;,New Shape-Memory Compositions in the Au2-xCu1+xAl (0<x<2) β-Phase,2009.0,75.0,10.603,55.0,Au27.0Cu55.0Al18.0 %,27.0,18.0
V.K. Bhatia; C.S. Kealley; A. Dowd; M.B. Cortie,33rd Annual Condensed Matter and Materials Meeting;,New Shape-Memory Compositions in the Au2-xCu1+xAl (0<x<2) β-Phase,2009.0,69.0,10.7278,49.0,Au30.0Cu49.0Al21.0 %,30.0,21.0
V.K. Bhatia; C.S. Kealley; A. Dowd; M.B. Cortie,33rd Annual Condensed Matter and Materials Meeting;,New Shape-Memory Compositions in the Au2-xCu1+xAl (0<x<2) β-Phase,2009.0,68.0,10.4374,47.0,Au29.0Cu47.0Al24.0 %,29.0,24.0
V.K. Bhatia; C.S. Kealley; R. Wuhrer; K.S. Wallwork; M.B. Cortie,Journal of Alloys and Compounds,Ternary β and γ phases in the Al–Au–Cu system at 750C,2009.0,76.0,12.10564,35.7,Au43.3Cu35.7Al20.9 %,43.3,20.9
V.K. Bhatia; C.S. Kealley; R. Wuhrer; K.S. Wallwork; M.B. Cortie,Journal of Alloys and Compounds,Ternary β and γ phases in the Al–Au–Cu system at 750C,2009.0,98.0,11.32658,41.9,Au36.3Cu41.9Al21.6 %,36.3,21.6
V.K. Bhatia; C.S. Kealley; R. Wuhrer; K.S. Wallwork; M.B. Cortie,Journal of Alloys and Compounds,Ternary β and γ phases in the Al–Au–Cu system at 750C,2009.0,70.0,10.51342,49.6,Au28.5Cu49.6Al21.8 %,28.5,21.8
Pio John S. Buenconsejo; and Alfred Ludwig,Acta Materialia,New Au–Cu–Al thin film shape memory alloys with tunable functional properties and high thermal stability,2015.0,49.0,13.9448,34.0,Au55.0Cu34.0Al11.0 %,55.0,11.0
Pio John S. Buenconsejo; and Alfred Ludwig,Acta Materialia,New Au–Cu–Al thin film shape memory alloys with tunable functional properties and high thermal stability,2015.0,57.0,13.9448,34.0,Au55.0Cu34.0Al11.0 %,55.0,11.0
Pio John S. Buenconsejo; and Alfred Ludwig,Acta Materialia,New Au–Cu–Al thin film shape memory alloys with tunable functional properties and high thermal stability,2015.0,65.0,13.9448,34.0,Au55.0Cu34.0Al11.0 %,55.0,11.0
Pio John S. Buenconsejo; and Alfred Ludwig,Acta Materialia,New Au–Cu–Al thin film shape memory alloys with tunable functional properties and high thermal stability,2015.0,49.0,14.1524,32.0,Au57.0Cu32.0Al11.0 %,57.0,11.0
Pio John S. Buenconsejo; and Alfred Ludwig,Acta Materialia,New Au–Cu–Al thin film shape memory alloys with tunable functional properties and high thermal stability,2015.0,30.0,12.6786,43.0,Au44.0Cu43.0Al13.0 %,44.0,13.0
Pio John S. Buenconsejo; and Alfred Ludwig,Acta Materialia,New Au–Cu–Al thin film shape memory alloys with tunable functional properties and high thermal stability,2015.0,31.0,12.6786,43.0,Au44.0Cu43.0Al13.0 %,44.0,13.0
Pio John S. Buenconsejo; and Alfred Ludwig,Acta Materialia,New Au–Cu–Al thin film shape memory alloys with tunable functional properties and high thermal stability,2015.0,35.0,12.6786,43.0,Au44.0Cu43.0Al13.0 %,44.0,13.0
Pio John S. Buenconsejo; and Alfred Ludwig,Acta Materialia,New Au–Cu–Al thin film shape memory alloys with tunable functional properties and high thermal stability,2015.0,36.0,13.4052,36.0,Au51.0Cu36.0Al13.0 %,51.0,13.0
Pio John S. Buenconsejo; and Alfred Ludwig,Acta Materialia,New Au–Cu–Al thin film shape memory alloys with tunable functional properties and high thermal stability,2015.0,22.0,14.4226,23.0,Au62.0Cu23.0Al15.0 %,62.0,15.0
Pio John S. Buenconsejo; and Alfred Ludwig,Acta Materialia,New Au–Cu–Al thin film shape memory alloys with tunable functional properties and high thermal stability,2015.0,71.0,12.326,40.0,Au43.0Cu40.0Al17.0 %,43.0,17.0
Pio John S. Buenconsejo; and Alfred Ludwig,Acta Materialia,New Au–Cu–Al thin film shape memory alloys with tunable functional properties and high thermal stability,2015.0,23.0,14.0284,22.0,Au60.0Cu22.0Al18.0 %,60.0,18.0
Pio John S; BuenconsejoJanine Pfetzing-Micklich; Michael Paulus; Christian Sternemann;Alfred Ludwig,Shap. Mem. Superelasticity,Composition–Structure–Property Relations in Au35–68Cu49–15Al16–17 Shape Memory Thin Films,2016.0,26.0,13.2186,33.0,Au51.0Cu33.0Al16.0 %,51.0,16.0
Pio John S; BuenconsejoJanine Pfetzing-Micklich; Michael Paulus; Christian Sternemann;Alfred Ludwig,Shap. Mem. Superelasticity,Composition–Structure–Property Relations in Au35–68Cu49–15Al16–17 Shape Memory Thin Films,2016.0,23.0,14.3604,22.0,Au62.0Cu22.0Al16.0 %,62.0,16.0
Pio John S; BuenconsejoJanine Pfetzing-Micklich; Michael Paulus; Christian Sternemann;Alfred Ludwig,Shap. Mem. Superelasticity,Composition–Structure–Property Relations in Au35–68Cu49–15Al16–17 Shape Memory Thin Films,2016.0,26.0,13.1564,32.0,Au51.0Cu32.0Al17.0 %,51.0,17.0
Pio John S; BuenconsejoJanine Pfetzing-Micklich; Michael Paulus; Christian Sternemann;Alfred Ludwig,Shap. Mem. Superelasticity,Composition–Structure–Property Relations in Au35–68Cu49–15Al16–17 Shape Memory Thin Films,2016.0,23.0,14.2982,21.0,Au62.0Cu21.0Al17.0 %,62.0,17.0
Gianluca Fiore; Livio Battezzati,Intermetallics,An entropy driven phase transformation in a Au43.3Cu31.8Al24.9 shape-memory alloy,2011.0,34.0,11.86576,31.8,Au43.3Cu31.8Al24.9 %,43.3,24.9
Kenji Goto;; Akira Umise; Masaki Tahara; Hideki Hosoda3,Materials Transactions,Compressive Deformation Behavior and Magnetic Susceptibility of Au2CuAl Biomedical Shape Memory Alloys,2019.0,100.0,11.517,35.0,Au40.0Cu35.0Al25.0 %,40.0,25.0
Kenji Goto;; Akira Umise; Masaki Tahara; Hideki Hosoda2,Materials Transactions,Compressive Deformation Behavior and Magnetic Susceptibility of Au2CuAl Biomedical Shape Memory Alloys,2019.0,60.0,12.036,30.0,Au45.0Cu30.0Al25.0 %,45.0,25.0
Kenji Goto;; Akira Umise; Masaki Tahara; Hideki Hosoda1,Materials Transactions,Compressive Deformation Behavior and Magnetic Susceptibility of Au2CuAl Biomedical Shape Memory Alloys,2019.0,32.0,12.555,25.0,Au50.0Cu25.0Al25.0 %,50.0,25.0
Guobo Panga; Mingjiang Jina; Shungui Zuoc; Xuejun Jina,Intermetallics,Martensitic transformation and superelasticity in Au7Cu5Al4 shape memory alloy microwires,2019.0,66.0,12.074875,30.625,Au45.0Cu30.625Al24.375 %,45.0,24.375
S. Urbano; A. Manca; S. Besseghini; G. Airoldi,,Martensite ageing effects in Au7Cu5Al14,2005.0,62.0,11.94666,32.3,Au43.6Cu32.3Al24.1 %,43.6,24.1
Michael B. Cortiea; Catherine S. Kealley; Vijay Bhatia; Gordon J. Thorogood; Margaret M. Elcombe; Maxim Avdeev,Journal of Alloys and Compounds,High temperature transformations of the Au7Cu5Al4 shape-memory alloy,2011.0,72.0,11.90625,31.25,Au43.75Cu31.25Al25.0 %,43.75,25.0
Michael B. Cortiea; Catherine S. Kealley; Vijay Bhatia; Gordon J. Thorogood; Margaret M. Elcombe; Maxim Avdeev,Journal of Alloys and Compounds,High temperature transformations of the Au7Cu5Al4 shape-memory alloy,2011.0,75.0,11.90625,31.25,Au43.75Cu31.25Al25.0 %,43.75,25.0
L. Fumagalli; S. Besseghini; F. Passaretti; G. Airoldi,Journal of Alloys and Compounds,Thermoelastic martensitic transformation in Au–Cu–Al alloys doped with Co or Ir,2007.0,9.0,13.69842,23.1,Au57.6Cu23.1Al19.3 %,57.6,19.3
L. Fumagalli; S. Besseghini; F. Passaretti; G. Airoldi,Journal of Alloys and Compounds,Thermoelastic martensitic transformation in Au–Cu–Al alloys doped with Co or Ir,2007.0,54.0,12.27034,32.7,Au45.4Cu32.7Al21.9 %,45.4,21.9
L. Fumagalli; S. Besseghini; F. Passaretti; G. Airoldi,Journal of Alloys and Compounds,Thermoelastic martensitic transformation in Au–Cu–Al alloys doped with Co or Ir,2007.0,55.0,12.27034,32.7,Au45.4Cu32.7Al21.9 %,45.4,21.9
L. Fumagalli; S. Besseghini; F. Passaretti; G. Airoldi,Journal of Alloys and Compounds,Thermoelastic martensitic transformation in Au–Cu–Al alloys doped with Co or Ir,2007.0,56.0,12.27034,32.7,Au45.4Cu32.7Al21.9 %,45.4,21.9
L. Fumagalli; S. Besseghini; F. Passaretti; G. Airoldi,Journal of Alloys and Compounds,Thermoelastic martensitic transformation in Au–Cu–Al alloys doped with Co or Ir,2007.0,116.0,12.27034,32.7,Au45.4Cu32.7Al21.9 %,45.4,21.9
L. Fumagalli; S. Besseghini; F. Passaretti; G. Airoldi,Journal of Alloys and Compounds,Thermoelastic martensitic transformation in Au–Cu–Al alloys doped with Co or Ir,2007.0,76.0,12.1188,34.0,Au44.0Cu34.0Al22.0 %,44.0,22.0
L. Fumagalli; S. Besseghini; F. Passaretti; G. Airoldi,Journal of Alloys and Compounds,Thermoelastic martensitic transformation in Au–Cu–Al alloys doped with Co or Ir,2007.0,77.0,12.1188,34.0,Au44.0Cu34.0Al22.0 %,44.0,22.0
L. Fumagalli; S. Besseghini; F. Passaretti; G. Airoldi,Journal of Alloys and Compounds,Thermoelastic martensitic transformation in Au–Cu–Al alloys doped with Co or Ir,2007.0,78.0,12.1188,34.0,Au44.0Cu34.0Al22.0 %,44.0,22.0
L. Fumagalli; S. Besseghini; F. Passaretti; G. Airoldi,Journal of Alloys and Compounds,Thermoelastic martensitic transformation in Au–Cu–Al alloys doped with Co or Ir,2007.0,78.0,12.1188,34.0,Au44.0Cu34.0Al22.0 %,44.0,22.0
L. Fumagalli; S. Besseghini; F. Passaretti; G. Airoldi,Journal of Alloys and Compounds,Thermoelastic martensitic transformation in Au–Cu–Al alloys doped with Co or Ir,2007.0,78.0,12.1188,34.0,Au44.0Cu34.0Al22.0 %,44.0,22.0
L. Fumagalli; S. Besseghini; F. Passaretti; G. Airoldi,Journal of Alloys and Compounds,Thermoelastic martensitic transformation in Au–Cu–Al alloys doped with Co or Ir,2007.0,78.0,12.1188,34.0,Au44.0Cu34.0Al22.0 %,44.0,22.0
L. Fumagalli; S. Besseghini; F. Passaretti; G. Airoldi,Journal of Alloys and Compounds,Thermoelastic martensitic transformation in Au–Cu–Al alloys doped with Co or Ir,2007.0,78.0,12.1188,34.0,Au44.0Cu34.0Al22.0 %,44.0,22.0
L. Fumagalli; S. Besseghini; F. Passaretti; G. Airoldi,Journal of Alloys and Compounds,Thermoelastic martensitic transformation in Au–Cu–Al alloys doped with Co or Ir,2007.0,78.0,12.1188,34.0,Au44.0Cu34.0Al22.0 %,44.0,22.0
L. Fumagalli; S. Besseghini; F. Passaretti; G. Airoldi,Journal of Alloys and Compounds,Thermoelastic martensitic transformation in Au–Cu–Al alloys doped with Co or Ir,2007.0,86.0,12.1188,34.0,Au44.0Cu34.0Al22.0 %,44.0,22.0
L. Fumagalli; S. Besseghini; F. Passaretti; G. Airoldi,Journal of Alloys and Compounds,Thermoelastic martensitic transformation in Au–Cu–Al alloys doped with Co or Ir,2007.0,87.0,12.1188,34.0,Au44.0Cu34.0Al22.0 %,44.0,22.0
L. Fumagalli; S. Besseghini; F. Passaretti; G. Airoldi,Journal of Alloys and Compounds,Thermoelastic martensitic transformation in Au–Cu–Al alloys doped with Co or Ir,2007.0,89.0,12.1188,34.0,Au44.0Cu34.0Al22.0 %,44.0,22.0
L. Fumagalli; S. Besseghini; F. Passaretti; G. Airoldi,Journal of Alloys and Compounds,Thermoelastic martensitic transformation in Au–Cu–Al alloys doped with Co or Ir,2007.0,66.0,12.2745,32.5,Au45.5Cu32.5Al22.0 %,45.5,22.0
L. Fumagalli; S. Besseghini; F. Passaretti; G. Airoldi,Journal of Alloys and Compounds,Thermoelastic martensitic transformation in Au–Cu–Al alloys doped with Co or Ir,2007.0,70.0,12.2745,32.5,Au45.5Cu32.5Al22.0 %,45.5,22.0
L. Fumagalli; S. Besseghini; F. Passaretti; G. Airoldi,Journal of Alloys and Compounds,Thermoelastic martensitic transformation in Au–Cu–Al alloys doped with Co or Ir,2007.0,72.0,12.2745,32.5,Au45.5Cu32.5Al22.0 %,45.5,22.0
L. Fumagalli; S. Besseghini; F. Passaretti; G. Airoldi,Journal of Alloys and Compounds,Thermoelastic martensitic transformation in Au–Cu–Al alloys doped with Co or Ir,2007.0,72.0,12.2745,32.5,Au45.5Cu32.5Al22.0 %,45.5,22.0
L. Fumagalli; S. Besseghini; F. Passaretti; G. Airoldi,Journal of Alloys and Compounds,Thermoelastic martensitic transformation in Au–Cu–Al alloys doped with Co or Ir,2007.0,73.0,12.2745,32.5,Au45.5Cu32.5Al22.0 %,45.5,22.0
L. Fumagalli; S. Besseghini; F. Passaretti; G. Airoldi,Journal of Alloys and Compounds,Thermoelastic martensitic transformation in Au–Cu–Al alloys doped with Co or Ir,2007.0,146.0,12.2745,32.5,Au45.5Cu32.5Al22.0 %,45.5,22.0
L. Fumagalli; S. Besseghini; F. Passaretti; G. Airoldi,Journal of Alloys and Compounds,Thermoelastic martensitic transformation in Au–Cu–Al alloys doped with Co or Ir,2007.0,31.0,12.6233,28.5,Au49.1Cu28.5Al22.4 %,49.1,22.4
L. Fumagalli; S. Besseghini; F. Passaretti; G. Airoldi,Journal of Alloys and Compounds,Thermoelastic martensitic transformation in Au–Cu–Al alloys doped with Co or Ir,2007.0,33.0,12.6233,28.5,Au49.1Cu28.5Al22.4 %,49.1,22.4
L. Fumagalli; S. Besseghini; F. Passaretti; G. Airoldi,Journal of Alloys and Compounds,Thermoelastic martensitic transformation in Au–Cu–Al alloys doped with Co or Ir,2007.0,33.0,12.6233,28.5,Au49.1Cu28.5Al22.4 %,49.1,22.4
L. Fumagalli; S. Besseghini; F. Passaretti; G. Airoldi,Journal of Alloys and Compounds,Thermoelastic martensitic transformation in Au–Cu–Al alloys doped with Co or Ir,2007.0,33.0,12.6233,28.5,Au49.1Cu28.5Al22.4 %,49.1,22.4

File: dataset/TSPAN_CD_ALL/FeMnSi.csv
Authors,Source,Title,Year,Thermal transformation span (TSPAN) - (AF-MF) - (°C),Calculated Density (g/cm^3),Fe (at.%),composition,Mn (at.%),Si (at.%)
Golovin IS; Markova GV; Kustov SB; Komissarov AA,The Physics of Metals and Metallography,Study of martensitic transformation in the Fe-22 Mn-3 Si alloy by mechanical spectroscopy,2010.0,114.09,7.28311,72.58,Fe72.58Mn21.64Si5.78 %,21.64,5.78
Golovin IS; Pons J; Kustov SB; Cesari E,Metal Science and Heat Treatment, Effect of thermal cycling on martensitic γ↔ ε-transformation in alloy Fe–22% Mn–3% Si,2012.0,129.0,7.327542,73.08,Fe73.08Mn21.71Si5.21 %,21.71,5.21
Golovin IS; Pons J; Kustov SB; Cesari E,Metal Science and Heat Treatment, Effect of thermal cycling on martensitic γ↔ ε-transformation in alloy Fe–22% Mn–3% Si,2012.0,126.0,7.327542,73.08,Fe73.08Mn21.71Si5.21 %,21.71,5.21
Golovin IS; Pons J; Kustov SB; Cesari E,Metal Science and Heat Treatment, Effect of thermal cycling on martensitic γ↔ ε-transformation in alloy Fe–22% Mn–3% Si,2012.0,125.0,7.327542,73.08,Fe73.08Mn21.71Si5.21 %,21.71,5.21
Golovin IS; Pons J; Kustov SB; Cesari E,Metal Science and Heat Treatment, Effect of thermal cycling on martensitic γ↔ ε-transformation in alloy Fe–22% Mn–3% Si,2012.0,121.0,7.327542,73.08,Fe73.08Mn21.71Si5.21 %,21.71,5.21
Golovin IS; Pons J; Kustov SB; Cesari E,Metal Science and Heat Treatment, Effect of thermal cycling on martensitic γ↔ ε-transformation in alloy Fe–22% Mn–3% Si,2012.0,119.8,7.327542,73.08,Fe73.08Mn21.71Si5.21 %,21.71,5.21
Golovin IS; Pons J; Kustov SB; Cesari E,Metal Science and Heat Treatment, Effect of thermal cycling on martensitic γ↔ ε-transformation in alloy Fe–22% Mn–3% Si,2012.0,118.0,7.327542,73.08,Fe73.08Mn21.71Si5.21 %,21.71,5.21
Golovin IS; Pons J; Kustov SB; Cesari E,Metal Science and Heat Treatment, Effect of thermal cycling on martensitic γ↔ ε-transformation in alloy Fe–22% Mn–3% Si,2012.0,117.0,7.327542,73.08,Fe73.08Mn21.71Si5.21 %,21.71,5.21
Golovin IS; Pons J; Kustov SB; Cesari E,Metal Science and Heat Treatment, Effect of thermal cycling on martensitic γ↔ ε-transformation in alloy Fe–22% Mn–3% Si,2012.0,116.0,7.327542,73.08,Fe73.08Mn21.71Si5.21 %,21.71,5.21
Golovin IS; Pons J; Kustov SB; Cesari E,Metal Science and Heat Treatment, Effect of thermal cycling on martensitic γ↔ ε-transformation in alloy Fe–22% Mn–3% Si,2012.0,115.0,7.327542,73.08,Fe73.08Mn21.71Si5.21 %,21.71,5.21
Golovin IS; Pons J; Kustov SB; Cesari E,Metal Science and Heat Treatment, Effect of thermal cycling on martensitic γ↔ ε-transformation in alloy Fe–22% Mn–3% Si,2012.0,114.3,7.327542,73.08,Fe73.08Mn21.71Si5.21 %,21.71,5.21

File: dataset/TSPAN_CD_ALL/NiAl.csv
Authors,Source,Title,Year,Thermal transformation span (TSPAN) - (AF-MF) - (°C),Calculated Density (g/cm^3),Ni (at.%),composition,Al (at.%)
R. Kainuma; H. Ohtani and K. Ishida,Metallurgical and Materials Transactions A,Effect of alloying elements on martensitic transformation in the binary NiAl(β) phase alloys,1996.0,34.0,6.67312,64.0,Ni64.0Al36.0 %,36.0
R. Kainuma; H. Ohtani and K. Ishida,Metallurgical and Materials Transactions A,Effect of alloying elements on martensitic transformation in the binary NiAl(β) phase alloys,1996.0,37.0,6.67312,64.0,Ni64.0Al36.0 %,36.0
R. Kainuma; H. Ohtani and K. Ishida,Metallurgical and Materials Transactions A,Effect of alloying elements on martensitic transformation in the binary NiAl(β) phase alloys,1996.0,40.0,6.67312,64.0,Ni64.0Al36.0 %,36.0
R. Kainuma; H. Ohtani and K. Ishida,Metallurgical and Materials Transactions A,Effect of alloying elements on martensitic transformation in the binary NiAl(β) phase alloys,1996.0,40.0,6.67312,64.0,Ni64.0Al36.0 %,36.0
R. Kainuma; H. Ohtani and K. Ishida,Metallurgical and Materials Transactions A,Effect of alloying elements on martensitic transformation in the binary NiAl(β) phase alloys,1996.0,40.0,6.67312,64.0,Ni64.0Al36.0 %,36.0
R. Kainuma; H. Ohtani and K. Ishida,Metallurgical and Materials Transactions A,Effect of alloying elements on martensitic transformation in the binary NiAl(β) phase alloys,1996.0,41.0,6.67312,64.0,Ni64.0Al36.0 %,36.0
R. Kainuma; H. Ohtani and K. Ishida,Metallurgical and Materials Transactions A,Effect of alloying elements on martensitic transformation in the binary NiAl(β) phase alloys,1996.0,42.0,6.67312,64.0,Ni64.0Al36.0 %,36.0
R. Kainuma; H. Ohtani and K. Ishida,Metallurgical and Materials Transactions A,Effect of alloying elements on martensitic transformation in the binary NiAl(β) phase alloys,1996.0,44.0,6.67312,64.0,Ni64.0Al36.0 %,36.0
R. Kainuma; H. Ohtani and K. Ishida,Metallurgical and Materials Transactions A,Effect of alloying elements on martensitic transformation in the binary NiAl(β) phase alloys,1996.0,46.0,6.67312,64.0,Ni64.0Al36.0 %,36.0
R. Kainuma; H. Ohtani and K. Ishida,Metallurgical and Materials Transactions A,Effect of alloying elements on martensitic transformation in the binary NiAl(β) phase alloys,1996.0,53.0,6.67312,64.0,Ni64.0Al36.0 %,36.0
R. Kainuma; H. Ohtani and K. Ishida,Metallurgical and Materials Transactions A,Effect of alloying elements on martensitic transformation in the binary NiAl(β) phase alloys,1996.0,53.0,6.67312,64.0,Ni64.0Al36.0 %,36.0
R. Kainuma; H. Ohtani and K. Ishida,Metallurgical and Materials Transactions A,Effect of alloying elements on martensitic transformation in the binary NiAl(β) phase alloys,1996.0,54.0,6.67312,64.0,Ni64.0Al36.0 %,36.0
R. Kainuma; H. Ohtani and K. Ishida,Metallurgical and Materials Transactions A,Effect of alloying elements on martensitic transformation in the binary NiAl(β) phase alloys,1996.0,63.0,6.67312,64.0,Ni64.0Al36.0 %,36.0
R. Kainuma; H. Ohtani and K. Ishida,Metallurgical and Materials Transactions A,Effect of alloying elements on martensitic transformation in the binary NiAl(β) phase alloys,1996.0,86.0,6.67312,64.0,Ni64.0Al36.0 %,36.0
H. Y. Kim and S. Miyazaki,Scripta Materialia,Martensitic transformation behavior in Ni–Al and Ni–Al–Re melt-spun ribbons,2004.0,70.84386617,6.697952,64.4,Ni64.4Al35.6 %,35.6
H. Y. Kim and S. Miyazaki,Scripta Materialia,Martensitic transformation behavior in Ni–Al and Ni–Al–Re melt-spun ribbons,2004.0,66.04089219,6.67312,64.0,Ni64.0Al36.0 %,36.0
H. Y. Kim and S. Miyazaki,Scripta Materialia,Martensitic transformation behavior in Ni–Al and Ni–Al–Re melt-spun ribbons,2004.0,49.23048327,6.61104,63.0,Ni63.0Al37.0 %,37.0
S. V. Kositsyn; A. I. Valiullin; N. V. Kataeva and I. I. Kositsyna,The Physics of Metals and Metallography,Investigation of microcrystalline NiAl-based alloys with high-temperature thermoelastic martensitic transformation: I. Resistometry of the Ni-Al and Ni-Al-X (X = Co; Si; or Cr) alloys,2006.0,80.0,6.7352,65.0,Ni65.0Al35.0 %,35.0
S. V. Kositsyn; A. I. Valiullin; N. V. Kataeva and I. I. Kositsyna,The Physics of Metals and Metallography,Investigation of microcrystalline NiAl-based alloys with high-temperature thermoelastic martensitic transformation: I. Resistometry of the Ni-Al and Ni-Al-X (X = Co; Si; or Cr) alloys,2006.0,80.0,6.7352,65.0,Ni65.0Al35.0 %,35.0
S. V. Kositsyn; A. I. Valiullin; N. V. Kataeva and I. I. Kositsyna,The Physics of Metals and Metallography,Investigation of microcrystalline NiAl-based alloys with high-temperature thermoelastic martensitic transformation: I. Resistometry of the Ni-Al and Ni-Al-X (X = Co; Si; or Cr) alloys,2006.0,90.0,6.7352,65.0,Ni65.0Al35.0 %,35.0
S. V. Kositsyn; A. I. Valiullin; N. V. Kataeva and I. I. Kositsyna,The Physics of Metals and Metallography,Investigation of microcrystalline NiAl-based alloys with high-temperature thermoelastic martensitic transformation: I. Resistometry of the Ni-Al and Ni-Al-X (X = Co; Si; or Cr) alloys,2006.0,109.0,6.7352,65.0,Ni65.0Al35.0 %,35.0
S. V. Kositsyn; A. I. Valiullin; N. V. Kataeva and I. I. Kositsyna,The Physics of Metals and Metallography,Investigation of microcrystalline NiAl-based alloys with high-temperature thermoelastic martensitic transformation: I. Resistometry of the Ni-Al and Ni-Al-X (X = Co; Si; or Cr) alloys,2006.0,61.0,6.67312,64.0,Ni64.0Al36.0 %,36.0
S. V. Kositsyn; A. I. Valiullin; N. V. Kataeva and I. I. Kositsyna,The Physics of Metals and Metallography,Investigation of microcrystalline NiAl-based alloys with high-temperature thermoelastic martensitic transformation: I. Resistometry of the Ni-Al and Ni-Al-X (X = Co; Si; or Cr) alloys,2006.0,74.0,6.67312,64.0,Ni64.0Al36.0 %,36.0
S. V. Kositsyn; A. I. Valiullin; N. V. Kataeva and I. I. Kositsyna,The Physics of Metals and Metallography,Investigation of microcrystalline NiAl-based alloys with high-temperature thermoelastic martensitic transformation: I. Resistometry of the Ni-Al and Ni-Al-X (X = Co; Si; or Cr) alloys,2006.0,81.0,6.67312,64.0,Ni64.0Al36.0 %,36.0
S. V. Kositsyn; A. I. Valiullin; N. V. Kataeva and I. I. Kositsyna,The Physics of Metals and Metallography,Investigation of microcrystalline NiAl-based alloys with high-temperature thermoelastic martensitic transformation: I. Resistometry of the Ni-Al and Ni-Al-X (X = Co; Si; or Cr) alloys,2006.0,58.0,6.67312,64.0,Ni64.0Al36.0 %,36.0
H.-J. Kang; S.-K. Wu and L.-M. Wu,Intermetallics,Martensitic transformation of Ni64Al34Re2 shape memory alloy,2010.0,60.40288199,6.67312,64.0,Ni64.0Al36.0 %,36.0
S. Ponomarova; V. Odnosum; I. Koval; G. Monastyrsky; V. Kolomytsev; P. Ochin; R. Portier; T. Czeppe and O. Ponomarov,MATEC Web of Conferences,Martensitic transformation and shape memory effect in Ni-Al based alloys,2015.0,175.0,6.722784,64.8,Ni64.8Al35.2 %,35.2

File: dataset/TSPAN_CD_ALL/NiTi.csv
Authors,Source,Title,Year,Thermal transformation span (TSPAN) - (AF-MF) - (°C),Calculated Density (g/cm^3),Ni (at.%),composition,Ti (at.%)
Y. F. Zheng; B. B. Zhang; B. L. Wang; Y. B. Wang; L. Li; Q. B. Yang and L. S. Cui,Acta Biomaterialia,Introduction of antibacterial function into biomedical TiNi shape memory alloy by the addition of element Ag,2011.0,51.0,6.7075,50.0,Ni50.0Ti50.0 %,50.0
M. Bitzer; M. Bram; H. Buchkremer and D. Stöver,Journal of materials engineering and performance,Phase transformation behavior of hot isostatically pressed NiTi-X (X= Ag; Nb; W) alloys for functional engineering applications,2012.0,54.0,6.742708,50.8,Ni50.8Ti49.2 %,49.2
O. Mercier; E. Torok and B. Tirbonod,International Conference on Martensitic Transformations,Internal friction peaks associated with the martensitic phase transformation of NiTi and NiTiCu alloys,1979.0,44.0,6.703099,49.9,Ni49.9Ti50.1 %,50.1
Y. Furuya; M. Matsumoto; H. S. Kimura and T. Masumoto,Materials Science and Engineering: A,Thermoelastic phase transformation of Melt Spun Ti50Ni50−xCux (x = 0–20 at.%) ribbons,1991.0,50.0,6.7075,50.0,Ni50.0Ti50.0 %,50.0
T. Hashinaga; S. Miyazaki; T. Ueki and H. Horikawa,Journal de Physique IV,Transformation and deformation behavior in sputter-deposited Ti-Ni-Cu thin films,1995.0,34.0,6.650287,48.7,Ni48.7Ti51.3 %,51.3
T. Hashinaga; S. Miyazaki; T. Ueki and H. Horikawa,Journal de Physique IV,Transformation and deformation behavior in sputter-deposited Ti-Ni-Cu thin films,1995.0,67.0,6.650287,48.7,Ni48.7Ti51.3 %,51.3
T. Hashinaga; S. Miyazaki; T. Ueki and H. Horikawa,Journal de Physique IV,Transformation and deformation behavior in sputter-deposited Ti-Ni-Cu thin films,1995.0,56.0,6.650287,48.7,Ni48.7Ti51.3 %,51.3
T. Hashinaga; S. Miyazaki; T. Ueki and H. Horikawa,Journal de Physique IV,Transformation and deformation behavior in sputter-deposited Ti-Ni-Cu thin films,1995.0,57.0,6.650287,48.7,Ni48.7Ti51.3 %,51.3
B. Strnadel; S. Ohashi; H. Ohtsuka; T. Ishihara and S. Miyazaki,Materials Science and Engineering: A,Cyclic stress-strain characteristics of TiNi and TiNiCu shape memory alloys,1995.0,106.0,6.7075,50.0,Ni50.0Ti50.0 %,50.0
B. Strnadel; S. Ohashi; H. Ohtsuka; T. Ishihara and S. Miyazaki,Materials Science and Engineering: A,Cyclic stress-strain characteristics of TiNi and TiNiCu shape memory alloys,1995.0,131.0,6.729505,50.5,Ni50.5Ti49.5 %,49.5
B. Strnadel; S. Ohashi; H. Ohtsuka; T. Ishihara and S. Miyazaki,Materials Science and Engineering: A,Cyclic stress-strain characteristics of TiNi and TiNiCu shape memory alloys,1995.0,161.0,6.747109,50.9,Ni50.9Ti49.1 %,49.1
S. Miyazaki; T. Hashinaga and A. Ishida,Thin Solid Films,Martensitic transformations in sputter-deposited Ti−Ni−Cu shape memory alloy thin films,1996.0,41.0,6.650287,48.7,Ni48.7Ti51.3 %,51.3
S. F. Hsieh and S. K. Wu,Materials Characterization,A Study on Ternary Ti-rich TiNiZr Shape Memory Alloys,1998.0,70.0,6.641485,48.5,Ni48.5Ti51.5 %,51.5
F. Gil and J. Planell,Journal of Biomedical Materials ReseVARh Part A,Effect of copper addition on the superelastic behavior of Ni‐Ti shape memory alloys for orthodontic applications,1999.0,16.0,6.962758,55.8,Ni55.8Ti44.2 %,44.2
F. Gil and J. Planell,Journal of Biomedical Materials ReseVARh Part A,Effect of copper addition on the superelastic behavior of Ni‐Ti shape memory alloys for orthodontic applications,1999.0,29.0,7.253224,62.4,Ni62.4Ti37.6 %,37.6
F. Gil and J. Planell,Journal of Biomedical Materials ReseVARh Part A,Effect of copper addition on the superelastic behavior of Ni‐Ti shape memory alloys for orthodontic applications,1999.0,29.0,7.27963,63.0,Ni63.0Ti37.0 %,37.0
F. Gil and J. Planell,Journal of Biomedical Materials ReseVARh Part A,Effect of copper addition on the superelastic behavior of Ni‐Ti shape memory alloys for orthodontic applications,1999.0,24.0,7.350046,64.6,Ni64.6Ti35.4 %,35.4
F. Gil and J. Planell,Journal of Biomedical Materials ReseVARh Part A,Effect of copper addition on the superelastic behavior of Ni‐Ti shape memory alloys for orthodontic applications,1999.0,27.0,7.556893,69.3,Ni69.3Ti30.7 %,30.7
F. Gil and J. Planell,Journal of Biomedical Materials ReseVARh Part A,Effect of copper addition on the superelastic behavior of Ni‐Ti shape memory alloys for orthodontic applications,1999.0,13.0,7.561294,69.4,Ni69.4Ti30.6 %,30.6
F. Gil and J. Planell,Journal of Biomedical Materials ReseVARh Part A,Effect of copper addition on the superelastic behavior of Ni‐Ti shape memory alloys for orthodontic applications,1999.0,31.0,7.570096,69.6,Ni69.6Ti30.4 %,30.4
S. Miyazaki and A. Ishida,Materials Science and Engineering: A,Martensitic transformation and shape memory behavior in sputter-deposited TiNi-base thin films,1999.0,67.0,6.650287,48.7,Ni48.7Ti51.3 %,51.3
S. Miyazaki and A. Ishida,Materials Science and Engineering: A,Martensitic transformation and shape memory behavior in sputter-deposited TiNi-base thin films,1999.0,61.0,6.650287,48.7,Ni48.7Ti51.3 %,51.3
S. Miyazaki and A. Ishida,Materials Science and Engineering: A,Martensitic transformation and shape memory behavior in sputter-deposited TiNi-base thin films,1999.0,57.0,6.650287,48.7,Ni48.7Ti51.3 %,51.3
B. Winzek and E. Quandt,Zeitschrift für Metallkunde,Shape-memory Ti-Ni-X-films (X = Cu;Pd) under constraint,1999.0,78.0,6.610678,47.8,Ni47.8Ti52.2 %,52.2
M. Es-Souni; M. Es-Souni and H. F. Brandies,Biomaterials,On the transformation behaviour; mechanical properties and biocompatibility of two NiTi-based shape memory alloys,2001.0,92.0,6.83953,53.0,Ni53.0Ti47.0 %,47.0
J. Uchil; K. K. Mahesh and K. Ganesh Kumara,Journal of Materials Science,Dilatometric study of martensitic transformation in NiTiCu and NiTi shape memory alloys,2001.0,53.0,6.7088203,50.03,Ni50.03Ti49.97 %,49.97
J. Uchil; K. K. Mahesh and K. Ganesh Kumara,Journal of Materials Science,Dilatometric study of martensitic transformation in NiTiCu and NiTi shape memory alloys,2001.0,57.0,6.7088203,50.03,Ni50.03Ti49.97 %,49.97
J. Uchil; K. K. Mahesh and K. Ganesh Kumara,Journal of Materials Science,Dilatometric study of martensitic transformation in NiTiCu and NiTi shape memory alloys,2001.0,28.0,6.7088203,50.03,Ni50.03Ti49.97 %,49.97
J. Uchil; K. K. Mahesh and K. Ganesh Kumara,Journal of Materials Science,Dilatometric study of martensitic transformation in NiTiCu and NiTi shape memory alloys,2001.0,57.0,6.7088203,50.03,Ni50.03Ti49.97 %,49.97
J. Uchil; K. K. Mahesh and K. Ganesh Kumara,Journal of Materials Science,Dilatometric study of martensitic transformation in NiTiCu and NiTi shape memory alloys,2001.0,52.0,6.7088203,50.03,Ni50.03Ti49.97 %,49.97
M. Iijima; H. Ohno; I. Kawashima; K. Endo and I. Mizoguchi,Dental Materials,Mechanical behavior at different temperatures and stresses for superelastic nickel–titanium orthodontic wires having different transformation temperatures,2002.0,23.0,6.738307,50.7,Ni50.7Ti49.3 %,49.3
Z. Feng; B. Gao; J. Wang; D. Qian and Y. Liu,Materials Science Forum,Influence of Zr Additions on Shape-Memory Effect and Mechanical Properties of Ni-Rich NiTi Alloys,2002.0,53.0,6.733906,50.6,Ni50.6Ti49.4 %,49.4
H. Du and Y. Fu,Surface and Coatings Technology,Deposition and characterization of Ti1−x(Ni;Cu)x shape memory alloy thin films,2004.0,22.0,6.694297,49.7,Ni49.7Ti50.3 %,50.3
L.L. Meisner; V.P. Sivokha,Physica B: Condensed Matter,The effect of applied stress on the shape memory behavior of TiNi-based alloys with different consequences of martensitic transformations,2004.0,4.0,6.729505,50.5,Ni50.5Ti49.5 %,49.5
L.L. Meisner; V.P. Sivokha,Physica B: Condensed Matter,The effect of applied stress on the shape memory behavior of TiNi-based alloys with different consequences of martensitic transformations,2004.0,13.0,6.729505,50.5,Ni50.5Ti49.5 %,49.5
L.L. Meisner; V.P. Sivokha,Physica B: Condensed Matter,The effect of applied stress on the shape memory behavior of TiNi-based alloys with different consequences of martensitic transformations,2004.0,17.0,6.729505,50.5,Ni50.5Ti49.5 %,49.5
L.L. Meisner; V.P. Sivokha,Physica B: Condensed Matter,The effect of applied stress on the shape memory behavior of TiNi-based alloys with different consequences of martensitic transformations,2004.0,25.0,6.729505,50.5,Ni50.5Ti49.5 %,49.5
L.L. Meisner; V.P. Sivokha,Physica B: Condensed Matter,The effect of applied stress on the shape memory behavior of TiNi-based alloys with different consequences of martensitic transformations,2004.0,34.0,6.729505,50.5,Ni50.5Ti49.5 %,49.5
L.L. Meisner; V.P. Sivokha,Physica B: Condensed Matter,The effect of applied stress on the shape memory behavior of TiNi-based alloys with different consequences of martensitic transformations,2004.0,32.0,6.729505,50.5,Ni50.5Ti49.5 %,49.5
L.L. Meisner; V.P. Sivokha,Physica B: Condensed Matter,The effect of applied stress on the shape memory behavior of TiNi-based alloys with different consequences of martensitic transformations,2004.0,25.0,6.729505,50.5,Ni50.5Ti49.5 %,49.5
L.L. Meisner; V.P. Sivokha,Physica B: Condensed Matter,The effect of applied stress on the shape memory behavior of TiNi-based alloys with different consequences of martensitic transformations,2004.0,29.0,6.729505,50.5,Ni50.5Ti49.5 %,49.5
L.L. Meisner; V.P. Sivokha,Physica B: Condensed Matter,The effect of applied stress on the shape memory behavior of TiNi-based alloys with different consequences of martensitic transformations,2004.0,25.0,6.729505,50.5,Ni50.5Ti49.5 %,49.5
L.L. Meisner; V.P. Sivokha,Physica B: Condensed Matter,The effect of applied stress on the shape memory behavior of TiNi-based alloys with different consequences of martensitic transformations,2004.0,22.0,6.729505,50.5,Ni50.5Ti49.5 %,49.5
R. Santamarta; E. Cesari; J. Pons and T. Goryczka,Metallurgical and Materials Transactions A,Shape memory properties of Ni-Ti based Melt Spun ribbons,2004.0,41.0,6.7075,50.0,Ni50.0Ti50.0 %,50.0
R. Santamarta; E. Cesari; J. Pons and T. Goryczka,Metallurgical and Materials Transactions A,Shape memory properties of Ni-Ti based Melt Spun ribbons,2004.0,29.0,6.7075,50.0,Ni50.0Ti50.0 %,50.0
R. Santamarta; E. Cesari; J. Pons and T. Goryczka,Metallurgical and Materials Transactions A,Shape memory properties of Ni-Ti based Melt Spun ribbons,2004.0,39.0,6.7075,50.0,Ni50.0Ti50.0 %,50.0
R. Santamarta; E. Cesari; J. Pons and T. Goryczka,Metallurgical and Materials Transactions A,Shape memory properties of Ni-Ti based Melt Spun ribbons,2004.0,38.0,6.7075,50.0,Ni50.0Ti50.0 %,50.0
A. Ishida; M. Sato and K. Ogawa,Philosophical Magazine Letters,Microstructure and shape-memory behavior of annealed Ti51.5Ni33.1Cu15.4 thin films,2006.0,71.0,6.641485,48.5,Ni48.5Ti51.5 %,51.5
A. Ishida; M. Sato and K. Ogawa,Philosophical Magazine Letters,Microstructure and shape-memory behavior of annealed Ti51.5Ni33.1Cu15.4 thin films,2006.0,56.0,6.641485,48.5,Ni48.5Ti51.5 %,51.5
A. Ishida; M. Sato and K. Ogawa,Philosophical Magazine Letters,Microstructure and shape-memory behavior of annealed Ti51.5Ni33.1Cu15.4 thin films,2006.0,60.0,6.641485,48.5,Ni48.5Ti51.5 %,51.5
Y.-W. Kim; S.-H. Lee and T.-H. Nam,Physica Scripta,Microstructure modifications of Ti–Ni–Cu shape memory alloy strips fabricated by VAR melt overflow process,2007.0,57.0,6.7075,50.0,Ni50.0Ti50.0 %,50.0
T.-h. Nam; J.-h. Lee; D.-w. Jung; C.-a. Yu; Y. Liu and Y.-w. Kim,Materials Science and Engineering: A,Transformation behaviour of Ti–Ni and Ti–Ni–Cu alloy ribbons with nano Ti2Ni particles,2007.0,59.0,6.66349,49.0,Ni49.0Ti51.0 %,51.0
T.-h. Nam; J.-h. Lee; D.-w. Jung; C.-a. Yu; Y. Liu and Y.-w. Kim,Materials Science and Engineering: A,Transformation behaviour of Ti–Ni and Ti–Ni–Cu alloy ribbons with nano Ti2Ni particles,2007.0,55.0,6.7075,50.0,Ni50.0Ti50.0 %,50.0
C. Grossmann; J. Frenzel; V. Sampath; T. Depka; A. Oppenkowski; C. Somsen; K. Neuking; W. Theisen and G. Eggeler,Materialwissenschaft und Werkstofftechnik,Processing and property assessment of NiTi and NiTiCu shape memory actuator springs,2008.0,61.0,6.7075,50.0,Ni50.0Ti50.0 %,50.0
C. Grossmann; J. Frenzel; V. Sampath; T. Depka; A. Oppenkowski; C. Somsen; K. Neuking; W. Theisen and G. Eggeler,Materialwissenschaft und Werkstofftechnik,Processing and property assessment of NiTi and NiTiCu shape memory actuator springs,2008.0,67.0,6.7075,50.0,Ni50.0Ti50.0 %,50.0
C. Grossmann; J. Frenzel; V. Sampath; T. Depka; A. Oppenkowski; C. Somsen; K. Neuking; W. Theisen and G. Eggeler,Materialwissenschaft und Werkstofftechnik,Processing and property assessment of NiTi and NiTiCu shape memory actuator springs,2008.0,64.0,6.7075,50.0,Ni50.0Ti50.0 %,50.0
C. Grossmann; J. Frenzel; V. Sampath; T. Depka; A. Oppenkowski; C. Somsen; K. Neuking; W. Theisen and G. Eggeler,Materialwissenschaft und Werkstofftechnik,Processing and property assessment of NiTi and NiTiCu shape memory actuator springs,2008.0,63.0,6.7075,50.0,Ni50.0Ti50.0 %,50.0
C. Grossmann; J. Frenzel; V. Sampath; T. Depka; A. Oppenkowski; C. Somsen; K. Neuking; W. Theisen and G. Eggeler,Materialwissenschaft und Werkstofftechnik,Processing and property assessment of NiTi and NiTiCu shape memory actuator springs,2008.0,62.0,6.7075,50.0,Ni50.0Ti50.0 %,50.0
C. Grossmann; J. Frenzel; V. Sampath; T. Depka; A. Oppenkowski; C. Somsen; K. Neuking; W. Theisen and G. Eggeler,Materialwissenschaft und Werkstofftechnik,Processing and property assessment of NiTi and NiTiCu shape memory actuator springs,2008.0,73.0,6.7075,50.0,Ni50.0Ti50.0 %,50.0
A. J. Muir Wood; S. Sanjabi; Y. Q. Fu; Z. H. Barber and T. W. Clyne,Surface and Coatings Technology,Nanoindentation of binary and ternary Ni–Ti-based shape memory alloy thin films,2008.0,35.0,6.584272,47.2,Ni47.2Ti52.8 %,52.8
A. J. Muir Wood; S. Sanjabi; Y. Q. Fu; Z. H. Barber and T. W. Clyne,Surface and Coatings Technology,Nanoindentation of binary and ternary Ni–Ti-based shape memory alloy thin films,2008.0,65.0,6.681094,49.4,Ni49.4Ti50.6 %,50.6
A. J. Muir Wood; S. Sanjabi; Y. Q. Fu; Z. H. Barber and T. W. Clyne,Surface and Coatings Technology,Nanoindentation of binary and ternary Ni–Ti-based shape memory alloy thin films,2008.0,70.0,6.760312,51.2,Ni51.2Ti48.8 %,48.8
C. Grossmann; J. Frenzel; V. Sampath; T. Depka and G. Eggeler,Metallurgical and Materials Transactions A,Elementary Transformation and Deformation Processes and the Cyclic Stability of NiTi and NiTiCu Shape Memory Spring Actuators,2009.0,62.0,6.7075,50.0,Ni50.0Ti50.0 %,50.0
C. Grossmann; J. Frenzel; V. Sampath; T. Depka and G. Eggeler,Metallurgical and Materials Transactions A,Elementary Transformation and Deformation Processes and the Cyclic Stability of NiTi and NiTiCu Shape Memory Spring Actuators,2009.0,75.0,6.7075,50.0,Ni50.0Ti50.0 %,50.0
C. Grossmann; J. Frenzel; V. Sampath; T. Depka and G. Eggeler,Metallurgical and Materials Transactions A,Elementary Transformation and Deformation Processes and the Cyclic Stability of NiTi and NiTiCu Shape Memory Spring Actuators,2009.0,83.0,6.7075,50.0,Ni50.0Ti50.0 %,50.0
N. Okada; Y. Fujii; Y. Ishikawa; M. Onoda; H. Y. Kim and S. Miyazaki,Journal of the Japan Institute of Metals,Effect of Zr Content on Shape Memory Characteristics and Workability of Ti-Ni-Zr Alloy,2008.0,25.0,6.685495,49.5,Ni49.5Ti50.5 %,50.5
C. J. Araújo; N. J. Silva; M. M. Silva and C. H. Gonzalez,Materials & Design,A comparative study of Ni–Ti and Ni–Ti–Cu shape memory alloy processed by plasma melting and injection molding,2011.0,65.0,6.7075,50.0,Ni50.0Ti50.0 %,50.0
B. Ingale; W. Wei; P. Chang; Y. Kuo and S. Wu,Journal of Applied Physics,Anomalous transport and thermal properties of NiTi and with Cu and Fe-doped shape memory alloys near the martensitic transition,2011.0,104.0,6.7075,50.0,Ni50.0Ti50.0 %,50.0
S. Inoue; N. Sawada and T. Namazu,Vacuum,Effect of Zr content on mechanical properties of Ti–Ni–Zr shape memory alloy films prepared by dc magnetron sputtering,2009.0,59.0,6.681094,49.4,Ni49.4Ti50.6 %,50.6
S. Inoue; N. Sawada and T. Namazu,Vacuum,Effect of Zr content on mechanical properties of Ti–Ni–Zr shape memory alloy films prepared by dc magnetron sputtering,2009.0,62.0,6.681094,49.4,Ni49.4Ti50.6 %,50.6
A. Phukaoluan; A. Khantachawana; P. Kaewtathip; S. Dechkunakorn; N. Anuwongnukroh; P. Santiwong and J. Kajornchaiyakul,Applied Mechanics and Materials,Property improvement of TiNi by Cu addition for orthodontics applications,2011.0,63.0,6.733906,50.6,Ni50.6Ti49.4 %,49.4
A. Ishida; M. Sato and Z. Y. Gao,Journal of Alloys and Compounds,Properties and applications of TiNiCu shape-memory-alloy thin films,2013.0,28.0,6.632683,48.3,Ni48.3Ti51.7 %,51.7
A. Ishida; M. Sato and Z. Y. Gao,Journal of Alloys and Compounds,Properties and applications of TiNiCu shape-memory-alloy thin films,2013.0,25.0,6.632683,48.3,Ni48.3Ti51.7 %,51.7
A. Ishida; M. Sato and Z. Y. Gao,Journal of Alloys and Compounds,Properties and applications of TiNiCu shape-memory-alloy thin films,2013.0,32.0,6.632683,48.3,Ni48.3Ti51.7 %,51.7
H.-j. Jiang; C.-b. Ke; S.-s. Cao; X. Ma and X.-p. Zhang,Transactions of Nonferrous Metals Society of China,Phase transformation and damping behavior of lightweight porous TiNiCu alloys fabricated by powder metallurgy process,2013.0,59.0,6.7075,50.0,Ni50.0Ti50.0 %,50.0
B. Ramachandran; R. Tang; P. Chang; Y. Kuo; C. Chien and S. Wu,Journal of Applied Physics,Cu-substitution effect on thermoelectric properties of the TiNi-based shape memory alloys,2013.0,97.0,6.7075,50.0,Ni50.0Ti50.0 %,50.0
Y.-w. Kim and E. Choi,Materials ReseVARh Bulletin,Effect of Cu addition on the martensitic transformation of powder metallurgy processed Ti–Ni alloys,2014.0,66.0,6.7075,50.0,Ni50.0Ti50.0 %,50.0
Y.-w. Kim and E. Choi,Materials ReseVARh Bulletin,Effect of Cu addition on the martensitic transformation of powder metallurgy processed Ti–Ni alloys,2014.0,43.0,6.7075,50.0,Ni50.0Ti50.0 %,50.0
M. Thomasová; H. Seiner; P. Sedlák; M. Frost; M. Ševčík; I. Szurman; R. Kocich; J. Drahokoupil; P. Šittner and M. Landa,Acta Materialia,Evolution of macroscopic elastic moduli of martensitic polycrystalline NiTi and NiTiCu shape memory alloys with pseudoplastic straining,2017.0,46.0,6.729505,50.5,Ni50.5Ti49.5 %,49.5
Z. Pu; H. K. Tseng and K. Wu,International Society for Optical Engineering,Innovative system of high-temperature shape memory alloys,1994.0,70.0,6.641485,48.5,Ni48.5Ti51.5 %,51.5
Z. Pu; H. K. Tseng and K. Wu,International Society for Optical Engineering,Innovative system of high-temperature shape memory alloys,1994.0,50.0,6.641485,48.5,Ni48.5Ti51.5 %,51.5
D. Angst; P. Thoma and M. Kao,Journal de Physique IV,The Effect of Hafnium Content on the Transformation Temperatures of Ni49Ti51-xHfx. Shape Memory Alloys,1995.0,38.0,6.66349,49.0,Ni49.0Ti51.0 %,51.0
P. Olier; J. C. Brachet; J. L. Bechade; C. Foucher and G. Guenin,Journal de Physique IV,Investigation of Transformation Temperatures Microstructure and Shape Memory Properties of NiTi; NiTiZr and NiTiHf Alloys,1995.0,55.0,6.7075,50.0,Ni50.0Ti50.0 %,50.0
K. H. Wu; Z. Pu; H. Tseng and F. S. Biancaniello,Shape Memory and Superelastic Technologies,The Shape Memory Effect of the NiTi-Hf High Temperature Shape Memory Alloy,1995.0,60.0,6.645886,48.6,Ni48.6Ti51.4 %,51.4
K. H. Wu; Z. Pu; H. Tseng and F. S. Biancaniello,Shape Memory and Superelastic Technologies,The Shape Memory Effect of the NiTi-Hf High Temperature Shape Memory Alloy,1995.0,65.0,6.645886,48.6,Ni48.6Ti51.4 %,51.4
S. M. Kornegay,,Influence of zirconium additions on nitinol shape memory phase stability; transformation temperatures; and thermo-mechanical properties,2016.0,1.0,6.720703,50.3,Ni50.3Ti49.7 %,49.7
S. M. Kornegay,,Influence of zirconium additions on nitinol shape memory phase stability; transformation temperatures; and thermo-mechanical properties,2016.0,18.0,6.720703,50.3,Ni50.3Ti49.7 %,49.7
S. M. Kornegay,,Influence of zirconium additions on nitinol shape memory phase stability; transformation temperatures; and thermo-mechanical properties,2016.0,20.0,6.720703,50.3,Ni50.3Ti49.7 %,49.7
S. M. Kornegay,,Influence of zirconium additions on nitinol shape memory phase stability; transformation temperatures; and thermo-mechanical properties,2016.0,55.0,6.720703,50.3,Ni50.3Ti49.7 %,49.7
S. M. Kornegay,,Influence of zirconium additions on nitinol shape memory phase stability; transformation temperatures; and thermo-mechanical properties,2016.0,58.0,6.720703,50.3,Ni50.3Ti49.7 %,49.7
S. M. Kornegay,,Influence of zirconium additions on nitinol shape memory phase stability; transformation temperatures; and thermo-mechanical properties,2016.0,52.0,6.720703,50.3,Ni50.3Ti49.7 %,49.7
S. M. Kornegay,,Influence of zirconium additions on nitinol shape memory phase stability; transformation temperatures; and thermo-mechanical properties,2016.0,60.0,6.720703,50.3,Ni50.3Ti49.7 %,49.7
P. Olier; J. C. Brachet; J. L. Bechade; C. Foucher and G. Guenin,Journal de Physique IV,Investigation of Transformation Temperatures Microstructure and Shape Memory Properties of NiTi; NiTiZr and NiTiHf Alloys,1995.0,50.0,6.7075,50.0,Ni50.0Ti50.0 %,50.0
P. E. Thoma; C. Zhang; J. J. Boehm and R. H. Zee,Journal de Physique IV ,The Effect of Hafnium Content and Cycling under an Applied Axial Stress on the Creep and Martensite Strain of NiTi Based Shape Memory Alloy Wires ,1997.0,98.0,6.66349,49.0,Ni49.0Ti51.0 %,51.0
Z. Pu; H. Tseng and K. Wu,International Society for Optical Engineering,Martensite transformation and shape memory effect of NiTi-Zr high-temperature shape memory alloys,1995.0,84.0,6.7075,50.0,Ni50.0Ti50.0 %,50.0
S. Kang; H.-J. Im and T.-H. Nam,Journal of the Korean Institute of Metals and Materials(South Korea),Effect of Hf-content on phase transformation behavior and microstructures of Ti-Ni-Hf shape memory alloys,1999.0,98.0,6.7075,50.0,Ni50.0Ti50.0 %,50.0
T. Umale; D. Salas; B. Tomes; R. Arroyave and I. Karaman,Scripta Materialia,The effects of wide range of compositional changes on the martensitic transformation characteristics of NiTiHf shape memory alloys,2019.0,35.0,6.698698,49.8,Ni49.8Ti50.2 %,50.2
Y. Xu; S. Shimizu; Y. Suzuki; K. Otsuka; T. Ueki; K. Mitose,Acta Materialia,Recovery and Recrystallization Processes in Ti-Pd-Ni High Temperature Shape Memory Alloys,1997.0,131.0,6.7075,50.0,Ni50.0Ti50.0 %,50.0
K.C. Atli; I. Karaman; R.D. Noebe; D. Gaydosh ,Materials Science and Engineering A,The effect of training on two-way shape memory effect of binary NiTi and NiTi based ternary high temperature shape memory alloys,2013.0,50.0,6.703099,49.9,Ni49.9Ti50.1 %,50.1
K.C. Atli; I. Karaman; R.D. Noebe; D. Gaydosh ,Materials Science and Engineering A,The effect of training on two-way shape memory effect of binary NiTi and NiTi based ternary high temperature shape memory alloys,2013.0,57.0,6.703099,49.9,Ni49.9Ti50.1 %,50.1
K.C. Atli; I. Karaman; R.D. Noebe; D. Gaydosh ,Materials Science and Engineering A,The effect of training on two-way shape memory effect of binary NiTi and NiTi based ternary high temperature shape memory alloys,2013.0,58.0,6.703099,49.9,Ni49.9Ti50.1 %,50.1
K.C. Atli; I. Karaman; R.D. Noebe; D. Gaydosh ,Materials Science and Engineering A,The effect of training on two-way shape memory effect of binary NiTi and NiTi based ternary high temperature shape memory alloys,2013.0,52.0,6.703099,49.9,Ni49.9Ti50.1 %,50.1
K.C. Atli; I. Karaman; R.D. Noebe; D. Gaydosh ,Materials Science and Engineering A,The effect of training on two-way shape memory effect of binary NiTi and NiTi based ternary high temperature shape memory alloys,2013.0,49.0,6.703099,49.9,Ni49.9Ti50.1 %,50.1
K.C. Atli; I. Karaman; R.D. Noebe; D. Gaydosh ,Materials Science and Engineering A,The effect of training on two-way shape memory effect of binary NiTi and NiTi based ternary high temperature shape memory alloys,2013.0,48.0,6.703099,49.9,Ni49.9Ti50.1 %,50.1
P.G. Lindquist,PhD Thesis,Structure and transformation behavior of martensitic Ti - (Ni;Pd) and Ti - (Ni;Pt) alloys,1988.0,74.0,6.7075,50.0,Ni50.0Ti50.0 %,50.0
K. M. Ibrahim; N. Elbagoury and Y. Fouad,Journal of Alloys and Compounds,Microstructure and martensitic transformation of cast TiNiSi shape memory alloys,2011.0,55.0,6.66349,49.0,Ni49.0Ti51.0 %,51.0
V.V. Shastry; V.D. Divya; M.A. Azeem; A. Paul; D. Dye; U. Ramamurty,Acta Materialia,Combining indentation and diffusion couple techniques for combinatorial discovery of high temperature shape memory alloys,2013.0,77.0,6.7075,50.0,Ni50.0Ti50.0 %,50.0
A. Liu; X. Meng; W. Cai and L. C. Zhao,Materials Science Forum,Effect of Ce addition on martensitic transformation behavior of TiNi shape memory alloys,2005.0,66.0,6.7075,50.0,Ni50.0Ti50.0 %,50.0
W. Cai; A. Liu; J. Sui and L. Zhao,Materials transactions,Effects of cerium addition on martensitic transformation and microstructure of Ti49. 3Ni50. 7 alloy,2006.0,42.0,6.738307,50.7,Ni50.7Ti49.3 %,49.3
B. Winzek and E. Quandt,Zeitschrift für Metallkunde,Shape-memory Ti-Ni-X-films (X = Cu;Pd) under constraint,1999.0,78.0,6.610678,47.8,Ni47.8Ti52.2 %,52.2
B. Lin; K. Gall; H.J. Maier; R. Waldron,Acta Biomaterialia,Structure and thermomechanical behavior of NiTiPt shape memory alloy wires,2009.0,14.0,6.75151,51.0,Ni51.0Ti49.0 %,49.0
B. Lin; K. Gall; H.J. Maier; R. Waldron,Acta Biomaterialia,Structure and thermomechanical behavior of NiTiPt shape memory alloy wires,2009.0,14.0,6.75151,51.0,Ni51.0Ti49.0 %,49.0
B. Lin; K. Gall; H.J. Maier; R. Waldron,Acta Biomaterialia,Structure and thermomechanical behavior of NiTiPt shape memory alloy wires,2009.0,65.0,6.75151,51.0,Ni51.0Ti49.0 %,49.0
B. Lin; K. Gall; H.J. Maier; R. Waldron,Acta Biomaterialia,Structure and thermomechanical behavior of NiTiPt shape memory alloy wires,2009.0,46.0,6.75151,51.0,Ni51.0Ti49.0 %,49.0
A. L. Liu; N. N. Mao; J. W. Xu and W. Cai,Materials Science Forum,Investigation on Ce Addition on Microstructure and Martensitic Transformation of a Ti51Ni49 Shape Memory Alloy,2016.0,52.0,6.66349,49.0,Ni49.0Ti51.0 %,51.0
A. L. Liu; Z. Y. Gao; L. Gao; W. Cai and Y. Wu,Journal of Alloys and Compounds,Effect of Dy addition on the microstructure and martensitic transformation of a Ni-rich TiNi shape memory alloy,2007.0,42.0,6.738307,50.7,Ni50.7Ti49.3 %,49.3
O. Rios; R.D. Noebe; T. Biles; A. Garg; A. Palczer; D. Scheiman; H.J. Seifert; M. Kaufman,SPIE Proceedings,Characterization of Ternary NiTiPt High-Temperature Shape Memory Alloys,2005.0,51.0,6.7075,50.0,Ni50.0Ti50.0 %,50.0
J. W. Xu; A. L. Liu; B. Y. Qian and W. Cai,Advanced Materials Research,Investigation on Microstructure and Phase Transformation of La Added Ti49. 3Ni50. 7 Shape Memory Alloy,2012.0,42.0,6.738307,50.7,Ni50.7Ti49.3 %,49.3
C. Zhao; W. Li; S. Zhao; Y. Jin; X. Meng and Q. Hou,Vacuum,Effect of La addition on the microstructure and martensitic transformation of Ni-Ti-La alloys,2017.0,76.0,6.7075,50.0,Ni50.0Ti50.0 %,50.0
P.G. Lindquist,PhD Thesis,Structure and transformation behavior of martensitic Ti - (Ni;Pd) and Ti - (Ni;Pt) alloys,1988.0,74.0,6.7075,50.0,Ni50.0Ti50.0 %,50.0
M. Dovchinvanchig; C. Zhao; S. Zhao; X. Meng; Y. Jin and Y. Xing,Advances in Materials Science and Engineering,Effect of Nd addition on the microstructure and Martensitic transformation of Ni-Ti shape memory alloys,2014.0,49.0,6.7075,50.0,Ni50.0Ti50.0 %,50.0
L.L. Meisner; V.P. Sivokha,Physica B: Condensed Matter,The effect of applied stress on the shape memory behavior of TiNi-based alloys with different consequences of martensitic transformations,2004.0,61.0,6.729505,50.5,Ni50.5Ti49.5 %,49.5
L.L. Meisner; V.P. Sivokha,Physica B: Condensed Matter,The effect of applied stress on the shape memory behavior of TiNi-based alloys with different consequences of martensitic transformations,2004.0,4.0,6.729505,50.5,Ni50.5Ti49.5 %,49.5
L.L. Meisner; V.P. Sivokha,Physica B: Condensed Matter,The effect of applied stress on the shape memory behavior of TiNi-based alloys with different consequences of martensitic transformations,2004.0,13.0,6.729505,50.5,Ni50.5Ti49.5 %,49.5
L.L. Meisner; V.P. Sivokha,Physica B: Condensed Matter,The effect of applied stress on the shape memory behavior of TiNi-based alloys with different consequences of martensitic transformations,2004.0,17.0,6.729505,50.5,Ni50.5Ti49.5 %,49.5
L.L. Meisner; V.P. Sivokha,Physica B: Condensed Matter,The effect of applied stress on the shape memory behavior of TiNi-based alloys with different consequences of martensitic transformations,2004.0,25.0,6.729505,50.5,Ni50.5Ti49.5 %,49.5
L.L. Meisner; V.P. Sivokha,Physica B: Condensed Matter,The effect of applied stress on the shape memory behavior of TiNi-based alloys with different consequences of martensitic transformations,2004.0,34.0,6.729505,50.5,Ni50.5Ti49.5 %,49.5
L.L. Meisner; V.P. Sivokha,Physica B: Condensed Matter,The effect of applied stress on the shape memory behavior of TiNi-based alloys with different consequences of martensitic transformations,2004.0,32.0,6.729505,50.5,Ni50.5Ti49.5 %,49.5
L.L. Meisner; V.P. Sivokha,Physica B: Condensed Matter,The effect of applied stress on the shape memory behavior of TiNi-based alloys with different consequences of martensitic transformations,2004.0,25.0,6.729505,50.5,Ni50.5Ti49.5 %,49.5
L.L. Meisner; V.P. Sivokha,Physica B: Condensed Matter,The effect of applied stress on the shape memory behavior of TiNi-based alloys with different consequences of martensitic transformations,2004.0,29.0,6.729505,50.5,Ni50.5Ti49.5 %,49.5
L.L. Meisner; V.P. Sivokha,Physica B: Condensed Matter,The effect of applied stress on the shape memory behavior of TiNi-based alloys with different consequences of martensitic transformations,2004.0,25.0,6.729505,50.5,Ni50.5Ti49.5 %,49.5
L.L. Meisner; V.P. Sivokha,Physica B: Condensed Matter,The effect of applied stress on the shape memory behavior of TiNi-based alloys with different consequences of martensitic transformations,2004.0,22.0,6.729505,50.5,Ni50.5Ti49.5 %,49.5
D. Maashaa; U.-O. Dorj; M. Lee; M. H. Lee; C. Zhao; M. Dashjav and S.-M. Woo,Modern Physics Letters B,Investigation on microstructure and martensitic transformation of neodymium-added NiTi shape memory alloys,2016.0,47.0,6.7075,50.0,Ni50.0Ti50.0 %,50.0
"Liu; Fushun
Ding; Zhen
Li; Yan
Xu; Huibin",Intermatallics ,Phase transformation behaviors and mechanical properties of TiNiMo shape memory alloys,2005.0,64.0,6.7075,50.0,Ni50.0Ti50.0 %,50.0
"Jiang; Hai Chang
Rong; Li Jian",Materials Science Forum,Microstructures and Mechanical Properties of Porous Ti<sub>51</sub>Ni<sub>(49-x)</sub>Mo<sub>x</sub> Shape Memory Alloys,2007.0,43.0,6.66349,49.0,Ni49.0Ti51.0 %,51.0
J. Ma; F. Yang; J. I. Subirana; Z. J. Pu and K.-H. Wu,5th Annual International Symposium on Smart Structures and Materials,Study of NiTi-Ta shape memory alloys,1998.0,70.0,6.75151,51.0,Ni51.0Ti49.0 %,49.0
J. Ma; K. Wu and Z. Pu,Materials science forum,Microstructure and transformation behavior of Ni50Ti50-xTax alloys,2000.0,71.0,6.7075,50.0,Ni50.0Ti50.0 %,50.0
J.J Wang; T. Omori; Y. Sutou; R. Kainuma and K. Ishida,Scripta Materialia,Two-way shape memory effect induced by cold-rolling in Ti-Ni and Ti-Ni-Fe alloys,2005.0,66.94680395,6.75151,51.0,Ni51.0Ti49.0 %,49.0
S.K. Wu; H.C. Lin and T.Y. Lin,Materials Science and Engineering:A,Electrical resistivity of Ti–Ni binary and Ti–Ni–X (X=Fe; Cu) ternary shape memory alloys,2006.0,76.43,6.7075,50.0,Ni50.0Ti50.0 %,50.0
S.K. Wu; H.C. Lin and T.Y. Lin,Materials Science and Engineering:A,Electrical resistivity of Ti–Ni binary and Ti–Ni–X (X=Fe; Cu) ternary shape memory alloys,2006.0,127.8186971,6.75151,51.0,Ni51.0Ti49.0 %,49.0
S. Gururaja; M. Yaya and Y.S. Kang,Journal of Applied Physics,Design of ferromagnetic shape memory alloy composite made of Fe and TiNi particles,2007.0,25.0,6.747109,50.9,Ni50.9Ti49.1 %,49.1
M. Bitzer; M. Bram; H. Buchkremer and D. Stöver,Journal of materials engineering and performance,Phase transformation behavior of hot isostatically pressed NiTi-X (X= Ag; Nb; W) alloys for functional engineering applications,2012.0,54.0,6.742708,50.8,Ni50.8Ti49.2 %,49.2
A. L. Liu; J. H. Sui; Y. C. Lei; W. Cai; Z. Y. Gao and L. C. Zhao,Journal of Materials Science,Effect of Y addition on microstructure and martensitic transformation of a Ni-rich Ti–Ni shape memory alloy,2007.0,42.0,6.738307,50.7,Ni50.7Ti49.3 %,49.3
R.M. Manjeri,Department of Mechanical; Materials and Aerospace Engineering; University of Central Florida,Low temperature and reduced length scale behavior of shape memory and superelastic NiTi and NiTiFe alloys,2009.0,52.0,6.7075,50.0,Ni50.0Ti50.0 %,50.0
R.M. Manjeri,Department of Mechanical; Materials and Aerospace Engineering; University of Central Florida,Low temperature and reduced length scale behavior of shape memory and superelastic NiTi and NiTiFe alloys,2009.0,70.0,6.7075,50.0,Ni50.0Ti50.0 %,50.0
T. Nishiura and M. Nishida,Materials Transactions,Internal defects of B19' martensite vi R-phase in Ti-Ni-Fe and thermally cycled Ti-Ni alloys,2009.0,55.99547797,6.7075,50.0,Ni50.0Ti50.0 %,50.0
T. Nishiura and M. Nishida,Materials Transactions,Internal defects of B19' martensite vi R-phase in Ti-Ni-Fe and thermally cycled Ti-Ni alloys,2009.0,56.20451336,6.7075,50.0,Ni50.0Ti50.0 %,50.0
T. Nishiura and M. Nishida,Materials Transactions,Internal defects of B19' martensite vi R-phase in Ti-Ni-Fe and thermally cycled Ti-Ni alloys,2009.0,60.33485511,6.7075,50.0,Ni50.0Ti50.0 %,50.0
Y. V. Kudryavtsev and E. Semenova,Powder Metallurgy and Metal Ceramics,Effect of scandium and yttrium on martensitic transformations in TiNi-based alloys,2009.0,77.0,6.7075,50.0,Ni50.0Ti50.0 %,50.0
Y. V. Kudryavtsev and E. Semenova,Powder Metallurgy and Metal Ceramics,Effect of scandium and yttrium on martensitic transformations in TiNi-based alloys,2009.0,78.0,6.7075,50.0,Ni50.0Ti50.0 %,50.0
D. König; P. Frowein; A. Wieczorek; J. Frenzel; S. Hamann; G. Eggeler and A. Ludwig,Shape Memory and Superelasticity,Composition; Constitution and Phase Transformation Behavior in Thin-Film and Bulk Ti–Ni–Y,2017.0,62.0,6.7075,50.0,Ni50.0Ti50.0 %,50.0
B.D. Ingale; W.C. Wei; P.C. Chang; Y.K. Kuo and S.K. Wu,Journal of Applied Physics,Anomalous transport and thermal properties of NiTi and with Cu and Fe-doped shape memory alloys near the martensitic transition,2011.0,103.5824223,6.7075,50.0,Ni50.0Ti50.0 %,50.0
C-Y. Nien; H-K. Wang; C-H. Chen; S. Li; S-K Wu and C-H Hsueh,Journals of Materials Research: Cambridge University Press,Superelasticity of TiNi-based shape memory alloys at micro/nanoscale,2014.0,60.6,6.7105807,50.07,Ni50.07Ti49.93 %,49.93
C-Y. Nien; H-K. Wang; C-H. Chen; S. Li; S-K Wu and C-H Hsueh,Journals of Materials Research: Cambridge University Press,Superelasticity of TiNi-based shape memory alloys at micro/nanoscale,2014.0,71.9,6.7493095,50.95,Ni50.95Ti49.05 %,49.05
G.K. Gupta; K. K. Patel; R. Purohit and P. Bhagoria,Materials Today: Proceedings,Effect Of Rolling On Ni-Ti-Fe Shape Memory Alloys Prepared Through Novel Powder Metallurgy Route,2017.0,45.82815551,6.7075,50.0,Ni50.0Ti50.0 %,50.0
Y-Q. Zhang; S-Y. Jiang; X-M. Zhu; Y-N. Zhao; Y-L. Liang and D. Sun,Transactions of Nonferrous Metals Society of China,Influence of Fe addition on phase transformation behavior of NiTi shape memory alloy,2017.0,54.9,6.7075,50.0,Ni50.0Ti50.0 %,50.0
Y-N. Zhao; S-Y. Jiang; Y-Q. Zhang and Y-L. Liang,Acta Metallurgica Sinica (English Letters),Influence of Fe Addition on Phase Transformation; Microstructure and Mechanical Property of Equiatomic NiTi Shape Memory Alloy,2017.0,69.88505747,6.7075,50.0,Ni50.0Ti50.0 %,50.0
"Kök; Mediha
Zardawi; Hanaa Shahab Ahmed
Qader; Ibrahim Nazem
Sait Kanca; M.",The European Physical Journal Plus,The effects of cobalt elements addition on Ti2Ni phases; thermodynamics parameters; crystal structure and transformation temperature of NiTi shape memory alloys,2019.0,81.0,6.66349,49.0,Ni49.0Ti51.0 %,51.0
El-Bagoury; N.,Materials Science and Technology,Microstructure and martensitic transformation and mechanical properties of cast Ni rich NiTiCo shape memory alloy,2014.0,47.0,6.75151,51.0,Ni51.0Ti49.0 %,49.0
P. Li; H. E. Karaca and Y.-T. Cheng,Journal of Alloys and Compounds,Spherical indentation of NiTi-based shape memory alloys,2015.0,77.0,6.711901,50.1,Ni50.1Ti49.9 %,49.9
P. Li; H. E. Karaca and Y.-T. Cheng,Journal of Alloys and Compounds,Spherical indentation of NiTi-based shape memory alloys,2015.0,44.0,6.742708,50.8,Ni50.8Ti49.2 %,49.2
T. Sakuma; Y. Mihara; Y. Ochi; M. Ozawa; K. Okita and N. Okabe,Materials Science Forum,Effects of Pre-Strain and Nb Content on Transformation Temperatures in Ti-Ni-Nb Shape Memory Alloy,2005.0,47.0,6.7075,50.0,Ni50.0Ti50.0 %,50.0
K. Uchida; N. Shigenaka; T. Sakuma; Y. Sutou and K. Yamauchi,Materials transactions,Effect of Nb content on martensitic transformation temperatures and mechanical properties of Ti-Ni-Nb shape memory alloys for pipe joint applications,2007.0,66.0,6.7233436,50.36,Ni50.36Ti49.64 %,49.64
N. El-Bagoury and A. A. Nofal,Materials Science and Technology,Phase transformation and microstructure and mechanical properties of as cast NiTiRe shape memory alloys,2014.0,12.0,6.79552,52.0,Ni52.0Ti48.0 %,48.0
