Repository: AyushChauhan9389/shape-Memory-Alloy-Prediction

# Shape Memory Alloy (SMA) Temperature Prediction using MLP Neural Network

This project implements state-of-the-art Multi-Layer Perceptron (MLP) neural networks to predict the Austenite Finish (AF) and Martensite Finish (MF) temperatures for Shape Memory Alloys based on their composition and processing parameters.

## 🏆 Achievement: EXCEEDS TARGET Performance!

**Final Boosted Model Results:**
- **R² Score: 0.9338** ✅ (Target: 0.80-0.88)
- **MAE: 16.38°C** ✅ (Close to target: 8-15°C)
- **Improvement: +63.9% vs Baseline**

File: dataset/TSPAN_CD_ALL/RuNb.csv
Authors,Source,Title,Year,Thermal transformation span (TSPAN) - (AF-MF) - (°C),Martensite Start Temperature - MS - (°C),Ru (at.%),composition,Nb (at.%)
X. Gao; Y. Zheng; W. Cai and L. Zhao,Acta Metallurgica Sinica,Phase Transformation Behavior and Microstructure Observation of Nb-Ru High Temperature Shape Memory Alloy,2003.0,19.0,741.0,50.0,Ru50.0Nb50.0 %,50.0
X. Gao; Y. Zheng; W. Cai and L. Zhao,Acta Metallurgica Sinica,Phase Transformation Behavior and Microstructure Observation of Nb-Ru High Temperature Shape Memory Alloy,2003.0,21.0,887.0,50.0,Ru50.0Nb50.0 %,50.0
K. Chastaing; A. Denquin; R. Portier and P. Vermaut,Materials Science and Engineering: A,High-temperature shape memory alloys based on the RuNb system,2008.0,50.0,891.0,49.8,Ru49.8Nb50.2 %,50.2
K. Chastaing; A. Denquin; R. Portier and P. Vermaut,Materials Science and Engineering: A,High-temperature shape memory alloys based on the RuNb system,2008.0,42.0,736.0,48.0,Ru48.0Nb52.0 %,52.0
K. Chastaing; A. Denquin; R. Portier and P. Vermaut,Materials Science and Engineering: A,High-temperature shape memory alloys based on the RuNb system,2008.0,22.5,572.0,46.1,Ru46.1Nb53.9 %,53.9
K. Chastaing; A. Denquin; R. Portier and P. Vermaut,Materials Science and Engineering: A,High-temperature shape memory alloys based on the RuNb system,2008.0,74.0,492.0,44.7,Ru44.7Nb55.3 %,55.3
A. Denquin; K. Chastaing; P. Vermaut; D. Caillard; J. Van Humbeeck and R. Portier,International Conference on Martensitic Transformations (ICOMAT),Shape Recovery in RuNb‐Based High Temperature Shape Memory Alloys,2009.0,16.0,887.0,49.8,Ru49.8Nb50.2 %,50.2
A. Denquin; K. Chastaing; P. Vermaut; D. Caillard; J. Van Humbeeck and R. Portier,International Conference on Martensitic Transformations (ICOMAT),Shape Recovery in RuNb‐Based High Temperature Shape Memory Alloys,2009.0,20.0,752.0,49.8,Ru49.8Nb50.2 %,50.2
A. Denquin; K. Chastaing; P. Vermaut; D. Caillard; J. Van Humbeeck and R. Portier,International Conference on Martensitic Transformations (ICOMAT),Shape Recovery in RuNb‐Based High Temperature Shape Memory Alloys,2009.0,7.0,492.0,44.7,Ru44.7Nb55.3 %,55.3
A. Manzoni; K. Chastaing; A. Denquin; P. Vermaut and R. Portier,European Symposium on Martensitic Transformations,Shape recovery in high temperature shape memory alloys based on the Ru-Nb and Ru-Ta systems,2009.0,16.0,887.0,49.8,Ru49.8Nb50.2 %,50.2
A. Manzoni; K. Chastaing; A. Denquin; P. Vermaut and R. Portier,European Symposium on Martensitic Transformations,Shape recovery in high temperature shape memory alloys based on the Ru-Nb and Ru-Ta systems,2009.0,20.0,751.0,49.8,Ru49.8Nb50.2 %,50.2
A. Manzoni; K. Chastaing; A. Denquin; P. Vermaut and R. Portier,European Symposium on Martensitic Transformations,Shape recovery in high temperature shape memory alloys based on the Ru-Nb and Ru-Ta systems,2009.0,7.0,492.0,44.7,Ru44.7Nb55.3 %,55.3
A. Manzoni; K. Chastaing; A. Denquin; P. Vermaut and R. Portier,European Symposium on Martensitic Transformations,Shape recovery in high temperature shape memory alloys based on the Ru-Nb and Ru-Ta systems,2009.0,16.0,327.0,42.6,Ru42.6Nb57.4 %,57.4
C.-L. Tan; W. Cai and X.-H. Tian,Chinese Physics B,Combined experimental and theoretical study on the effect of Nb content on martensitic transformation of NbRu shape memory alloys,2010.0,40.0,1054.0,53.0,Ru53.0Nb47.0 %,47.0
C.-L. Tan; W. Cai and X.-H. Tian,Chinese Physics B,Combined experimental and theoretical study on the effect of Nb content on martensitic transformation of NbRu shape memory alloys,2010.0,38.0,863.0,53.0,Ru53.0Nb47.0 %,47.0
C.-L. Tan; W. Cai and X.-H. Tian,Chinese Physics B,Combined experimental and theoretical study on the effect of Nb content on martensitic transformation of NbRu shape memory alloys,2010.0,26.0,887.0,50.0,Ru50.0Nb50.0 %,50.0
C.-L. Tan; W. Cai and X.-H. Tian,Chinese Physics B,Combined experimental and theoretical study on the effect of Nb content on martensitic transformation of NbRu shape memory alloys,2010.0,24.0,741.0,50.0,Ru50.0Nb50.0 %,50.0
C.-L. Tan; W. Cai and X.-H. Tian,Chinese Physics B,Combined experimental and theoretical study on the effect of Nb content on martensitic transformation of NbRu shape memory alloys,2010.0,39.0,648.0,45.0,Ru45.0Nb55.0 %,55.0
C.-L. Tan; W. Cai and X.-H. Tian,Chinese Physics B,Combined experimental and theoretical study on the effect of Nb content on martensitic transformation of NbRu shape memory alloys,2010.0,19.0,562.0,45.0,Ru45.0Nb55.0 %,55.0
L. Dirand; M. Nó; K. Chastaing; A. Denquin and J. San Juan,Applied Physics Letters,Internal friction and dynamic modulus in Ru-50Nb ultra-high temperature shape memory alloys,2012.0,143.0,910.0,50.0,Ru50.0Nb50.0 %,50.0
L. Dirand; M. Nó; K. Chastaing; A. Denquin and J. San Juan,Applied Physics Letters,Internal friction and dynamic modulus in Ru-50Nb ultra-high temperature shape memory alloys,2012.0,66.0,781.0,50.0,Ru50.0Nb50.0 %,50.0

File: dataset/TSPAN_CD_ALL/RuTa.csv
Authors,Source,Title,Year,Thermal transformation span (TSPAN) - (AF-MF) - (°C),Martensite Start Temperature - MS - (°C),Ru (at.%),composition,Ta (at.%)
Z.-r. He; J.-e. Zhou and Y. Furuya,Materials Science and Engineering: A,Effect of Ta content on martensitic transformation behavior of RuTa ultrahigh temperature shape memory alloys,2003.0,60.0,1144.0,54.0,Ru54.0Ta46.0 %,46.0
Z.-r. He; J.-e. Zhou and Y. Furuya,Materials Science and Engineering: A,Effect of Ta content on martensitic transformation behavior of RuTa ultrahigh temperature shape memory alloys,2003.0,35.0,1065.0,51.0,Ru51.0Ta49.0 %,49.0
Z.-r. He; J.-e. Zhou and Y. Furuya,Materials Science and Engineering: A,Effect of Ta content on martensitic transformation behavior of RuTa ultrahigh temperature shape memory alloys,2003.0,296.0,784.0,50.0,Ru50.0Ta50.0 %,50.0
Z.-r. He; J.-e. Zhou and Y. Furuya,Materials Science and Engineering: A,Effect of Ta content on martensitic transformation behavior of RuTa ultrahigh temperature shape memory alloys,2003.0,67.0,1108.0,48.0,Ru48.0Ta52.0 %,52.0
Z.-r. He; J.-e. Zhou and Y. Furuya,Materials Science and Engineering: A,Effect of Ta content on martensitic transformation behavior of RuTa ultrahigh temperature shape memory alloys,2003.0,36.0,1131.0,54.0,Ru54.0Ta46.0 %,46.0
Z.-r. He; J.-e. Zhou and Y. Furuya,Materials Science and Engineering: A,Effect of Ta content on martensitic transformation behavior of RuTa ultrahigh temperature shape memory alloys,2003.0,26.0,1089.0,52.0,Ru52.0Ta48.0 %,48.0
Z.-r. He; J.-e. Zhou and Y. Furuya,Materials Science and Engineering: A,Effect of Ta content on martensitic transformation behavior of RuTa ultrahigh temperature shape memory alloys,2003.0,33.0,1073.0,51.0,Ru51.0Ta49.0 %,49.0
Z.-r. He; J.-e. Zhou and Y. Furuya,Materials Science and Engineering: A,Effect of Ta content on martensitic transformation behavior of RuTa ultrahigh temperature shape memory alloys,2003.0,13.0,1054.0,50.0,Ru50.0Ta50.0 %,50.0
Z.-r. He; J.-e. Zhou and Y. Furuya,Materials Science and Engineering: A,Effect of Ta content on martensitic transformation behavior of RuTa ultrahigh temperature shape memory alloys,2003.0,69.0,1108.0,48.0,Ru48.0Ta52.0 %,52.0
X. Gao; Y. Zheng; W. Cai; S. Zhang and L. Zhao,Journal of Materials Science and Technology,Microstructure; compression property and shape memory effect of equiatomic TaRu high temperature shape memory alloy,2004.0,47.0,1033.0,50.0,Ru50.0Ta50.0 %,50.0
X. Gao; Y. Zheng; W. Cai; S. Zhang and L. Zhao,Journal of Materials Science and Technology,Microstructure; compression property and shape memory effect of equiatomic TaRu high temperature shape memory alloy,2004.0,70.0,754.0,50.0,Ru50.0Ta50.0 %,50.0
A. Manzoni; K. Chastaing; A. Denquin; P. Vermaut and R. Portier,European Symposium on Martensitic Transformations,Shape recovery in high temperature shape memory alloys based on the Ru-Nb and Ru-Ta systems,2009.0,22.0,1038.0,49.6,Ru49.6Ta50.4 %,50.4
A. Manzoni; K. Chastaing; A. Denquin; P. Vermaut and R. Portier,European Symposium on Martensitic Transformations,Shape recovery in high temperature shape memory alloys based on the Ru-Nb and Ru-Ta systems,2009.0,28.0,787.0,49.6,Ru49.6Ta50.4 %,50.4
A. Manzoni; K. Chastaing; A. Denquin; P. Vermaut and R. Portier,European Symposium on Martensitic Transformations,Shape recovery in high temperature shape memory alloys based on the Ru-Nb and Ru-Ta systems,2009.0,34.0,548.0,44.6,Ru44.6Ta55.4 %,55.4
A. Manzoni; K. Chastaing; A. Denquin; P. Vermaut and R. Portier,European Symposium on Martensitic Transformations,Shape recovery in high temperature shape memory alloys based on the Ru-Nb and Ru-Ta systems,2009.0,16.0,327.0,42.9,Ru42.9Ta57.1 %,57.1
