Repository: AyushChauhan9389/shape-Memory-Alloy-Prediction

# Shape Memory Alloy (SMA) Temperature Prediction using MLP Neural Network

This project implements state-of-the-art Multi-Layer Perceptron (MLP) neural networks to predict the Austenite Finish (AF) and Martensite Finish (MF) temperatures for Shape Memory Alloys based on their composition and processing parameters.

## 🏆 Achievement: EXCEEDS TARGET Performance!

**Final Boosted Model Results:**
- **R² Score: 0.9338** ✅ (Target: 0.80-0.88)
- **MAE: 16.38°C** ✅ (Close to target: 8-15°C)
- **Improvement: +63.9% vs Baseline**

File: dataset/TSPAN_CD_ALL/NiTiZr.csv (part 2 of 2)
Authors,Source,Title,Year,Thermal transformation span (TSPAN) - (AF-MF) - (°C),Calculated Density (g/cm^3),Ni (at.%),composition,Ti (at.%),Zr (at.%)
A. Evirgen; I. Karaman; J. Pons; R. Santamarta and R. D. Noebe,Materials Science and Engineering: A,Role of nano-precipitation on the microstructure and shape memory characteristics of a new Ni50.3Ti34.7Zr15 shape memory alloy,2016.0,61.0,7.021303,50.3,Ni50.3Ti34.7Zr15.0 %,34.7,15.0
A. Evirgen; I. Karaman; J. Pons; R. Santamarta and R. D. Noebe,Materials Science and Engineering: A,Role of nano-precipitation on the microstructure and shape memory characteristics of a new Ni50.3Ti34.7Zr15 shape memory alloy,2016.0,61.0,7.021303,50.3,Ni50.3Ti34.7Zr15.0 %,34.7,15.0
A. Evirgen; I. Karaman; J. Pons; R. Santamarta and R. D. Noebe,Materials Science and Engineering: A,Role of nano-precipitation on the microstructure and shape memory characteristics of a new Ni50.3Ti34.7Zr15 shape memory alloy,2016.0,62.0,7.021303,50.3,Ni50.3Ti34.7Zr15.0 %,34.7,15.0
A. Evirgen; I. Karaman; J. Pons; R. Santamarta and R. D. Noebe,Materials Science and Engineering: A,Role of nano-precipitation on the microstructure and shape memory characteristics of a new Ni50.3Ti34.7Zr15 shape memory alloy,2016.0,63.0,7.021303,50.3,Ni50.3Ti34.7Zr15.0 %,34.7,15.0
A. Evirgen; I. Karaman; J. Pons; R. Santamarta and R. D. Noebe,Materials Science and Engineering: A,Role of nano-precipitation on the microstructure and shape memory characteristics of a new Ni50.3Ti34.7Zr15 shape memory alloy,2016.0,78.0,7.021303,50.3,Ni50.3Ti34.7Zr15.0 %,34.7,15.0
A. Evirgen; I. Karaman; J. Pons; R. Santamarta and R. D. Noebe,Materials Science and Engineering: A,Role of nano-precipitation on the microstructure and shape memory characteristics of a new Ni50.3Ti34.7Zr15 shape memory alloy,2016.0,88.0,7.021303,50.3,Ni50.3Ti34.7Zr15.0 %,34.7,15.0
A. Evirgen; I. Karaman; J. Pons; R. Santamarta and R. D. Noebe,Materials Science and Engineering: A,Role of nano-precipitation on the microstructure and shape memory characteristics of a new Ni50.3Ti34.7Zr15 shape memory alloy,2016.0,87.0,7.021303,50.3,Ni50.3Ti34.7Zr15.0 %,34.7,15.0
A. Evirgen; I. Karaman; J. Pons; R. Santamarta and R. D. Noebe,Materials Science and Engineering: A,Role of nano-precipitation on the microstructure and shape memory characteristics of a new Ni50.3Ti34.7Zr15 shape memory alloy,2016.0,79.0,7.021303,50.3,Ni50.3Ti34.7Zr15.0 %,34.7,15.0
A. Evirgen; I. Karaman; J. Pons; R. Santamarta and R. D. Noebe,Materials Science and Engineering: A,Role of nano-precipitation on the microstructure and shape memory characteristics of a new Ni50.3Ti34.7Zr15 shape memory alloy,2016.0,49.0,7.021303,50.3,Ni50.3Ti34.7Zr15.0 %,34.7,15.0
A. Evirgen; I. Karaman; J. Pons; R. Santamarta and R. D. Noebe,Materials Science and Engineering: A,Role of nano-precipitation on the microstructure and shape memory characteristics of a new Ni50.3Ti34.7Zr15 shape memory alloy,2016.0,50.0,7.021303,50.3,Ni50.3Ti34.7Zr15.0 %,34.7,15.0
A. Evirgen; I. Karaman; J. Pons; R. Santamarta and R. D. Noebe,Materials Science and Engineering: A,Role of nano-precipitation on the microstructure and shape memory characteristics of a new Ni50.3Ti34.7Zr15 shape memory alloy,2016.0,53.0,7.021303,50.3,Ni50.3Ti34.7Zr15.0 %,34.7,15.0
A. Evirgen; I. Karaman; J. Pons; R. Santamarta and R. D. Noebe,Materials Science and Engineering: A,Role of nano-precipitation on the microstructure and shape memory characteristics of a new Ni50.3Ti34.7Zr15 shape memory alloy,2016.0,53.0,7.021303,50.3,Ni50.3Ti34.7Zr15.0 %,34.7,15.0
A. Evirgen; I. Karaman; J. Pons; R. Santamarta and R. D. Noebe,Materials Science and Engineering: A,Role of nano-precipitation on the microstructure and shape memory characteristics of a new Ni50.3Ti34.7Zr15 shape memory alloy,2016.0,56.0,7.021303,50.3,Ni50.3Ti34.7Zr15.0 %,34.7,15.0
A. Evirgen; I. Karaman; J. Pons; R. Santamarta and R. D. Noebe,Materials Science and Engineering: A,Role of nano-precipitation on the microstructure and shape memory characteristics of a new Ni50.3Ti34.7Zr15 shape memory alloy,2016.0,56.0,7.021303,50.3,Ni50.3Ti34.7Zr15.0 %,34.7,15.0
A. Evirgen; I. Karaman; J. Pons; R. Santamarta and R. D. Noebe,Materials Science and Engineering: A,Role of nano-precipitation on the microstructure and shape memory characteristics of a new Ni50.3Ti34.7Zr15 shape memory alloy,2016.0,59.0,7.021303,50.3,Ni50.3Ti34.7Zr15.0 %,34.7,15.0
A. Evirgen; I. Karaman; J. Pons; R. Santamarta and R. D. Noebe,Materials Science and Engineering: A,Role of nano-precipitation on the microstructure and shape memory characteristics of a new Ni50.3Ti34.7Zr15 shape memory alloy,2016.0,78.0,7.021303,50.3,Ni50.3Ti34.7Zr15.0 %,34.7,15.0
A. Evirgen; I. Karaman; J. Pons; R. Santamarta and R. D. Noebe,Materials Science and Engineering: A,Role of nano-precipitation on the microstructure and shape memory characteristics of a new Ni50.3Ti34.7Zr15 shape memory alloy,2016.0,79.0,7.021303,50.3,Ni50.3Ti34.7Zr15.0 %,34.7,15.0
A. Evirgen; I. Karaman; J. Pons; R. Santamarta and R. D. Noebe,Materials Science and Engineering: A,Role of nano-precipitation on the microstructure and shape memory characteristics of a new Ni50.3Ti34.7Zr15 shape memory alloy,2016.0,79.0,7.021303,50.3,Ni50.3Ti34.7Zr15.0 %,34.7,15.0
A. Evirgen; I. Karaman; J. Pons; R. Santamarta and R. D. Noebe,Materials Science and Engineering: A,Role of nano-precipitation on the microstructure and shape memory characteristics of a new Ni50.3Ti34.7Zr15 shape memory alloy,2016.0,77.0,7.021303,50.3,Ni50.3Ti34.7Zr15.0 %,34.7,15.0
A. Evirgen; I. Karaman; J. Pons; R. Santamarta and R. D. Noebe,Materials Science and Engineering: A,Role of nano-precipitation on the microstructure and shape memory characteristics of a new Ni50.3Ti34.7Zr15 shape memory alloy,2016.0,56.0,7.021303,50.3,Ni50.3Ti34.7Zr15.0 %,34.7,15.0
A. Evirgen; I. Karaman; J. Pons; R. Santamarta and R. D. Noebe,Materials Science and Engineering: A,Role of nano-precipitation on the microstructure and shape memory characteristics of a new Ni50.3Ti34.7Zr15 shape memory alloy,2016.0,63.0,7.021303,50.3,Ni50.3Ti34.7Zr15.0 %,34.7,15.0
A. Evirgen; I. Karaman; J. Pons; R. Santamarta and R. D. Noebe,Materials Science and Engineering: A,Role of nano-precipitation on the microstructure and shape memory characteristics of a new Ni50.3Ti34.7Zr15 shape memory alloy,2016.0,65.0,7.021303,50.3,Ni50.3Ti34.7Zr15.0 %,34.7,15.0
A. Evirgen; I. Karaman; J. Pons; R. Santamarta and R. D. Noebe,Materials Science and Engineering: A,Role of nano-precipitation on the microstructure and shape memory characteristics of a new Ni50.3Ti34.7Zr15 shape memory alloy,2016.0,67.0,7.021303,50.3,Ni50.3Ti34.7Zr15.0 %,34.7,15.0
A. Evirgen; I. Karaman; J. Pons; R. Santamarta and R. D. Noebe,Materials Science and Engineering: A,Role of nano-precipitation on the microstructure and shape memory characteristics of a new Ni50.3Ti34.7Zr15 shape memory alloy,2016.0,71.0,7.021303,50.3,Ni50.3Ti34.7Zr15.0 %,34.7,15.0
A. Evirgen; I. Karaman; J. Pons; R. Santamarta and R. D. Noebe,Materials Science and Engineering: A,Role of nano-precipitation on the microstructure and shape memory characteristics of a new Ni50.3Ti34.7Zr15 shape memory alloy,2016.0,77.0,7.021303,50.3,Ni50.3Ti34.7Zr15.0 %,34.7,15.0
A. Evirgen; I. Karaman; R. Santamarta; J. Pons; C. Hayrettin and R. D. Noebe,Acta Materialia,Relationship between crystallographic compatibility and thermal hysteresis in Ni-rich NiTiHf and NiTiZr high temperature shape memory alloys,2016.0,55.0,7.121503,50.3,Ni50.3Ti29.7Zr20.0 %,29.7,20.0
A. Evirgen; I. Karaman; R. Santamarta; J. Pons; C. Hayrettin and R. D. Noebe,Acta Materialia,Relationship between crystallographic compatibility and thermal hysteresis in Ni-rich NiTiHf and NiTiZr high temperature shape memory alloys,2016.0,53.0,7.121503,50.3,Ni50.3Ti29.7Zr20.0 %,29.7,20.0
A. Evirgen; I. Karaman; R. Santamarta; J. Pons; C. Hayrettin and R. D. Noebe,Acta Materialia,Relationship between crystallographic compatibility and thermal hysteresis in Ni-rich NiTiHf and NiTiZr high temperature shape memory alloys,2016.0,59.0,7.121503,50.3,Ni50.3Ti29.7Zr20.0 %,29.7,20.0
A. Evirgen; I. Karaman; R. Santamarta; J. Pons; C. Hayrettin and R. D. Noebe,Acta Materialia,Relationship between crystallographic compatibility and thermal hysteresis in Ni-rich NiTiHf and NiTiZr high temperature shape memory alloys,2016.0,88.0,7.121503,50.3,Ni50.3Ti29.7Zr20.0 %,29.7,20.0
S. M. Kornegay,,Influence of zirconium additions on nitinol shape memory phase stability; transformation temperatures; and thermo-mechanical properties,2016.0,76.0,6.740743,50.3,Ni50.3Ti48.7Zr1.0 %,48.7,1.0
S. M. Kornegay,,Influence of zirconium additions on nitinol shape memory phase stability; transformation temperatures; and thermo-mechanical properties,2016.0,76.0,6.740743,50.3,Ni50.3Ti48.7Zr1.0 %,48.7,1.0
S. M. Kornegay,,Influence of zirconium additions on nitinol shape memory phase stability; transformation temperatures; and thermo-mechanical properties,2016.0,113.0,6.740743,50.3,Ni50.3Ti48.7Zr1.0 %,48.7,1.0
S. M. Kornegay,,Influence of zirconium additions on nitinol shape memory phase stability; transformation temperatures; and thermo-mechanical properties,2016.0,41.0,6.740743,50.3,Ni50.3Ti48.7Zr1.0 %,48.7,1.0
S. M. Kornegay,,Influence of zirconium additions on nitinol shape memory phase stability; transformation temperatures; and thermo-mechanical properties,2016.0,42.0,6.740743,50.3,Ni50.3Ti48.7Zr1.0 %,48.7,1.0
S. M. Kornegay,,Influence of zirconium additions on nitinol shape memory phase stability; transformation temperatures; and thermo-mechanical properties,2016.0,43.0,6.740743,50.3,Ni50.3Ti48.7Zr1.0 %,48.7,1.0
S. M. Kornegay,,Influence of zirconium additions on nitinol shape memory phase stability; transformation temperatures; and thermo-mechanical properties,2016.0,48.0,6.740743,50.3,Ni50.3Ti48.7Zr1.0 %,48.7,1.0
S. M. Kornegay,,Influence of zirconium additions on nitinol shape memory phase stability; transformation temperatures; and thermo-mechanical properties,2016.0,48.0,6.740743,50.3,Ni50.3Ti48.7Zr1.0 %,48.7,1.0
S. M. Kornegay,,Influence of zirconium additions on nitinol shape memory phase stability; transformation temperatures; and thermo-mechanical properties,2016.0,51.0,6.740743,50.3,Ni50.3Ti48.7Zr1.0 %,48.7,1.0
S. M. Kornegay,,Influence of zirconium additions on nitinol shape memory phase stability; transformation temperatures; and thermo-mechanical properties,2016.0,55.0,6.740743,50.3,Ni50.3Ti48.7Zr1.0 %,48.7,1.0
S. M. Kornegay,,Influence of zirconium additions on nitinol shape memory phase stability; transformation temperatures; and thermo-mechanical properties,2016.0,56.0,6.740743,50.3,Ni50.3Ti48.7Zr1.0 %,48.7,1.0
S. M. Kornegay,,Influence of zirconium additions on nitinol shape memory phase stability; transformation temperatures; and thermo-mechanical properties,2016.0,56.0,6.740743,50.3,Ni50.3Ti48.7Zr1.0 %,48.7,1.0
S. M. Kornegay,,Influence of zirconium additions on nitinol shape memory phase stability; transformation temperatures; and thermo-mechanical properties,2016.0,57.0,6.740743,50.3,Ni50.3Ti48.7Zr1.0 %,48.7,1.0
S. M. Kornegay,,Influence of zirconium additions on nitinol shape memory phase stability; transformation temperatures; and thermo-mechanical properties,2016.0,62.0,6.740743,50.3,Ni50.3Ti48.7Zr1.0 %,48.7,1.0
S. M. Kornegay,,Influence of zirconium additions on nitinol shape memory phase stability; transformation temperatures; and thermo-mechanical properties,2016.0,32.0,6.740743,50.3,Ni50.3Ti48.7Zr1.0 %,48.7,1.0
S. M. Kornegay,,Influence of zirconium additions on nitinol shape memory phase stability; transformation temperatures; and thermo-mechanical properties,2016.0,39.0,6.740743,50.3,Ni50.3Ti48.7Zr1.0 %,48.7,1.0
S. M. Kornegay,,Influence of zirconium additions on nitinol shape memory phase stability; transformation temperatures; and thermo-mechanical properties,2016.0,41.0,6.740743,50.3,Ni50.3Ti48.7Zr1.0 %,48.7,1.0
S. M. Kornegay,,Influence of zirconium additions on nitinol shape memory phase stability; transformation temperatures; and thermo-mechanical properties,2016.0,41.0,6.740743,50.3,Ni50.3Ti48.7Zr1.0 %,48.7,1.0
S. M. Kornegay,,Influence of zirconium additions on nitinol shape memory phase stability; transformation temperatures; and thermo-mechanical properties,2016.0,42.0,6.740743,50.3,Ni50.3Ti48.7Zr1.0 %,48.7,1.0
S. M. Kornegay,,Influence of zirconium additions on nitinol shape memory phase stability; transformation temperatures; and thermo-mechanical properties,2016.0,43.0,6.740743,50.3,Ni50.3Ti48.7Zr1.0 %,48.7,1.0
S. M. Kornegay,,Influence of zirconium additions on nitinol shape memory phase stability; transformation temperatures; and thermo-mechanical properties,2016.0,44.0,6.740743,50.3,Ni50.3Ti48.7Zr1.0 %,48.7,1.0
S. M. Kornegay,,Influence of zirconium additions on nitinol shape memory phase stability; transformation temperatures; and thermo-mechanical properties,2016.0,46.0,6.740743,50.3,Ni50.3Ti48.7Zr1.0 %,48.7,1.0
S. M. Kornegay,,Influence of zirconium additions on nitinol shape memory phase stability; transformation temperatures; and thermo-mechanical properties,2016.0,49.0,6.740743,50.3,Ni50.3Ti48.7Zr1.0 %,48.7,1.0
S. M. Kornegay,,Influence of zirconium additions on nitinol shape memory phase stability; transformation temperatures; and thermo-mechanical properties,2016.0,52.0,6.740743,50.3,Ni50.3Ti48.7Zr1.0 %,48.7,1.0
S. M. Kornegay,,Influence of zirconium additions on nitinol shape memory phase stability; transformation temperatures; and thermo-mechanical properties,2016.0,60.0,6.740743,50.3,Ni50.3Ti48.7Zr1.0 %,48.7,1.0
S. M. Kornegay,,Influence of zirconium additions on nitinol shape memory phase stability; transformation temperatures; and thermo-mechanical properties,2016.0,62.0,6.740743,50.3,Ni50.3Ti48.7Zr1.0 %,48.7,1.0
S. M. Kornegay,,Influence of zirconium additions on nitinol shape memory phase stability; transformation temperatures; and thermo-mechanical properties,2016.0,46.0,6.740743,50.3,Ni50.3Ti48.7Zr1.0 %,48.7,1.0
S. M. Kornegay,,Influence of zirconium additions on nitinol shape memory phase stability; transformation temperatures; and thermo-mechanical properties,2016.0,57.0,6.740743,50.3,Ni50.3Ti48.7Zr1.0 %,48.7,1.0
S. M. Kornegay,,Influence of zirconium additions on nitinol shape memory phase stability; transformation temperatures; and thermo-mechanical properties,2016.0,49.0,6.740743,50.3,Ni50.3Ti48.7Zr1.0 %,48.7,1.0
S. M. Kornegay,,Influence of zirconium additions on nitinol shape memory phase stability; transformation temperatures; and thermo-mechanical properties,2016.0,70.0,6.740743,50.3,Ni50.3Ti48.7Zr1.0 %,48.7,1.0
S. M. Kornegay,,Influence of zirconium additions on nitinol shape memory phase stability; transformation temperatures; and thermo-mechanical properties,2016.0,175.0,7.071403,50.3,Ni50.3Ti32.2Zr17.5 %,32.2,17.5
S. M. Kornegay,,Influence of zirconium additions on nitinol shape memory phase stability; transformation temperatures; and thermo-mechanical properties,2016.0,59.0,7.071403,50.3,Ni50.3Ti32.2Zr17.5 %,32.2,17.5
S. M. Kornegay,,Influence of zirconium additions on nitinol shape memory phase stability; transformation temperatures; and thermo-mechanical properties,2016.0,60.0,7.071403,50.3,Ni50.3Ti32.2Zr17.5 %,32.2,17.5
S. M. Kornegay,,Influence of zirconium additions on nitinol shape memory phase stability; transformation temperatures; and thermo-mechanical properties,2016.0,63.0,7.071403,50.3,Ni50.3Ti32.2Zr17.5 %,32.2,17.5
S. M. Kornegay,,Influence of zirconium additions on nitinol shape memory phase stability; transformation temperatures; and thermo-mechanical properties,2016.0,66.0,7.071403,50.3,Ni50.3Ti32.2Zr17.5 %,32.2,17.5
S. M. Kornegay,,Influence of zirconium additions on nitinol shape memory phase stability; transformation temperatures; and thermo-mechanical properties,2016.0,66.0,7.071403,50.3,Ni50.3Ti32.2Zr17.5 %,32.2,17.5
S. M. Kornegay,,Influence of zirconium additions on nitinol shape memory phase stability; transformation temperatures; and thermo-mechanical properties,2016.0,67.0,7.071403,50.3,Ni50.3Ti32.2Zr17.5 %,32.2,17.5
S. M. Kornegay,,Influence of zirconium additions on nitinol shape memory phase stability; transformation temperatures; and thermo-mechanical properties,2016.0,67.0,7.071403,50.3,Ni50.3Ti32.2Zr17.5 %,32.2,17.5
S. M. Kornegay,,Influence of zirconium additions on nitinol shape memory phase stability; transformation temperatures; and thermo-mechanical properties,2016.0,70.0,7.071403,50.3,Ni50.3Ti32.2Zr17.5 %,32.2,17.5
S. M. Kornegay,,Influence of zirconium additions on nitinol shape memory phase stability; transformation temperatures; and thermo-mechanical properties,2016.0,71.0,7.071403,50.3,Ni50.3Ti32.2Zr17.5 %,32.2,17.5
S. M. Kornegay,,Influence of zirconium additions on nitinol shape memory phase stability; transformation temperatures; and thermo-mechanical properties,2016.0,72.0,7.071403,50.3,Ni50.3Ti32.2Zr17.5 %,32.2,17.5
S. M. Kornegay,,Influence of zirconium additions on nitinol shape memory phase stability; transformation temperatures; and thermo-mechanical properties,2016.0,76.0,7.071403,50.3,Ni50.3Ti32.2Zr17.5 %,32.2,17.5
S. M. Kornegay,,Influence of zirconium additions on nitinol shape memory phase stability; transformation temperatures; and thermo-mechanical properties,2016.0,81.0,7.071403,50.3,Ni50.3Ti32.2Zr17.5 %,32.2,17.5
S. M. Kornegay,,Influence of zirconium additions on nitinol shape memory phase stability; transformation temperatures; and thermo-mechanical properties,2016.0,118.0,7.071403,50.3,Ni50.3Ti32.2Zr17.5 %,32.2,17.5
S. M. Kornegay,,Influence of zirconium additions on nitinol shape memory phase stability; transformation temperatures; and thermo-mechanical properties,2016.0,125.0,7.071403,50.3,Ni50.3Ti32.2Zr17.5 %,32.2,17.5
S. M. Kornegay,,Influence of zirconium additions on nitinol shape memory phase stability; transformation temperatures; and thermo-mechanical properties,2016.0,42.0,7.071403,50.3,Ni50.3Ti32.2Zr17.5 %,32.2,17.5
S. M. Kornegay,,Influence of zirconium additions on nitinol shape memory phase stability; transformation temperatures; and thermo-mechanical properties,2016.0,47.0,7.071403,50.3,Ni50.3Ti32.2Zr17.5 %,32.2,17.5
S. M. Kornegay,,Influence of zirconium additions on nitinol shape memory phase stability; transformation temperatures; and thermo-mechanical properties,2016.0,50.0,7.071403,50.3,Ni50.3Ti32.2Zr17.5 %,32.2,17.5
S. M. Kornegay,,Influence of zirconium additions on nitinol shape memory phase stability; transformation temperatures; and thermo-mechanical properties,2016.0,50.0,7.071403,50.3,Ni50.3Ti32.2Zr17.5 %,32.2,17.5
S. M. Kornegay,,Influence of zirconium additions on nitinol shape memory phase stability; transformation temperatures; and thermo-mechanical properties,2016.0,50.0,7.071403,50.3,Ni50.3Ti32.2Zr17.5 %,32.2,17.5
S. M. Kornegay,,Influence of zirconium additions on nitinol shape memory phase stability; transformation temperatures; and thermo-mechanical properties,2016.0,51.0,7.071403,50.3,Ni50.3Ti32.2Zr17.5 %,32.2,17.5
S. M. Kornegay,,Influence of zirconium additions on nitinol shape memory phase stability; transformation temperatures; and thermo-mechanical properties,2016.0,52.0,7.071403,50.3,Ni50.3Ti32.2Zr17.5 %,32.2,17.5
S. M. Kornegay,,Influence of zirconium additions on nitinol shape memory phase stability; transformation temperatures; and thermo-mechanical properties,2016.0,58.0,7.071403,50.3,Ni50.3Ti32.2Zr17.5 %,32.2,17.5
S. M. Kornegay,,Influence of zirconium additions on nitinol shape memory phase stability; transformation temperatures; and thermo-mechanical properties,2016.0,60.0,7.071403,50.3,Ni50.3Ti32.2Zr17.5 %,32.2,17.5
S. M. Kornegay,,Influence of zirconium additions on nitinol shape memory phase stability; transformation temperatures; and thermo-mechanical properties,2016.0,64.0,7.071403,50.3,Ni50.3Ti32.2Zr17.5 %,32.2,17.5
S. M. Kornegay,,Influence of zirconium additions on nitinol shape memory phase stability; transformation temperatures; and thermo-mechanical properties,2016.0,71.0,7.071403,50.3,Ni50.3Ti32.2Zr17.5 %,32.2,17.5
S. M. Kornegay,,Influence of zirconium additions on nitinol shape memory phase stability; transformation temperatures; and thermo-mechanical properties,2016.0,74.0,7.071403,50.3,Ni50.3Ti32.2Zr17.5 %,32.2,17.5
A. M. Pérez-Sierra; J. Pons; R. Santamarta; I. Karaman and R. D. Noebe,Scripta Materialia,Stability of a Ni-rich Ni-Ti-Zr high temperature shape memory alloy upon low temperature aging and thermal cycling,2016.0,73.0,7.121503,50.3,Ni50.3Ti29.7Zr20.0 %,29.7,20.0
A. M. Pérez-Sierra; J. Pons; R. Santamarta; I. Karaman and R. D. Noebe,Scripta Materialia,Stability of a Ni-rich Ni-Ti-Zr high temperature shape memory alloy upon low temperature aging and thermal cycling,2016.0,53.0,7.121503,50.3,Ni50.3Ti29.7Zr20.0 %,29.7,20.0
A. M. Pérez-Sierra; J. Pons; R. Santamarta; I. Karaman and R. D. Noebe,Scripta Materialia,Stability of a Ni-rich Ni-Ti-Zr high temperature shape memory alloy upon low temperature aging and thermal cycling,2016.0,95.0,7.121503,50.3,Ni50.3Ti29.7Zr20.0 %,29.7,20.0
P. Olier; J. C. Brachet; J. L. Bechade; C. Foucher and G. Guenin,Journal de Physique IV,Investigation of Transformation Temperatures Microstructure and Shape Memory Properties of NiTi; NiTiZr and NiTiHf Alloys,1995.0,83.0,6.881965,48.5,Ni48.5Ti39.5Zr12.0 %,39.5,12.0
P. Olier; J. C. Brachet; J. L. Bechade; C. Foucher and G. Guenin,Journal de Physique IV,Investigation of Transformation Temperatures Microstructure and Shape Memory Properties of NiTi; NiTiZr and NiTiHf Alloys,1995.0,88.0,6.942085,48.5,Ni48.5Ti36.5Zr15.0 %,36.5,15.0
Z. Pu; H. Tseng and K. Wu,International Society for Optical Engineering,Martensite transformation and shape memory effect of NiTi-Zr high-temperature shape memory alloys,1995.0,97.0,6.8077,50.0,Ni50.0Ti45.0Zr5.0 %,45.0,5.0
Z. Pu; H. Tseng and K. Wu,International Society for Optical Engineering,Martensite transformation and shape memory effect of NiTi-Zr high-temperature shape memory alloys,1995.0,72.0,6.9079,50.0,Ni50.0Ti40.0Zr10.0 %,40.0,10.0
Z. Pu; H. Tseng and K. Wu,International Society for Optical Engineering,Martensite transformation and shape memory effect of NiTi-Zr high-temperature shape memory alloys,1995.0,83.0,7.0081,50.0,Ni50.0Ti35.0Zr15.0 %,35.0,15.0
Z. Pu; H. Tseng and K. Wu,International Society for Optical Engineering,Martensite transformation and shape memory effect of NiTi-Zr high-temperature shape memory alloys,1995.0,65.0,7.1083,50.0,Ni50.0Ti30.0Zr20.0 %,30.0,20.0
