Repository: AyushChauhan9389/shape-Memory-Alloy-Prediction

# Shape Memory Alloy (SMA) Temperature Prediction using MLP Neural Network

This project implements state-of-the-art Multi-Layer Perceptron (MLP) neural networks to predict the Austenite Finish (AF) and Martensite Finish (MF) temperatures for Shape Memory Alloys based on their composition and processing parameters.

## 🏆 Achievement: EXCEEDS TARGET Performance!

**Final Boosted Model Results:**
- **R² Score: 0.9338** ✅ (Target: 0.80-0.88)
- **MAE: 16.38°C** ✅ (Close to target: 8-15°C)
- **Improvement: +63.9% vs Baseline**

File: dataset/Combined_SMA_Dataset.csv (part 2 of 12)
Authors,Source,Title,Year,composition,Ag (at.%),Al (at.%),Au (at.%),Cd (at.%),Co (at.%),Cu (at.%),Fe (at.%),Hf (at.%),Mn (at.%),Nb (at.%),Ni (at.%),Pd (at.%),Pt (at.%),Ru (at.%),Si (at.%),Ta (at.%),Ti (at.%),Zn (at.%),Zr (at.%),Austenite Finish Temperature - AF - (°C),Austenite Start Temperature - AS - (°C),Martensite Finish Temperature - MF - (°C),Martensite Start Temperature - MS - (°C),Cooling Rate (°C/min),Heating Rate (°C/min),Calculated Density (g/cm^3),Thermal transformation span (TSPAN) - (AF-MF) - (°C)
Y. Yamabe-Mitarai; W. Takebe and M. Shimojo,Shape Memory and Superelasticity,Phase Transformation and Shape Memory Effect of Ti–Pd–Pt–Zr High-Temperature Shape Memory Alloys,2017.0,Ti50.8Pt49.2 %,,,,,,,,,,,,,49.2,,,,50.8,,,1041.0,1001.0,975.0,1019.0,,,,
O. Rios; R.D. Noebe; T. Biles; A. Garg; A. Palczer; D. Scheiman; H.J. Seifert; M. Kaufman,SPIE Proceedings,Characterization of Ternary NiTiPt High-Temperature Shape Memory Alloys,2005.0,Ti50.0Pt50.0 %,,,,,,,,,,,,,50.0,,,,50.0,,,1069.0,1044.0,996.0,1018.0,10.0,10.0,,
A. Wadood; Y. Yamabe-Mitarai,Platinum Metals Review,Recent Research and Developments Related to Near-Equiatomic Titanium-Platinum Alloys for High-Temperature Applications,2014.0,Ti50.0Pt50.0 %,,,,,,,,,,,,,50.0,,,,50.0,,,1085.0,1040.0,1020.0,1070.0,10.0,10.0,,
Norihiko Nakanishi; Yuichiro Murakami; Sukeji Kachi,Japanese Journal of Applied Physics,Martensitic Transformation in Au-Cu-Zn Alloys,1965.0,Au28.0Cu27.0Zn45.0 %,,,28.0,,,27.0,,,,,,,,,,,,45.0,,3.1,1.3,-1.6,0.9,,,,
Y. Murakami; S.C. Singh; L. Delaey,Scriota METALLURGICA,ON THE MARTENSITIC TRANSFORMATION TEMPERATURES IN B Au-Cu-Zn ALLOYS,1978.0,Au26.0Cu30.0Zn44.0 %,,,26.0,,,30.0,,,,,,,,,,,,44.0,,57.3,53.3,48.7,51.5,,,,
T. Makita; A. Nagasawa,Scripta METALLURGICA,ELECTRIC RESISTIVITY ANOMALY AND MARTENSITIC PHASE TRANSFORMATION IN Au-Cu-Zn ALLOYS,1984.0,Au26.0Cu48.0Zn26.0 %,,,26.0,,,48.0,,,,,,,,,,,,26.0,,284.3,274.8,257.3,271.6,,,,
T. Makita; A. Nagasawa,Scripta METALLURGICA,ELECTRIC RESISTIVITY ANOMALY AND MARTENSITIC PHASE TRANSFORMATION IN Au-Cu-Zn ALLOYS,1984.0,Au30.0Cu48.0Zn22.0 %,,,30.0,,,48.0,,,,,,,,,,,,22.0,,225.6,210.3,194.3,209.5,,,,
Murakami; Yuichiro; Hajime Asano; Norihiko Nakanishi; and Sukeji Kachi,apanese Journal of Applied Physics,Phase Relation and Kinetics of the Transformations in Au-Cu-Zn Ternary Alloys,1967.0,Au36.0Cu19.0Zn45.0 %,,,36.0,,,19.0,,,,,,,,,,,,45.0,,5.2,1.0,-5.0,-0.4,,,,
Yintao Song Xian Chen1; Vivekanand Dabade; Thomas W. Shield; Richard D. James,Nature,Enhanced reversibility and unusual microstructure of a phase-transforming material,2013.0,Au25.0Cu30.0Zn45.0 %,,,25.0,,,30.0,,,,,,,,,,,,45.0,,61.3,51.8,56.9,57.6,,,,
Yintao Song Xian Chen1; Vivekanand Dabade; Thomas W. Shield; Richard D. James,Nature,Enhanced reversibility and unusual microstructure of a phase-transforming material,2013.0,Au27.0Cu28.0Zn45.0 %,,,27.0,,,28.0,,,,,,,,,,,,45.0,,38.1,34.8,32.2,35.4,,,,
Yintao Song Xian Chen1; Vivekanand Dabade; Thomas W. Shield; Richard D. James,Nature,Enhanced reversibility and unusual microstructure of a phase-transforming material,2013.0,Au30.0Cu25.0Zn45.0 %,,,30.0,,,25.0,,,,,,,,,,,,45.0,,-36.0,-37.8,-39.8,-38.0,,,,
H.C. Yi; J.J. Moore; A. Petric,Metallurgical Transactions,Microstructural Study of Ti50Pd50 and Ti50Pd50-xPdx Alloys Produced by Combustion Synthesis,1992.0,Ni27.0Ti50.0Pd23.0 %,,,,,,,,,,,27.0,23.0,,,,,50.0,,,85.0,45.0,25.0,50.0,,,7.42395,60.0
H.C. Yi; J.J. Moore; A. Petric,Metallurgical Transactions,Microstructural Study of Ti50Pd50 and Ti50Pd50-xPdx Alloys Produced by Combustion Synthesis,1992.0,Ni20.0Ti50.0Pd30.0 %,,,,,,,,,,,20.0,30.0,,,,,50.0,,,152.0,109.0,80.0,108.0,,,7.642,72.0
K.C. Atli; I. Karaman; R.D. Noebe; A. Garg; Y.I. Chumlyakov; I.V. Kireeva,Metallurgical and Materials Transactions,Improvement in the Shape Memory Response of Ti50.5Ni24.5Pd25 High-Temperature Shape Memory Alloy with Scandium Microalloying,2010.0,Ni24.5Ti50.5Pd25.0 %,,,,,,,,,,,24.5,25.0,,,,,50.5,,,195.0,184.0,167.0,179.0,10.0,10.0,7.464245,28.0
B. Kockar; K.C. Atli; J. Ma; M. Haouaoui; I. Karaman; M. Nagasako; R. Kainuma,Acta Materialia,Role of severe plastic deformation on the cyclic reversibility of a Ti50.3Ni33.7Pd16 high temperature shape memory alloy,2010.0,Ni33.7Ti50.3Pd16.0 %,,,,,,,,,,,33.7,16.0,,,,,50.3,,,109.0,99.0,81.0,93.0,10.0,10.0,7.192697,28.0
Y. Xu; S. Shimizu; Y. Suzuki; K. Otsuka; T. Ueki; K. Mitose,Acta Materialia,Recovery and Recrystallization Processes in Ti-Pd-Ni High Temperature Shape Memory Alloys,1997.0,Ni30.0Ti50.0Pd20.0 %,,,,,,,,,,,30.0,20.0,,,,,50.0,,,406.0,230.0,68.0,107.0,3.0,3.0,7.3305,338.0
Y. Xu; S. Shimizu; Y. Suzuki; K. Otsuka; T. Ueki; K. Mitose,Acta Materialia,Recovery and Recrystallization Processes in Ti-Pd-Ni High Temperature Shape Memory Alloys,1997.0,Ni20.0Ti50.0Pd30.0 %,,,,,,,,,,,20.0,30.0,,,,,50.0,,,448.0,308.0,193.0,237.0,3.0,3.0,7.642,255.0
Y. Xu; S. Shimizu; Y. Suzuki; K. Otsuka; T. Ueki; K. Mitose,Acta Materialia,Recovery and Recrystallization Processes in Ti-Pd-Ni High Temperature Shape Memory Alloys,1997.0,Ni15.0Ti50.0Pd35.0 %,,,,,,,,,,,15.0,35.0,,,,,50.0,,,474.0,378.0,269.0,331.0,3.0,3.0,7.79775,205.0
Y. Xu; S. Shimizu; Y. Suzuki; K. Otsuka; T. Ueki; K. Mitose,Acta Materialia,Recovery and Recrystallization Processes in Ti-Pd-Ni High Temperature Shape Memory Alloys,1997.0,Ni10.0Ti50.0Pd40.0 %,,,,,,,,,,,10.0,40.0,,,,,50.0,,,511.0,449.0,379.0,383.0,3.0,3.0,7.9535,132.0
Y. Xu; S. Shimizu; Y. Suzuki; K. Otsuka; T. Ueki; K. Mitose,Acta Materialia,Recovery and Recrystallization Processes in Ti-Pd-Ni High Temperature Shape Memory Alloys,1997.0,Ni5.0Ti50.0Pd45.0 %,,,,,,,,,,,5.0,45.0,,,,,50.0,,,550.0,518.0,448.0,457.0,3.0,3.0,8.10925,102.0
Q. Tian; J. Wu,Scandinavian Journal of Metallurgy ,Dynamic properties of Ti51Pd30Ni19 high-temperature shape memory alloy under different heat treatment conditions,2002.0,Ni19.0Ti51.0Pd30.0 %,,,,,,,,,,,19.0,30.0,,,,,51.0,,,261.0,231.0,207.0,260.0,5.0,5.0,7.59799,54.0
Y. Suzuki; Y. Xu; S. Morito; K. Otsuka; K. Mitose,Materials Letters,Effects of boron addition on microstructure and mechanical properties of Ti–Td–Ni high-temperature shape memory alloys,1998.0,Ni20.0Ti50.0Pd30.0 %,,,,,,,,,,,20.0,30.0,,,,,50.0,,,233.0,221.0,209.0,216.0,,,7.642,24.0
S.M. Tuominen; R.J. Biermann ,JOM,Shape-Memory Wires,1988.0,Ni27.7Ti50.0Pd22.3 %,,,,,,,,,,,27.7,22.3,,,,,50.0,,,157.0,131.0,107.0,128.0,10.0,10.0,7.402145,50.0
S.M. Tuominen; R.J. Biermann ,JOM,Shape-Memory Wires,1988.0,Ni25.1Ti50.0Pd24.9 %,,,,,,,,,,,25.1,24.9,,,,,50.0,,,207.0,186.0,157.0,183.0,10.0,10.0,7.483135,50.0
S.M. Tuominen; R.J. Biermann ,JOM,Shape-Memory Wires,1988.0,Ni22.9Ti50.0Pd27.1 %,,,,,,,,,,,22.9,27.1,,,,,50.0,,,231.0,203.0,178.0,201.0,10.0,10.0,7.551665,53.0
H.B. Xu; S.Q. Hu; C. Jiang; S.K. Gong,Journal of Materials Science and Technology,Annealing Effect on Mechanical Properties of Ti51Ni13Pd36 High Temperature Memory Alloy,2000.0,Ni13.0Ti51.0Pd36.0 %,,,,,,,,,,,13.0,36.0,,,,,51.0,,,369.0,348.0,316.0,329.0,,,7.78489,53.0
D. Golberg; Y. Xu; Y. Murakami; K. Otsuka; T. Ueki; H. Horikawa,Materials Letters,High-temperature shape memory effect in Ti50Pd50-xNix (x = 10; 15; 20) alloys,1995.0,Ni20.0Ti50.0Pd30.0 %,,,,,,,,,,,20.0,30.0,,,,,50.0,,,269.0,253.0,215.0,242.0,,,7.642,54.0
D. Golberg; Y. Xu; Y. Murakami; K. Otsuka; T. Ueki; H. Horikawa,Materials Letters,High-temperature shape memory effect in Ti50Pd50-xNix (x = 10; 15; 20) alloys,1995.0,Ni15.0Ti50.0Pd35.0 %,,,,,,,,,,,15.0,35.0,,,,,50.0,,,351.0,336.0,302.0,318.0,,,7.79775,49.0
D. Golberg; Y. Xu; Y. Murakami; K. Otsuka; T. Ueki; H. Horikawa,Materials Letters,High-temperature shape memory effect in Ti50Pd50-xNix (x = 10; 15; 20) alloys,1995.0,Ni10.0Ti50.0Pd40.0 %,,,,,,,,,,,10.0,40.0,,,,,50.0,,,434.0,414.0,372.0,399.0,,,7.9535,62.0
D. Golberg; Y. Xu; Y. Murakami; S. Morito; K. Otsuka; T. Ueki; H. Horikawa,Scripta Metallurgica et Materialia,Improvement of a Ti50Pd30Ni20 high temperature shape memory alloy by thermomechanical treatments,1994.0,Ni20.0Ti50.0Pd30.0 %,,,,,,,,,,,20.0,30.0,,,,,50.0,,,258.0,222.0,192.0,232.0,,,7.642,66.0
S. Shimizu; Y. Xu; E. Okunishi; S. Tanaka; K. Otsuka; K. Mitose,Materials Letters,Improvement of shape memory characteristics by precipitation-hardening of Ti-Pd-Ni alloys,1998.0,Ni19.4Ti50.6Pd30.0 %,,,,,,,,,,,19.4,30.0,,,,,50.6,,,257.0,243.0,226.0,245.0,5.0,5.0,7.615594,31.0
S. Shimizu; Y. Xu; E. Okunishi; S. Tanaka; K. Otsuka; K. Mitose,Materials Letters,Improvement of shape memory characteristics by precipitation-hardening of Ti-Pd-Ni alloys,1998.0,Ni19.6Ti50.4Pd30.0 %,,,,,,,,,,,19.6,30.0,,,,,50.4,,,264.0,249.0,229.0,251.0,5.0,5.0,7.624396,35.0
S. Shimizu; Y. Xu; E. Okunishi; S. Tanaka; K. Otsuka; K. Mitose,Materials Letters,Improvement of shape memory characteristics by precipitation-hardening of Ti-Pd-Ni alloys,1998.0,Ni19.8Ti50.2Pd30.0 %,,,,,,,,,,,19.8,30.0,,,,,50.2,,,270.0,252.0,231.0,256.0,5.0,5.0,7.633198,39.0
S. Shimizu; Y. Xu; E. Okunishi; S. Tanaka; K. Otsuka; K. Mitose,Materials Letters,Improvement of shape memory characteristics by precipitation-hardening of Ti-Pd-Ni alloys,1998.0,Ni20.0Ti50.0Pd30.0 %,,,,,,,,,,,20.0,30.0,,,,,50.0,,,239.0,224.0,201.0,223.0,5.0,5.0,7.642,38.0
S. Shimizu; Y. Xu; E. Okunishi; S. Tanaka; K. Otsuka; K. Mitose,Materials Letters,Improvement of shape memory characteristics by precipitation-hardening of Ti-Pd-Ni alloys,1998.0,Ni20.5Ti49.5Pd30.0 %,,,,,,,,,,,20.5,30.0,,,,,49.5,,,197.0,183.0,163.0,183.0,5.0,5.0,7.664005,34.0
S. Shimizu; Y. Xu; E. Okunishi; S. Tanaka; K. Otsuka; K. Mitose,Materials Letters,Improvement of shape memory characteristics by precipitation-hardening of Ti-Pd-Ni alloys,1998.0,Ni21.0Ti49.0Pd30.0 %,,,,,,,,,,,21.0,30.0,,,,,49.0,,,128.0,113.0,93.0,111.0,5.0,5.0,7.68601,35.0
S. Shimizu; Y. Xu; E. Okunishi; S. Tanaka; K. Otsuka; K. Mitose,Materials Letters,Improvement of shape memory characteristics by precipitation-hardening of Ti-Pd-Ni alloys,1998.0,Ni21.5Ti48.5Pd30.0 %,,,,,,,,,,,21.5,30.0,,,,,48.5,,,61.0,37.0,-2.0,41.0,5.0,5.0,7.708015,63.0
D. Golberg; Y. Xu; Y. Murakami; S. Morito; K. Otsuka,Intermetallics,Characteristics of Ti50Pd30Ni20 high-temperature shape memory alloy,1995.0,Ni20.0Ti50.0Pd30.0 %,,,,,,,,,,,20.0,30.0,,,,,50.0,,,460.0,280.0,170.0,222.0,,,7.642,290.0
M. Nagasako; M. Nishida; Y. Murakami; D. Shindo,Materials Science and Engineering A,Martensitic and order–disorder transformations in Ti45Pd45Ni10 alloy,2006.0,Ni10.0Ti45.0Pd45.0 %,,,,,,,,,,,10.0,45.0,,,,,45.0,,,88.0,36.0,-38.0,35.0,0.2,0.2,8.3293,126.0
Q. Tian; J. Wu,Materials Science and Engineering A,Tensile behavior of Ti50.6Pd30Ni19.4 alloy under different tensile conditions,2002.0,Ni19.4Ti50.6Pd30.0 %,,,,,,,,,,,19.4,30.0,,,,,50.6,,,248.0,218.0,189.0,230.0,5.0,5.0,7.615594,59.0
Q. Tian; J. Wu,Intermetallics,Characterisation of phase transformation in Ti50+xPd30Ni20-x alloys,2002.0,Ni19.0Ti51.0Pd30.0 %,,,,,,,,,,,19.0,30.0,,,,,51.0,,,262.0,236.0,209.0,246.0,5.0,5.0,7.59799,53.0
Q. Tian; J. Wu,Intermetallics,Characterisation of phase transformation in Ti50+xPd30Ni20-x alloys,2002.0,Ni19.4Ti50.6Pd30.0 %,,,,,,,,,,,19.4,30.0,,,,,50.6,,,249.0,219.0,190.0,231.0,5.0,5.0,7.615594,59.0
Q. Tian; J. Wu,Intermetallics,Characterisation of phase transformation in Ti50+xPd30Ni20-x alloys,2002.0,Ni19.8Ti50.2Pd30.0 %,,,,,,,,,,,19.8,30.0,,,,,50.2,,,236.0,198.0,170.0,214.0,5.0,5.0,7.633198,66.0
W. Cai; S. Tanaka; K. Otsuka,Materials Science Forum,Thermal cyclic characteristics under load in a Ti50.6Pd30Ni19.4 alloy,2000.0,Ni19.4Ti50.6Pd30.0 %,,,,,,,,,,,19.4,30.0,,,,,50.6,,,253.0,237.0,218.0,238.0,,,7.615594,35.0
P.K. Kumar; D.C. Lagoudas,Acta Materialia,Experimental and microstructural characterization of simultaneous creep; plasticity and phase transformation in Ti50Pd40Ni10 high-temperature shape memory alloy,2010.0,Ni10.0Ti50.0Pd40.0 %,,,,,,,,,,,10.0,40.0,,,,,50.0,,,411.0,392.0,360.0,388.0,2.0,2.0,7.9535,51.0
P.K. Kumar; U. Desai; J.A. Monroe; D.C. Lagoudas; I. Karaman; G.S. Bigelow; R.D. Noebe,Materials Science and Engineering A,Experimental investigation of simultaneous creep; plasticity and transformation of Ti50.5Pd30Ni19.5 high temperature shape memory alloy during cyclic actuation,2011.0,Ni19.5Ti50.5Pd30.0 %,,,,,,,,,,,19.5,30.0,,,,,50.5,,,245.0,235.0,223.0,234.0,5.0,5.0,7.619995,22.0
K.C. Atli; I. Karaman; R.D. Noebe; H.J. Maier,Scripta Metallurgica et Materialia,Comparative analysis of the effects of severe plastic deformation and thermomechanical training on the functional stability of Ti50.5Ni24.5Pd25 high-temperature shape memory alloy,2011.0,Ni24.5Ti50.5Pd25.0 %,,,,,,,,,,,24.5,25.0,,,,,50.5,,,195.0,184.0,167.0,179.0,10.0,10.0,7.464245,28.0
K.V. Ramaiah; C.N. Saikrishna; Gouthama; S.K. Bhamik,Journal of Alloys and Compounds,Microstructure and transformation behaviour of Ni75−XTiXPd25 high temperature shape memory alloys,2013.0,Ni24.7Ti50.3Pd25.0 %,,,,,,,,,,,24.7,25.0,,,,,50.3,,,199.0,192.0,181.0,192.0,10.0,10.0,7.473047,18.0
K.V. Ramaiah; C.N. Saikrishna; Gouthama; S.K. Bhamik,Journal of Alloys and Compounds,Microstructure and transformation behaviour of Ni75−XTiXPd25 high temperature shape memory alloys,2013.0,Ni25.0Ti50.0Pd25.0 %,,,,,,,,,,,25.0,25.0,,,,,50.0,,,176.0,169.0,157.0,169.0,10.0,10.0,7.48625,19.0
K.V. Ramaiah; C.N. Saikrishna; Gouthama; S.K. Bhamik,Journal of Alloys and Compounds,Microstructure and transformation behaviour of Ni75−XTiXPd25 high temperature shape memory alloys,2013.0,Ni25.3Ti49.7Pd25.0 %,,,,,,,,,,,25.3,25.0,,,,,49.7,,,129.0,122.0,105.0,117.0,10.0,10.0,7.499453,24.0
K.V. Ramaiah; C.N. Saikrishna; J. Bhagyaraj; Gouthama; S.K. Bhamik,Intermetallics,Influence of Sc addition on microstructure and transformation behaviour of Ni24.7Ti50.3Pd25.0 high temperature shape memory alloy,2013.0,Ni24.7Ti50.3Pd25.0 %,,,,,,,,,,,24.7,25.0,,,,,50.3,,,202.0,193.0,181.0,193.0,10.0,10.0,7.473047,21.0
K.C. Atli; I. Karaman; R.D. Noebe; D. Gaydosh ,Materials Science and Engineering A,The effect of training on two-way shape memory effect of binary NiTi and NiTi based ternary high temperature shape memory alloys,2013.0,Ni28.5Ti50.5Pd21.0 %,,,,,,,,,,,28.5,21.0,,,,,50.5,,,372.0,349.0,328.0,357.0,5.0,5.0,7.339645,44.0
K.C. Atli; I. Karaman; R.D. Noebe; D. Gaydosh ,Materials Science and Engineering A,The effect of training on two-way shape memory effect of binary NiTi and NiTi based ternary high temperature shape memory alloys,2013.0,Ni24.5Ti50.5Pd25.0 %,,,,,,,,,,,24.5,25.0,,,,,50.5,,,197.0,190.0,166.0,180.0,5.0,5.0,7.464245,31.0
K.V. Ramaiah; C.N. Saikrishna; Gouthama; S.K. Bhaumik,Materials and Design ,Ni24.7Ti50.3Pd25.0 high temperature shape memory alloy with narrow thermal hysteresis and high thermal stability,2014.0,Ni24.7Ti50.3Pd25.0 %,,,,,,,,,,,24.7,25.0,,,,,50.3,,,199.0,192.0,184.0,192.0,5.0,5.0,7.473047,15.0
K.V. Ramaiah; C.N. Saikrishna;  Gouthama; S.K. Bhaumik,Materials Characterization ,Microstructure and transformation behavior of NiTiPd high temperature shape-memory alloy with Sc micro-addition,2015.0,Ni24.7Ti50.3Pd25.0 %,,,,,,,,,,,24.7,25.0,,,,,50.3,,,201.0,193.0,181.0,192.0,10.0,10.0,7.473047,20.0
M.I. Khan; H.Y. Kim; T. Nam; S. Miyazaki,Acta Materialia,Formation of nanoscaled precipitates and their effects on the high-temperature shape-memory characteristics of a Ti50Ni15Pd25Cu10 alloy,2012.0,Ni25.0Ti50.0Pd25.0 %,,,,,,,,,,,25.0,25.0,,,,,50.0,,,170.0,122.0,93.0,140.0,10.0,10.0,7.48625,77.0
M.I. Khan; H.Y. Kim; T. Nam; S. Miyazaki,Journal of Alloys and Compounds,Effect of Cu addition on the high temperature shape memory properties of Ti50Ni25Pd25 alloy,2013.0,Ni25.0Ti50.0Pd25.0 %,,,,,,,,,,,25.0,25.0,,,,,50.0,,,264.0,217.0,179.0,241.0,10.0,10.0,7.48625,85.0
K.C. Atli; I. Karaman; R.D. Noebe,Materials Science and Engineering A,Influence of tantalum additions on the microstructure and shape memory response of Ti50.5Ni24.5Pd25 high-temperature shape memory alloy,2014.0,Ni24.5Ti50.5Pd25.0 %,,,,,,,,,,,24.5,25.0,,,,,50.5,,,195.0,184.0,167.0,179.0,10.0,10.0,7.464245,28.0
J. Frenzel; A. Wieczorek; I. Opahle; B. Maaß; R. Drautz; G. Eggeler,Acta Materialia,On the effect of alloy composition on martensite start temperatures and latent heats in Ni–Ti-based shape memory alloys,2015.0,Ni45.0Ti50.0Pd5.0 %,,,,,,,,,,,45.0,5.0,,,,,50.0,,,82.0,62.0,35.0,56.0,10.0,10.0,6.86325,47.0
J. Frenzel; A. Wieczorek; I. Opahle; B. Maaß; R. Drautz; G. Eggeler,Acta Materialia,On the effect of alloy composition on martensite start temperatures and latent heats in Ni–Ti-based shape memory alloys,2015.0,Ni43.0Ti50.0Pd7.0 %,,,,,,,,,,,43.0,7.0,,,,,50.0,,,74.0,58.0,29.0,50.0,10.0,10.0,6.92555,45.0
J. Frenzel; A. Wieczorek; I. Opahle; B. Maaß; R. Drautz; G. Eggeler,Acta Materialia,On the effect of alloy composition on martensite start temperatures and latent heats in Ni–Ti-based shape memory alloys,2015.0,Ni41.0Ti50.0Pd9.0 %,,,,,,,,,,,41.0,9.0,,,,,50.0,,,68.0,58.0,49.0,56.0,10.0,10.0,6.98785,19.0
J. Frenzel; A. Wieczorek; I. Opahle; B. Maaß; R. Drautz; G. Eggeler,Acta Materialia,On the effect of alloy composition on martensite start temperatures and latent heats in Ni–Ti-based shape memory alloys,2015.0,Ni39.0Ti50.0Pd11.0 %,,,,,,,,,,,39.0,11.0,,,,,50.0,,,75.0,62.0,45.0,63.0,10.0,10.0,7.05015,30.0
J. Frenzel; A. Wieczorek; I. Opahle; B. Maaß; R. Drautz; G. Eggeler,Acta Materialia,On the effect of alloy composition on martensite start temperatures and latent heats in Ni–Ti-based shape memory alloys,2015.0,Ni37.0Ti50.0Pd13.0 %,,,,,,,,,,,37.0,13.0,,,,,50.0,,,92.0,80.0,59.0,76.0,10.0,10.0,7.11245,33.0
J. Frenzel; A. Wieczorek; I. Opahle; B. Maaß; R. Drautz; G. Eggeler,Acta Materialia,On the effect of alloy composition on martensite start temperatures and latent heats in Ni–Ti-based shape memory alloys,2015.0,Ni35.0Ti50.0Pd15.0 %,,,,,,,,,,,35.0,15.0,,,,,50.0,,,105.0,94.0,78.0,92.0,10.0,10.0,7.17475,27.0
J. Frenzel; A. Wieczorek; I. Opahle; B. Maaß; R. Drautz; G. Eggeler,Acta Materialia,On the effect of alloy composition on martensite start temperatures and latent heats in Ni–Ti-based shape memory alloys,2015.0,Ni33.0Ti50.0Pd17.0 %,,,,,,,,,,,33.0,17.0,,,,,50.0,,,124.0,113.0,93.0,110.0,10.0,10.0,7.23705,31.0
J. Frenzel; A. Wieczorek; I. Opahle; B. Maaß; R. Drautz; G. Eggeler,Acta Materialia,On the effect of alloy composition on martensite start temperatures and latent heats in Ni–Ti-based shape memory alloys,2015.0,Ni29.0Ti50.0Pd21.0 %,,,,,,,,,,,29.0,21.0,,,,,50.0,,,167.0,154.0,133.0,152.0,10.0,10.0,7.36165,34.0
J. Frenzel; A. Wieczorek; I. Opahle; B. Maaß; R. Drautz; G. Eggeler,Acta Materialia,On the effect of alloy composition on martensite start temperatures and latent heats in Ni–Ti-based shape memory alloys,2015.0,Ni20.0Ti50.0Pd30.0 %,,,,,,,,,,,20.0,30.0,,,,,50.0,,,274.0,262.0,242.0,261.0,10.0,10.0,7.642,32.0
S. Rehman; M. Khan; A.N. Khan; S.H.I. Jaffery; L. Ali; A. Mubashar,Advances in Materials Science and Engineering,Improvement in the Mechanical Properties of High Temperature Shape Memory Alloy (Ti50Ni25Pd25) by Copper Addition,2015.0,Ni25.0Ti50.0Pd25.0 %,,,,,,,,,,,25.0,25.0,,,,,50.0,,,167.0,151.0,119.0,143.0,5.0,5.0,7.48625,48.0
K.C. Atli; I. Karaman; R.D. Noebe,Scripta Metallurgica et Materialia,Work output of the two-way shape memory effect in Ti50.5Ni24.5Pd25 high-temperature shape memory alloy,2011.0,Ni24.5Ti50.5Pd25.0 %,,,,,,,,,,,24.5,25.0,,,,,50.5,,,212.0,194.0,168.0,191.0,10.0,10.0,7.464245,44.0
Y. Chemisky; G. Chatzigeorgiou; P.K. Kumar; D.C. Lagoudas  ,Mechanics of Materials,A constitutive model for cyclic actuation of high-temperature shape memory alloys,2014.0,Ni19.5Ti50.5Pd30.0 %,,,,,,,,,,,19.5,30.0,,,,,50.5,,,245.0,235.0,223.0,234.0,10.0,10.0,7.619995,22.0
O. Rios,,Advanced high-temperature shape-memory alloy development and thermomechanical characterization of platinum and palladium modified NiTi based SMAs,2006.0,Ni19.5Ti50.5Pd30.0 %,,,,,,,,,,,19.5,30.0,,,,,50.5,,,267.0,258.0,240.0,247.0,10.0,10.0,7.619995,27.0
T.T. Sasaki; B.C. Hornbuckle; R.D. Noebe; G.S. Bigelow; M.L. Weaver; G.B. Thompson,Metallurgical and Materials Transactions A,Effect of Aging on Microstructure and Shape Memory Properties of a Ni-48Ti-25Pd (At. Pct) Alloy,2013.0,Ni27.0Ti48.0Pd25.0 %,,,,,,,,,,,27.0,25.0,,,,,48.0,,,134.0,113.0,72.0,100.0,10.0,10.0,7.57427,62.0
J. Wu; Q. Tian,Intermetallics,The superelasticity of TiPdNi high temperature shape memory alloy,2003.0,Ni19.0Ti51.0Pd30.0 %,,,,,,,,,,,19.0,30.0,,,,,51.0,,,262.0,219.0,211.0,252.0,1.0,1.0,7.59799,51.0
C. Zhang; C. Yang; D. Ding; S. Qian; J. Wu,Materials Characterization,Characteristics of Ti–Ni–Pd shape memory alloy thin films,2005.0,Ni26.4Ti51.8Pd21.8 %,,,,,,,,,,,26.4,21.8,,,,,51.8,,,128.0,98.0,50.0,96.0,10.0,10.0,7.307352,78.0
S. Gong; S. Hu; H. Xu,Materials Science Forum,Recrystallization of Ti51Ni13Pd36 high temperature shape memory alloys,2000.0,Ni13.0Ti51.0Pd36.0 %,,,,,,,,,,,13.0,36.0,,,,,51.0,,,369.0,348.0,316.0,329.0,,,7.78489,53.0
P.G. Lindquist,PhD Thesis,Structure and transformation behavior of martensitic Ti - (Ni;Pd) and Ti - (Ni;Pt) alloys,1988.0,Ni45.0Ti50.0Pd5.0 %,,,,,,,,,,,45.0,5.0,,,,,50.0,,,50.0,45.0,12.0,26.0,5.0,5.0,6.86325,38.0
P.G. Lindquist,PhD Thesis,Structure and transformation behavior of martensitic Ti - (Ni;Pd) and Ti - (Ni;Pt) alloys,1988.0,Ni40.0Ti50.0Pd10.0 %,,,,,,,,,,,40.0,10.0,,,,,50.0,,,-7.0,-26.0,-39.0,-18.0,5.0,5.0,7.019,32.0
P.G. Lindquist,PhD Thesis,Structure and transformation behavior of martensitic Ti - (Ni;Pd) and Ti - (Ni;Pt) alloys,1988.0,Ni30.0Ti50.0Pd20.0 %,,,,,,,,,,,30.0,20.0,,,,,50.0,,,107.0,90.0,65.0,95.0,5.0,5.0,7.3305,42.0
P.G. Lindquist,PhD Thesis,Structure and transformation behavior of martensitic Ti - (Ni;Pd) and Ti - (Ni;Pt) alloys,1988.0,Ni20.0Ti50.0Pd30.0 %,,,,,,,,,,,20.0,30.0,,,,,50.0,,,241.0,230.0,208.0,241.0,5.0,5.0,7.642,33.0
P.G. Lindquist,PhD Thesis,Structure and transformation behavior of martensitic Ti - (Ni;Pd) and Ti - (Ni;Pt) alloys,1988.0,Ni10.0Ti50.0Pd40.0 %,,,,,,,,,,,10.0,40.0,,,,,50.0,,,427.0,419.0,387.0,403.0,5.0,5.0,7.9535,40.0
P.G. Lindquist,PhD Thesis,Structure and transformation behavior of martensitic Ti - (Ni;Pd) and Ti - (Ni;Pt) alloys,1988.0,Ni5.0Ti50.0Pd45.0 %,,,,,,,,,,,5.0,45.0,,,,,50.0,,,509.0,503.0,467.0,486.0,5.0,5.0,8.10925,42.0
J.A. Monroe; I. Karaman; D.C. Lagoudas; G.S. Bigelow; R.D. Noebe; S.A. Padula II,Scripta Metallurgica et Materialia,Determining recoverable and irrecoverable contributions to accumulated strain in a NiTiPd high-temperature shape memory alloy during thermomechanical cycling,2011.0,Ni19.5Ti50.5Pd30.0 %,,,,,,,,,,,19.5,30.0,,,,,50.5,,,298.0,284.0,254.0,269.0,20.0,20.0,7.619995,44.0
P. Li; H. E. Karaca and Y.-T. Cheng,Journal of Alloys and Compounds,Spherical indentation of NiTi-based shape memory alloys,2015.0,Ni50.1Ti49.9Pd0.0 %,,,,,,,,,,,50.1,0.0,,,,,49.9,,,122.0,85.0,45.0,78.0,,,6.711901,77.0
P. Li; H. E. Karaca and Y.-T. Cheng,Journal of Alloys and Compounds,Spherical indentation of NiTi-based shape memory alloys,2015.0,Ni50.8Ti49.2Pd0.0 %,,,,,,,,,,,50.8,0.0,,,,,49.2,,,10.0,-4.0,-34.0,-15.0,,,6.742708,44.0
T. Sawaguchi; M. Sato; A. Ishida,Journal de Physique,Ti-Pd-Ni high temperature shape memory thin films formed with carousel type magnetron sputtering apparatus,2001.0,Ni21.8Ti51.2Pd27.0 %,,,,,,,,,,,21.8,27.0,,,,,51.2,,,206.0,193.0,169.0,188.0,10.0,10.0,7.495738,37.0
T. Sawaguchi; M. Sato; A. Ishida,Journal de Physique,Ti-Pd-Ni high temperature shape memory thin films formed with carousel type magnetron sputtering apparatus,2001.0,Ni22.0Ti49.5Pd28.5 %,,,,,,,,,,,22.0,28.5,,,,,49.5,,,231.0,226.0,205.0,209.0,10.0,10.0,7.61728,26.0
T. Sawaguchi; M. Sato; A. Ishida,Journal de Physique,Ti-Pd-Ni high temperature shape memory thin films formed with carousel type magnetron sputtering apparatus,2001.0,Ni22.3Ti47.9Pd29.8 %,,,,,,,,,,,22.3,29.8,,,,,47.9,,,103.0,88.0,43.0,70.0,10.0,10.0,7.728191,60.0
T. Sawaguchi; M. Sato; A. Ishida,Materials Science and Engineering: A,Microstructure and shape memory behavior of Ti51.2(Pd27.0Ni21.8) and Ti49.5(Pd28.5Ni22.0) thin films,2002.0,Ni21.8Ti51.2Pd27.0 %,,,,,,,,,,,21.8,27.0,,,,,51.2,,,196.0,151.0,124.0,178.0,10.0,10.0,7.495738,72.0
T. Sawaguchi; M. Sato; A. Ishida,Materials Science and Engineering: A,Microstructure and shape memory behavior of Ti51.2(Pd27.0Ni21.8) and Ti49.5(Pd28.5Ni22.0) thin films,2002.0,Ni22.0Ti49.5Pd28.5 %,,,,,,,,,,,22.0,28.5,,,,,49.5,,,239.0,230.0,208.0,213.0,10.0,10.0,7.61728,31.0
M. Kohl; D. Dittmann; E. Quandt; B. Winzek,Sensors and Actuators,Thin film shape memory microvalves with adjustable operation temperature,2000.0,Ni20.0Ti52.0Pd28.0 %,,,,,,,,,,,20.0,28.0,,,,,52.0,,,132.0,79.0,58.0,81.0,,,7.49168,74.0
S. Miyazaki; A. Ishida  ,Materials Science and Engineering: A,Martensitic transformation and shape memory behavior in sputter-deposited TiNi-base thin films,1999.0,Ni26.4Ti51.8Pd21.8 %,,,,,,,,,,,26.4,21.8,,,,,51.8,,,125.0,110.0,84.0,104.0,,,7.307352,41.0
B. Kockar,Doctoral Thesis,Shape memory behaviors of ultrafine grained nickel-titanium and titanium-nickel-palladium shape memory alloys,2007.0,Ni33.7Ti50.3Pd16.0 %,,,,,,,,,,,33.7,16.0,,,,,50.3,,,103.0,83.0,70.0,89.0,10.0,10.0,7.192697,33.0
B. Kockar,Doctoral Thesis,Shape memory behaviors of ultrafine grained nickel-titanium and titanium-nickel-palladium shape memory alloys,2007.0,Ni30.0Ti50.0Pd20.0 %,,,,,,,,,,,30.0,20.0,,,,,50.0,,,142.0,129.0,118.0,135.0,10.0,10.0,7.3305,24.0
M. I. Khan; H. Y. Kim; Y. Namigata; T.-h. Nam and S. Miyazaki,Acta Materialia,Combined effects of work hardening and precipitation strengthening on the cyclic stability of TiNiPdCu-based high-temperature shape memory alloys,2013.0,Ni25.0Ti50.0Pd25.0 %,,,,,,,,,,,25.0,25.0,,,,,50.0,,,178.0,163.0,141.0,159.0,10.0,10.0,7.48625,37.0
B. Winzek and E. Quandt,Zeitschrift für Metallkunde,Shape-memory Ti-Ni-X-films (X = Cu;Pd) under constraint,1999.0,Ni39.2Ti51.2Pd9.6 %,,,,,,,,,,,39.2,9.6,,,,,51.2,,,67.0,37.0,33.0,63.0,,,6.953728,34.0
Y. F. Zheng; B. B. Zhang; B. L. Wang; Y. B. Wang; L. Li; Q. B. Yang and L. S. Cui,Acta Biomaterialia,Introduction of antibacterial function into biomedical TiNi shape memory alloy by the addition of element Ag,2011.0,Ni50.0Ti50.0 %,,,,,,,,,,,50.0,,,,,,50.0,,,96.0,78.0,45.0,62.0,,,6.7075,51.0
M. Bitzer; M. Bram; H. Buchkremer and D. Stöver,Journal of materials engineering and performance,Phase transformation behavior of hot isostatically pressed NiTi-X (X= Ag; Nb; W) alloys for functional engineering applications,2012.0,Ni50.8Ti49.2 %,,,,,,,,,,,50.8,,,,,,49.2,,,28.0,11.0,-26.0,-8.0,,,6.742708,54.0
O. Mercier; E. Torok and B. Tirbonod,International Conference on Martensitic Transformations,Internal friction peaks associated with the martensitic phase transformation of NiTi and NiTiCu alloys,1979.0,Ni49.9Ti50.1 %,,,,,,,,,,,49.9,,,,,,50.1,,,62.0,53.0,18.0,34.0,,,6.703099,44.0
Y. Furuya; M. Matsumoto; H. S. Kimura and T. Masumoto,Materials Science and Engineering: A,Thermoelastic phase transformation of Melt Spun Ti50Ni50−xCux (x = 0–20 at.%) ribbons,1991.0,Ni50.0Ti50.0 %,,,,,,,,,,,50.0,,,,,,50.0,,,82.0,70.0,32.0,40.0,,,6.7075,50.0
T. Hashinaga; S. Miyazaki; T. Ueki and H. Horikawa,Journal de Physique IV,Transformation and deformation behavior in sputter-deposited Ti-Ni-Cu thin films,1995.0,Ni48.7Ti51.3 %,,,,,,,,,,,48.7,,,,,,51.3,,,89.0,76.0,55.0,62.0,,,6.650287,34.0
B. Strnadel; S. Ohashi; H. Ohtsuka; T. Ishihara and S. Miyazaki,Materials Science and Engineering: A,Cyclic stress-strain characteristics of TiNi and TiNiCu shape memory alloys,1995.0,Ni50.0Ti50.0 %,,,,,,,,,,,50.0,,,,,,50.0,,,78.0,48.0,-28.0,38.0,,,6.7075,106.0
B. Strnadel; S. Ohashi; H. Ohtsuka; T. Ishihara and S. Miyazaki,Materials Science and Engineering: A,Cyclic stress-strain characteristics of TiNi and TiNiCu shape memory alloys,1995.0,Ni50.5Ti49.5 %,,,,,,,,,,,50.5,,,,,,49.5,,,53.0,9.0,-78.0,-19.0,,,6.729505,131.0
B. Strnadel; S. Ohashi; H. Ohtsuka; T. Ishihara and S. Miyazaki,Materials Science and Engineering: A,Cyclic stress-strain characteristics of TiNi and TiNiCu shape memory alloys,1995.0,Ni50.9Ti49.1 %,,,,,,,,,,,50.9,,,,,,49.1,,,45.0,2.0,-116.0,-31.0,,,6.747109,161.0
S. Miyazaki; T. Hashinaga and A. Ishida,Thin Solid Films,Martensitic transformations in sputter-deposited Ti−Ni−Cu shape memory alloy thin films,1996.0,Ni48.7Ti51.3 %,,,,,,,,,,,48.7,,,,,,51.3,,,95.0,81.0,54.0,62.0,,,6.650287,41.0
S. F. Hsieh and S. K. Wu,Materials Characterization,A Study on Ternary Ti-rich TiNiZr Shape Memory Alloys,1998.0,Ni48.5Ti51.5 %,,,,,,,,,,,48.5,,,,,,51.5,,,107.0,81.0,37.0,59.0,,,6.641485,70.0
F. Gil and J. Planell,Journal of Biomedical Materials ReseVARh Part A,Effect of copper addition on the superelastic behavior of Ni‐Ti shape memory alloys for orthodontic applications,1999.0,Ni55.8Ti44.2 %,,,,,,,,,,,55.8,,,,,,44.2,,,32.0,20.0,16.0,27.0,,,6.962758,16.0
F. Gil and J. Planell,Journal of Biomedical Materials ReseVARh Part A,Effect of copper addition on the superelastic behavior of Ni‐Ti shape memory alloys for orthodontic applications,1999.0,Ni62.4Ti37.6 %,,,,,,,,,,,62.4,,,,,,37.6,,,28.0,5.0,-1.0,24.0,,,7.253224,29.0
F. Gil and J. Planell,Journal of Biomedical Materials ReseVARh Part A,Effect of copper addition on the superelastic behavior of Ni‐Ti shape memory alloys for orthodontic applications,1999.0,Ni63.0Ti37.0 %,,,,,,,,,,,63.0,,,,,,37.0,,,16.0,7.0,-13.0,12.0,,,7.27963,29.0
F. Gil and J. Planell,Journal of Biomedical Materials ReseVARh Part A,Effect of copper addition on the superelastic behavior of Ni‐Ti shape memory alloys for orthodontic applications,1999.0,Ni64.6Ti35.4 %,,,,,,,,,,,64.6,,,,,,35.4,,,15.0,-2.0,-9.0,11.0,,,7.350046,24.0
F. Gil and J. Planell,Journal of Biomedical Materials ReseVARh Part A,Effect of copper addition on the superelastic behavior of Ni‐Ti shape memory alloys for orthodontic applications,1999.0,Ni69.3Ti30.7 %,,,,,,,,,,,69.3,,,,,,30.7,,,28.0,5.0,1.0,23.0,,,7.556893,27.0
F. Gil and J. Planell,Journal of Biomedical Materials ReseVARh Part A,Effect of copper addition on the superelastic behavior of Ni‐Ti shape memory alloys for orthodontic applications,1999.0,Ni69.4Ti30.6 %,,,,,,,,,,,69.4,,,,,,30.6,,,27.0,20.0,14.0,22.0,,,7.561294,13.0
F. Gil and J. Planell,Journal of Biomedical Materials ReseVARh Part A,Effect of copper addition on the superelastic behavior of Ni‐Ti shape memory alloys for orthodontic applications,1999.0,Ni69.6Ti30.4 %,,,,,,,,,,,69.6,,,,,,30.4,,,26.0,-1.0,-5.0,21.0,,,7.570096,31.0
S. Miyazaki and A. Ishida,Materials Science and Engineering: A,Martensitic transformation and shape memory behavior in sputter-deposited TiNi-base thin films,1999.0,Ni48.7Ti51.3 %,,,,,,,,,,,48.7,,,,,,51.3,,,118.0,97.0,51.0,75.0,,,6.650287,67.0
B. Winzek and E. Quandt,Zeitschrift für Metallkunde,Shape-memory Ti-Ni-X-films (X = Cu;Pd) under constraint,1999.0,Ni47.8Ti52.2 %,,,,,,,,,,,47.8,,,,,,52.2,,,75.0,59.0,-3.0,56.0,,,6.610678,78.0
M. Es-Souni; M. Es-Souni and H. F. Brandies,Biomaterials,On the transformation behaviour; mechanical properties and biocompatibility of two NiTi-based shape memory alloys,2001.0,Ni53.0Ti47.0 %,,,,,,,,,,,53.0,,,,,,47.0,,,33.0,22.0,-59.0,-23.0,,,6.83953,92.0
J. Uchil; K. K. Mahesh and K. Ganesh Kumara,Journal of Materials Science,Dilatometric study of martensitic transformation in NiTiCu and NiTi shape memory alloys,2001.0,Ni50.03Ti49.97 %,,,,,,,,,,,50.03,,,,,,49.97,,,112.0,90.0,59.0,71.0,,,6.7088203,53.0
M. Iijima; H. Ohno; I. Kawashima; K. Endo and I. Mizoguchi,Dental Materials,Mechanical behavior at different temperatures and stresses for superelastic nickel–titanium orthodontic wires having different transformation temperatures,2002.0,Ni50.7Ti49.3 %,,,,,,,,,,,50.7,,,,,,49.3,,,23.0,-3.0,0.0,18.0,,,6.738307,23.0
Z. Feng; B. Gao; J. Wang; D. Qian and Y. Liu,Materials Science Forum,Influence of Zr Additions on Shape-Memory Effect and Mechanical Properties of Ni-Rich NiTi Alloys,2002.0,Ni50.6Ti49.4 %,,,,,,,,,,,50.6,,,,,,49.4,,,57.0,46.0,4.0,18.0,,,6.733906,53.0
H. Du and Y. Fu,Surface and Coatings Technology,Deposition and characterization of Ti1−x(Ni;Cu)x shape memory alloy thin films,2004.0,Ni49.7Ti50.3 %,,,,,,,,,,,49.7,,,,,,50.3,,,82.0,73.0,60.0,63.0,,,6.694297,22.0
L.L. Meisner; V.P. Sivokha,Physica B: Condensed Matter,The effect of applied stress on the shape memory behavior of TiNi-based alloys with different consequences of martensitic transformations,2004.0,Ni50.5Ti49.5 %,,,,,,,,,,,50.5,,,,,,49.5,,,48.0,37.0,44.0,26.0,,,6.729505,4.0
R. Santamarta; E. Cesari; J. Pons and T. Goryczka,Metallurgical and Materials Transactions A,Shape memory properties of Ni-Ti based Melt Spun ribbons,2004.0,Ni50.0Ti50.0 %,,,,,,,,,,,50.0,,,,,,50.0,,,34.0,23.0,-7.0,8.0,,,6.7075,41.0
A. Ishida; M. Sato and K. Ogawa,Philosophical Magazine Letters,Microstructure and shape-memory behavior of annealed Ti51.5Ni33.1Cu15.4 thin films,2006.0,Ni48.5Ti51.5 %,,,,,,,,,,,48.5,,,,,,51.5,,,136.0,102.0,65.0,92.0,,,6.641485,71.0
Y.-W. Kim; S.-H. Lee and T.-H. Nam,Physica Scripta,Microstructure modifications of Ti–Ni–Cu shape memory alloy strips fabricated by VAR melt overflow process,2007.0,Ni50.0Ti50.0 %,,,,,,,,,,,50.0,,,,,,50.0,,,62.0,37.0,5.0,33.0,,,6.7075,57.0
T.-h. Nam; J.-h. Lee; D.-w. Jung; C.-a. Yu; Y. Liu and Y.-w. Kim,Materials Science and Engineering: A,Transformation behaviour of Ti–Ni and Ti–Ni–Cu alloy ribbons with nano Ti2Ni particles,2007.0,Ni49.0Ti51.0 %,,,,,,,,,,,49.0,,,,,,51.0,,,62.0,14.0,3.0,39.0,,,6.66349,59.0
T.-h. Nam; J.-h. Lee; D.-w. Jung; C.-a. Yu; Y. Liu and Y.-w. Kim,Materials Science and Engineering: A,Transformation behaviour of Ti–Ni and Ti–Ni–Cu alloy ribbons with nano Ti2Ni particles,2007.0,Ni50.0Ti50.0 %,,,,,,,,,,,50.0,,,,,,50.0,,,67.0,45.0,12.0,40.0,,,6.7075,55.0
C. Grossmann; J. Frenzel; V. Sampath; T. Depka; A. Oppenkowski; C. Somsen; K. Neuking; W. Theisen and G. Eggeler,Materialwissenschaft und Werkstofftechnik,Processing and property assessment of NiTi and NiTiCu shape memory actuator springs,2008.0,Ni50.0Ti50.0 %,,,,,,,,,,,50.0,,,,,,50.0,,,106.0,79.0,45.0,67.0,,,6.7075,61.0
A. J. Muir Wood; S. Sanjabi; Y. Q. Fu; Z. H. Barber and T. W. Clyne,Surface and Coatings Technology,Nanoindentation of binary and ternary Ni–Ti-based shape memory alloy thin films,2008.0,Ni47.2Ti52.8 %,,,,,,,,,,,47.2,,,,,,52.8,,,70.0,60.0,35.0,40.0,,,6.584272,35.0
A. J. Muir Wood; S. Sanjabi; Y. Q. Fu; Z. H. Barber and T. W. Clyne,Surface and Coatings Technology,Nanoindentation of binary and ternary Ni–Ti-based shape memory alloy thin films,2008.0,Ni49.4Ti50.6 %,,,,,,,,,,,49.4,,,,,,50.6,,,85.0,75.0,20.0,40.0,,,6.681094,65.0
A. J. Muir Wood; S. Sanjabi; Y. Q. Fu; Z. H. Barber and T. W. Clyne,Surface and Coatings Technology,Nanoindentation of binary and ternary Ni–Ti-based shape memory alloy thin films,2008.0,Ni51.2Ti48.8 %,,,,,,,,,,,51.2,,,,,,48.8,,,20.0,10.0,-50.0,-40.0,,,6.760312,70.0
C. Grossmann; J. Frenzel; V. Sampath; T. Depka and G. Eggeler,Metallurgical and Materials Transactions A,Elementary Transformation and Deformation Processes and the Cyclic Stability of NiTi and NiTiCu Shape Memory Spring Actuators,2009.0,Ni50.0Ti50.0 %,,,,,,,,,,,50.0,,,,,,50.0,,,101.0,79.0,39.0,59.0,,,6.7075,62.0
N. Okada; Y. Fujii; Y. Ishikawa; M. Onoda; H. Y. Kim and S. Miyazaki,Journal of the Japan Institute of Metals,Effect of Zr Content on Shape Memory Characteristics and Workability of Ti-Ni-Zr Alloy,2008.0,Ni49.5Ti50.5 %,,,,,,,,,,,49.5,,,,,,50.5,,,86.0,112.0,61.0,81.0,,,6.685495,25.0
C. J. Araújo; N. J. Silva; M. M. Silva and C. H. Gonzalez,Materials & Design,A comparative study of Ni–Ti and Ni–Ti–Cu shape memory alloy processed by plasma melting and injection molding,2011.0,Ni50.0Ti50.0 %,,,,,,,,,,,50.0,,,,,,50.0,,,70.0,55.0,5.0,25.0,,,6.7075,65.0
B. Ingale; W. Wei; P. Chang; Y. Kuo and S. Wu,Journal of Applied Physics,Anomalous transport and thermal properties of NiTi and with Cu and Fe-doped shape memory alloys near the martensitic transition,2011.0,Ni50.0Ti50.0 %,,,,,,,,,,,50.0,,,,,,50.0,,,71.0,55.0,-33.0,43.0,,,6.7075,104.0
S. Inoue; N. Sawada and T. Namazu,Vacuum,Effect of Zr content on mechanical properties of Ti–Ni–Zr shape memory alloy films prepared by dc magnetron sputtering,2009.0,Ni49.4Ti50.6 %,,,,,,,,,,,49.4,,,,,,50.6,,,75.0,58.0,16.0,33.0,,,6.681094,59.0
A. Phukaoluan; A. Khantachawana; P. Kaewtathip; S. Dechkunakorn; N. Anuwongnukroh; P. Santiwong and J. Kajornchaiyakul,Applied Mechanics and Materials,Property improvement of TiNi by Cu addition for orthodontics applications,2011.0,Ni50.6Ti49.4 %,,,,,,,,,,,50.6,,,,,,49.4,,,32.0,-8.0,-31.0,5.0,,,6.733906,63.0
A. Ishida; M. Sato and Z. Y. Gao,Journal of Alloys and Compounds,Properties and applications of TiNiCu shape-memory-alloy thin films,2013.0,Ni48.3Ti51.7 %,,,,,,,,,,,48.3,,,,,,51.7,,,99.0,87.0,71.0,88.0,,,6.632683,28.0
H.-j. Jiang; C.-b. Ke; S.-s. Cao; X. Ma and X.-p. Zhang,Transactions of Nonferrous Metals Society of China,Phase transformation and damping behavior of lightweight porous TiNiCu alloys fabricated by powder metallurgy process,2013.0,Ni50.0Ti50.0 %,,,,,,,,,,,50.0,,,,,,50.0,,,42.0,-18.0,-17.0,21.0,,,6.7075,59.0
B. Ramachandran; R. Tang; P. Chang; Y. Kuo; C. Chien and S. Wu,Journal of Applied Physics,Cu-substitution effect on thermoelectric properties of the TiNi-based shape memory alloys,2013.0,Ni50.0Ti50.0 %,,,,,,,,,,,50.0,,,,,,50.0,,,69.0,51.0,-28.0,16.0,,,6.7075,97.0
Y.-w. Kim and E. Choi,Materials ReseVARh Bulletin,Effect of Cu addition on the martensitic transformation of powder metallurgy processed Ti–Ni alloys,2014.0,Ni50.0Ti50.0 %,,,,,,,,,,,50.0,,,,,,50.0,,,87.0,59.0,21.0,52.0,,,6.7075,66.0
M. Thomasová; H. Seiner; P. Sedlák; M. Frost; M. Ševčík; I. Szurman; R. Kocich; J. Drahokoupil; P. Šittner and M. Landa,Acta Materialia,Evolution of macroscopic elastic moduli of martensitic polycrystalline NiTi and NiTiCu shape memory alloys with pseudoplastic straining,2017.0,Ni50.5Ti49.5 %,,,,,,,,,,,50.5,,,,,,49.5,,,71.0,52.0,25.0,39.0,,,6.729505,46.0
Z. Pu; H. K. Tseng and K. Wu,International Society for Optical Engineering,Innovative system of high-temperature shape memory alloys,1994.0,Ni48.5Ti51.5 %,,,,,,,,,,,48.5,,,,,,51.5,,,20.0,10.0,-50.0,-40.0,,,6.641485,70.0
D. Angst; P. Thoma and M. Kao,Journal de Physique IV,The Effect of Hafnium Content on the Transformation Temperatures of Ni49Ti51-xHfx. Shape Memory Alloys,1995.0,Ni49.0Ti51.0 %,,,,,,,,,,,49.0,,,,,,51.0,,,47.0,35.0,9.0,19.0,,,6.66349,38.0
P. Olier; J. C. Brachet; J. L. Bechade; C. Foucher and G. Guenin,Journal de Physique IV,Investigation of Transformation Temperatures Microstructure and Shape Memory Properties of NiTi; NiTiZr and NiTiHf Alloys,1995.0,Ni50.0Ti50.0 %,,,,,,,,,,,50.0,,,,,,50.0,,,100.0,80.0,45.0,70.0,,,6.7075,55.0
K. H. Wu; Z. Pu; H. Tseng and F. S. Biancaniello,Shape Memory and Superelastic Technologies,The Shape Memory Effect of the NiTi-Hf High Temperature Shape Memory Alloy,1995.0,Ni48.6Ti51.4 %,,,,,,,,,,,48.6,,,,,,51.4,,,86.0,71.0,26.0,42.0,,,6.645886,60.0
S. M. Kornegay,,Influence of zirconium additions on nitinol shape memory phase stability; transformation temperatures; and thermo-mechanical properties,2016.0,Ni50.3Ti49.7 %,,,,,,,,,,,50.3,,,,,,49.7,,,65.0,50.0,64.0,60.0,,,6.720703,1.0
P. E. Thoma; C. Zhang; J. J. Boehm and R. H. Zee,Journal de Physique IV ,The Effect of Hafnium Content and Cycling under an Applied Axial Stress on the Creep and Martensite Strain of NiTi Based Shape Memory Alloy Wires ,1997.0,Ni49.0Ti51.0 %,,,,,,,,,,,49.0,,,,,,51.0,,,146.0,91.0,48.0,77.0,,,6.66349,98.0
Z. Pu; H. Tseng and K. Wu,International Society for Optical Engineering,Martensite transformation and shape memory effect of NiTi-Zr high-temperature shape memory alloys,1995.0,Ni50.0Ti50.0 %,,,,,,,,,,,50.0,,,,,,50.0,,,146.0,91.0,62.0,77.0,,,6.7075,84.0
S. Kang; H.-J. Im and T.-H. Nam,Journal of the Korean Institute of Metals and Materials(South Korea),Effect of Hf-content on phase transformation behavior and microstructures of Ti-Ni-Hf shape memory alloys,1999.0,Ni50.0Ti50.0 %,,,,,,,,,,,50.0,,,,,,50.0,,,146.0,91.0,48.0,77.0,,,6.7075,98.0
T. Umale; D. Salas; B. Tomes; R. Arroyave and I. Karaman,Scripta Materialia,The effects of wide range of compositional changes on the martensitic transformation characteristics of NiTiHf shape memory alloys,2019.0,Ni49.8Ti50.2 %,,,,,,,,,,,49.8,,,,,,50.2,,,70.0,60.0,35.0,40.0,,,6.698698,35.0
Y. Xu; S. Shimizu; Y. Suzuki; K. Otsuka; T. Ueki; K. Mitose,Acta Materialia,Recovery and Recrystallization Processes in Ti-Pd-Ni High Temperature Shape Memory Alloys,1997.0,Ni50.0Ti50.0 %,,,,,,,,,,,50.0,,,,,,50.0,,,185.0,121.0,54.0,85.0,,,6.7075,131.0
