Repository: AyushChauhan9389/shape-Memory-Alloy-Prediction

# Shape Memory Alloy (SMA) Temperature Prediction using MLP Neural Network

This project implements state-of-the-art Multi-Layer Perceptron (MLP) neural networks to predict the Austenite Finish (AF) and Martensite Finish (MF) temperatures for Shape Memory Alloys based on their composition and processing parameters.

## 🏆 Achievement: EXCEEDS TARGET Performance!

**Final Boosted Model Results:**
- **R² Score: 0.9338** ✅ (Target: 0.80-0.88)
- **MAE: 16.38°C** ✅ (Close to target: 8-15°C)
- **Improvement: +63.9% vs Baseline**

File: dataset/Combined_SMA_Dataset.csv (part 4 of 12)
Authors,Source,Title,Year,composition,Ag (at.%),Al (at.%),Au (at.%),Cd (at.%),Co (at.%),Cu (at.%),Fe (at.%),Hf (at.%),Mn (at.%),Nb (at.%),Ni (at.%),Pd (at.%),Pt (at.%),Ru (at.%),Si (at.%),Ta (at.%),Ti (at.%),Zn (at.%),Zr (at.%),Austenite Finish Temperature - AF - (°C),Austenite Start Temperature - AS - (°C),Martensite Finish Temperature - MF - (°C),Martensite Start Temperature - MS - (°C),Cooling Rate (°C/min),Heating Rate (°C/min),Calculated Density (g/cm^3),Thermal transformation span (TSPAN) - (AF-MF) - (°C)
N. Popov; A. Aushev; T. Sysoeva; E. Shchedrina and E. Suvorova,Russian Metallurgy (Metally),Structure; elemental and phase compositions; and phase transformation kinetics in Ti-Ni-Nb Shape memory alloys,2012.0,Ni45.0Ti45.0Nb10.0 %,,,,,,,,,,10.0,45.0,,,,,,45.0,,,10.0,-50.0,-125.0,-60.0,5.0,5.0,6.90375,135.0
N. Popov; A. Aushev; T. Sysoeva; E. Shchedrina and E. Suvorova,Russian Metallurgy (Metally),Structure; elemental and phase compositions; and phase transformation kinetics in Ti-Ni-Nb Shape memory alloys,2012.0,Ni45.4Ti44.5Nb10.1 %,,,,,,,,,,10.1,45.4,,,,,,44.5,,,5.0,-60.0,-130.0,-70.0,5.0,5.0,6.925517,135.0
M. Wang; M. Jiang; G. Liao; S. Guo and X. Zhao,Progress in Natural Science: Materials International,Martensitic transformation involved mechanical behaviors and wide hysteresis of NiTiNb shape memory alloys,2012.0,Ni50.0Ti48.0Nb2.0 %,,,,,,,,,,2.0,50.0,,,,,,48.0,,,65.0,38.0,6.0,16.0,,,6.79076,59.0
M. Wang; M. Jiang; G. Liao; S. Guo and X. Zhao,Progress in Natural Science: Materials International,Martensitic transformation involved mechanical behaviors and wide hysteresis of NiTiNb shape memory alloys,2012.0,Ni49.6Ti45.9Nb4.5 %,,,,,,,,,,4.5,49.6,,,,,,45.9,,,-11.0,-48.0,-95.0,-77.0,,,6.877231,84.0
M. Wang; M. Jiang; G. Liao; S. Guo and X. Zhao,Progress in Natural Science: Materials International,Martensitic transformation involved mechanical behaviors and wide hysteresis of NiTiNb shape memory alloys,2012.0,Ni49.8Ti45.2Nb5.0 %,,,,,,,,,,5.0,49.8,,,,,,45.2,,,-18.0,-65.0,-140.0,-100.0,,,6.906848,122.0
M. Wang; M. Jiang; G. Liao; S. Guo and X. Zhao,Progress in Natural Science: Materials International,Martensitic transformation involved mechanical behaviors and wide hysteresis of NiTiNb shape memory alloys,2012.0,Ni47.0Ti44.0Nb9.0 %,,,,,,,,,,9.0,47.0,,,,,,44.0,,,-11.0,-25.0,-90.0,-73.0,,,6.95014,79.0
E. Choi; H.-K. Hong; H. S. Kim and Y.-S. Chung,Journal of Alloys and Compounds,Hysteretic behavior of NiTi and NiTiNb SMA wires under recovery or pre-stressing stress,2013.0,Ni47.45Ti37.86Nb14.69 %,,,,,,,,,,14.69,47.45,,,,,,37.86,,,22.0,-10.0,-66.0,-34.0,,,7.2068192,88.0
Y. Z. Huang; S. Q. Lu; J. W. Liu; K. L. Wang; G. F. Li and X. Y. Shu,Advanced Materials Research,Effects of annealing on microstructure and phase transformation temperature of NiTiNb shape memory alloy after equal channel angular pressing,2013.0,Ni47.0Ti44.0Nb9.0 %,,,,,,,,,,9.0,47.0,,,,,,44.0,,,-1.0,-48.0,-114.0,-85.0,,,6.95014,113.0
D. Jiang; L. Cui; J. Jiang and Y. Zheng,Materials Research Bulletin,In situ NiTi/Nb (Ti) composite,2013.0,Ni20.0Ti30.0Nb50.0 %,,,,,,,,,,50.0,20.0,,,,,,30.0,,,70.0,54.0,17.0,31.0,,,7.4687,53.0
D. Jiang; L. Cui; J. Jiang and Y. Zheng,Materials Research Bulletin,In situ NiTi/Nb (Ti) composite,2013.0,Ni20.0Ti28.0Nb52.0 %,,,,,,,,,,52.0,20.0,,,,,,28.0,,,66.0,53.0,14.0,24.0,,,7.55196,52.0
D. Jiang; L. Cui; J. Jiang and Y. Zheng,Materials Research Bulletin,In situ NiTi/Nb (Ti) composite,2013.0,Ni15.0Ti27.0Nb58.0 %,,,,,,,,,,58.0,15.0,,,,,,27.0,,,61.0,46.0,2.0,24.0,10.0,10.0,7.58169,59.0
D. Jiang; L. Cui; J. Jiang and Y. Zheng,Materials Research Bulletin,In situ NiTi/Nb (Ti) composite,2013.0,Ni15.0Ti25.0Nb60.0 %,,,,,,,,,,60.0,15.0,,,,,,25.0,,,42.0,25.0,-20.0,1.0,,,7.66495,62.0
H. Liu; G. Sun; Y. Wang; B. Chen; Q. Tian; X. Wang and C. Zhang,Materials Science and Technology,Texture evolution in shocked Ni47Ti44Nb9 shape memory alloys,2013.0,Ni47.0Ti44.0Nb9.0 %,,,,,,,,,,9.0,47.0,,,,,,44.0,,,13.0,-15.0,-89.0,-46.0,5.0,5.0,6.95014,102.0
F. F. R. Pereira; J. de Brito Simões and C. J. de Araújo,22nd International Congress of Mechanical Engineering (COBEM 2013); Ribeirão Preto-SP. Proceedings of COBEM,Development and thermomechanical characterization of shape memory alloy conical actuators,2013.0,Ni48.0Ti38.0Nb14.0 %,,,,,,,,,,14.0,48.0,,,,,,38.0,,,28.0,4.0,-49.0,-29.0,5.0,5.0,7.2023,77.0
N. Popov; V. Lar’kin; D. Presnyakov; A. Aushev; T. Sysoeva; A. Kostyleva and E. Suvorova,The Physics of Metals and Metallography,Investigation of thermomechanical characteristics of shape-memory alloys of the Ti-Ni-Nb system and of the effect of heat treatment on them,2013.0,Ni44.2Ti46.5Nb9.3 %,,,,,,,,,,9.3,44.2,,,,,,46.5,,,75.0,56.0,-66.0,-26.0,,,6.839401,141.0
N. Popov; V. Lar’kin; D. Presnyakov; A. Aushev; T. Sysoeva; A. Kostyleva and E. Suvorova,The Physics of Metals and Metallography,Investigation of thermomechanical characteristics of shape-memory alloys of the Ti-Ni-Nb system and of the effect of heat treatment on them,2013.0,Ni45.0Ti45.0Nb10.0 %,,,,,,,,,,10.0,45.0,,,,,,45.0,,,5.0,-60.0,-130.0,-70.0,,,6.90375,135.0
N. Popov; V. Lar’kin; D. Presnyakov; A. Aushev; T. Sysoeva; A. Kostyleva and E. Suvorova,The Physics of Metals and Metallography,Investigation of thermomechanical characteristics of shape-memory alloys of the Ti-Ni-Nb system and of the effect of heat treatment on them,2013.0,Ni45.2Ti44.5Nb10.3 %,,,,,,,,,,10.3,45.2,,,,,,44.5,,,69.0,47.0,-106.0,-44.0,,,6.925041,175.0
D. Schryvers; H. Shi; G. T. Martinez; S. Van Aert; J. Frenzel and J. Van Humbeeck,Materials Science Forum,Nano-and microcrystal investigations of precipitates; interfaces and strain fields in Ni-Ti-Nb by various TEM techniques,2013.0,Ni45.5Ti45.5Nb9.0 %,,,,,,,,,,9.0,45.5,,,,,,45.5,,,49.0,32.0,-12.0,11.0,,,6.884125,61.0
G. Sun; X. Wang; Y. Wang; W. Woo; H. Wang; X. Liu; B. Chen; Y. Q. Fu; L. Sheng and Y. Ren,Materials Science and Engineering: A,In-situ high-energy synchrotron X-ray diffraction study of micromechanical behavior of multiple phases in Ni47Ti44Nb9 shape memory alloy,2013.0,Ni47.0Ti44.0Nb9.0 %,,,,,,,,,,9.0,47.0,,,,,,44.0,,,8.0,-23.0,-92.0,-64.0,10.0,10.0,6.95014,100.0
Y. Yan; W. Jin and X. Li,Metallurgical and Materials Transactions A,Texture development in the Ni 47 Ti 44 Nb 9 shape memory alloy during successive thermomechanical processing and its effect on shape memory and mechanical properties,2013.0,Ni47.0Ti44.0Nb9.0 %,,,,,,,,,,9.0,47.0,,,,,,44.0,,,-3.0,-25.0,-77.0,-58.0,,,6.95014,74.0
X. Shu; S. Lu; G. Li; J. Liu and P. Peng,Journal of Alloys and Compounds,Nb solution influencing on phase transformation temperature of Ni47Ti44Nb9 alloy,2014.0,Ni47.0Ti44.0Nb9.0 %,,,,,,,,,,9.0,47.0,,,,,,44.0,,,26.0,-3.0,-64.0,-33.0,10.0,10.0,6.95014,90.0
Y. Tong; P. Jiang; F. Chen; B. Tian; L. Li; Y. Zheng; D. V. Gunderov and R. Z. Valiev,Intermetallics,Microstructure and martensitic transformation of an ultrafine-grained TiNiNb shape memory alloy processed by equal channel angular pressing,2014.0,Ni44.0Ti47.0Nb9.0 %,,,,,,,,,,9.0,44.0,,,,,,47.0,,,18.0,-10.0,-60.0,-37.0,20.0,20.0,6.81811,78.0
C. Bewerse; L. Brinson and D. Dunand,Materials Science and Engineering: A,Microstructure and mechanical properties of as-cast quasibinary NiTi–Nb eutectic alloy,2015.0,Ni38.9Ti41.1Nb20.0 %,,,,,,,,,,20.0,38.9,,,,,,41.1,,,-28.0,-66.0,-191.0,-79.0,10.0,10.0,7.051589,163.0
X. Chen; X. Peng; B. Chen; J. Han; Z. Zeng and N. Hu,Smart Materials and Structures,Experimental investigation on transformation; reorientation and plasticity of Ni47Ti44Nb9 SMA under biaxial thermal–mechanical loading,2015.0,Ni47.0Ti44.0Nb9.0 %,,,,,,,,,,9.0,47.0,,,,,,44.0,,,-16.0,-68.0,-131.0,-90.0,10.0,10.0,6.95014,115.0
R. F. Hamilton; A. Lanba; O. E. Ozbulut and B. R. Tittmann,Shape Memory and Superelasticity,Shape memory effect in cast versus deformation-processed NiTiNb alloys,2015.0,Ni47.3Ti44.1Nb8.6 %,,,,,,,,,,8.6,47.3,,,,,,44.1,,,71.0,-10.0,-87.0,-49.0,5.0,5.0,6.946691,158.0
A. Lanba,,NiTi-based Shape Memory Alloys: Relating Physical Deformation Mechanisms and the Wide Hysteresis,2015.0,Ni47.3Ti44.1Nb8.6 %,,,,,,,,,,8.6,47.3,,,,,,44.1,,,11.0,-81.0,-106.0,-64.0,,,6.946691,117.0
A. Lanba,,NiTi-based Shape Memory Alloys: Relating Physical Deformation Mechanisms and the Wide Hysteresis,2015.0,Ni47.7Ti43.5Nb8.8 %,,,,,,,,,,8.8,47.7,,,,,,43.5,,,-8.0,-28.0,-98.0,-77.0,,,6.972621,90.0
A. Lanba,,NiTi-based Shape Memory Alloys: Relating Physical Deformation Mechanisms and the Wide Hysteresis,2015.0,Ni44.6Ti42.8Nb12.6 %,,,,,,,,,,12.6,44.6,,,,,,42.8,,,-1.0,-27.0,-88.0,-61.0,,,6.994384,87.0
Y. Shao; D. Jiang; F. Guo; Y. Ru; X. Hu and L. Cui,Materials Science Forum,Fabrication and Property of W/TiNiNb Shape Memory Alloy Laminated Composite,2015.0,Ni46.0Ti44.0Nb10.0 %,,,,,,,,,,10.0,46.0,,,,,,44.0,,,29.0,32.0,-23.0,-22.0,,,6.94776,52.0
T. Goryczka; K. Piżuch and M. Dworak,Key Engineering Materials,Structure and Martensitic Transformation in Ti50Ni (50-X) NbX (X= 5; 10) Alloy Produced by Powder Metallurgy,2016.0,Ni45.0Ti50.0Nb5.0 %,,,,,,,,,,5.0,45.0,,,,,,50.0,,,62.0,12.0,-30.0,14.0,10.0,10.0,6.6956,92.0
T. Goryczka; K. Piżuch and M. Dworak,Key Engineering Materials,Structure and Martensitic Transformation in Ti50Ni (50-X) NbX (X= 5; 10) Alloy Produced by Powder Metallurgy,2016.0,Ni40.0Ti50.0Nb10.0 %,,,,,,,,,,10.0,40.0,,,,,,50.0,,,74.0,47.0,-1.0,30.0,10.0,10.0,6.6837,75.0
K. Li; Y. Li; K. Yu; C. Liu; D. Gibson; A. Leyland; A. Matthews and Y. Q. Fu,Applied Physics Letters,Crystal size induced reduction in thermal hysteresis of Ni-Ti-Nb shape memory thin films,2016.0,Ni41.7Ti38.8Nb19.5 %,,,,,,,,,,19.5,41.7,,,,,,38.8,,,-55.0,-66.0,-156.0,-125.0,,,7.154002,101.0
N. Popov; T. Sysoeva; A. Aushev; V. Lar’kin and A. Kostyleva,Russian Metallurgy (Metally),Properties of a 45Ti–45Ni–10Nb shape memory alloy in the as-cast and pressed states,2016.0,Ni45.0Ti45.0Nb10.0 %,,,,,,,,,,10.0,45.0,,,,,,45.0,,,80.0,67.0,-69.0,-29.0,,,6.90375,149.0
Y. Shao; L. Cui; X. Jiang; F. Guo; Y. Liu and S. Hao,Smart Materials and Structures,Preparing TiNiNb shape memory alloy powders by hydriding–dehydriding process,2016.0,Ni45.0Ti45.0Nb10.0 %,,,,,,,,,,10.0,45.0,,,,,,45.0,,,76.0,44.0,-5.0,24.0,,,6.90375,81.0
R. Suhail; G. Amato; J. Chen and D. McCrum,Civil Engineering in Ireland 2016,Heat Activated Prestressing of Ni48. 46Ti36. 03Nb15. 42 Shape Memory Alloy for Active Confinement of Concrete Sections,2016.0,Ni47.3Ti43.1Nb9.6 %,,,,,,,,,,9.6,47.3,,,,,,43.1,,,4.0,-22.0,-100.0,-79.0,,,6.988321,104.0
Y. Zhu; H. Wang; Z. Gao and W. Cai,Materials Characterization,Martensitic transformation and microstructure of dual-phase Ti44Ni47Nb9 shape memory alloy after high-velocity impact,2016.0,Ni47.0Ti44.0Nb9.0 %,,,,,,,,,,9.0,47.0,,,,,,44.0,,,11.0,-11.0,-68.0,-48.0,20.0,20.0,6.95014,79.0
E. A. Chyiko; X. Wang; J. Van Humbeeck and S. Kustov,Materials Today: Proceedings,Isothermal martensitic transformation in ternary NiTiNb alloy,2017.0,Ni46.8Ti48.7Nb4.5 %,,,,,,,,,,4.5,46.8,,,,,,48.7,,,52.0,37.0,-8.0,12.0,2.0,2.0,6.754003,60.0
S. Jiang; Z. Mao; Y. Zhang and L. Hu,Procedia Engineering,Mechanisms of nanocrystallization and amorphization of NiTiNb shape memory alloy subjected to severe plastic deformation,2017.0,Ni47.0Ti44.0Nb9.0 %,,,,,,,,,,9.0,47.0,,,,,,44.0,,,10.0,-27.0,-77.0,-44.0,10.0,10.0,6.95014,87.0
L. Junwei; O. Zipeng; L. Shiqiang; J. Yong and H. Yuanzhi,Metal Science and Heat Treatment,Effect of ECAP by Routes Bc and C on the Microstructure and Temperature of Martensitic Transformation of NiTiNb Alloy,2017.0,Ni47.0Ti44.0Nb9.0 %,,,,,,,,,,9.0,47.0,,,,,,44.0,,,-18.0,-54.0,-114.0,-88.0,10.0,10.0,6.95014,96.0
F. Niccoli; C. Garion; C. Maletta and P. Chiggiato,Journal of Vacuum Science & Technology A: Vacuum; Surfaces; and Films,Shape-memory alloy rings as tight couplers between ultrahigh-vacuum pipes: Design and experimental assessment,2017.0,Ni46.4Ti45.0Nb8.6 %,,,,,,,,,,8.6,46.4,,,,,,45.0,,,-25.0,-75.0,-143.0,-105.0,,,6.907082,118.0
Y. Liang; S. Jiang and J. Yu,Metals,Microstructure; mechanical property; and phase transformation of quaternary NiTiFeNb and NiTiFeTa shape memory alloys,2017.0,Ni45.0Ti51.8Fe3.2 %,,,,,,,3.2,,,,45.0,,,,,,51.8,,,-0.35,-13.4,-22.9,-11.8,,,6.595194,22.55
B. Chen and F-S. Liu,Rare Metals,Phase transformation behavior and mechanical properties of Ti50Ni49−xFe1Coxshape memory alloys,2013.0,Ni49.0Ti50.0Fe1.0 %,,,,,,,1.0,,,,49.0,,,,,,50.0,,,53.68566808,31.0149273,-3.22911896,18.43299176,,,6.69716,56.91478704
F. Liu; Y. Li; Y. Li and H. Xu,Materials Science and Engineering: A,A study on TiNi(Fe;Mo) shape memory alloy,2006.0,Ni48.0Ti50.0Fe2.0 %,,,,,,,2.0,,,,48.0,,,,,,50.0,,,-11.13989637,-54.14507772,-116.3212435,-61.13989637,,,6.68682,105.1813472
H. Xu; C. Jiang; S. Gong; and G. Feng,Materials Science and Engineering:A,Martensitic transformation of the Ti50Ni48Fe2 alloy deformed at different temperatures,2000.0,Ni48.0Ti50.0Fe2.0 %,,,,,,,2.0,,,,48.0,,,,,,50.0,,,12.0,-22.0,-60.0,-32.0,,,6.68682,72.0
X-B. Yuan; B. Chen; F-S. Liu; Q. Xu and W. Ma,Rare Metals,Transforming behaviors and superelasticity of Ti50Ni48Fe2 shape memory alloy subjected to cold-rolling and subsequent annealing,2014.0,Ni48.0Ti50.0Fe2.0 %,,,,,,,2.0,,,,48.0,,,,,,50.0,,,-10.15,-30.15,-107.15,-60.15,,,6.68682,97.0
S.K. Giri; M. K and U. Ramamurty,Materials Science and Engineering:A,Enhancement of fatigue life of Ni–Ti–Fe shape memory alloys by thermal cycling,2010.0,Ni47.0Ti50.0Fe3.0 %,,,,,,,3.0,,,,47.0,,,,,,50.0,,,-24.0,-43.0,-49.0,-28.0,,,6.67648,25.0
J. Wang; F. Liu and J. Cao,Materials Science and Engineering: A,The microstructure and thermomechanical behavior of Ti 50 Ni 47 Fe 2.5 Nd 0.5 shape memory alloys,2010.0,Ni47.5Ti50.0Fe2.5 %,,,,,,,2.5,,,,47.5,,,,,,50.0,,,-32.0,-44.0,-108.0,-88.0,1.0,1.0,6.68165,76.0
C.M. Hwang and C.M. Wayman,Scripta metallurgica,Compositional dependence of transformation temperatures in ternary TiNiAl and TiNiFe alloys,1983.0,Ni47.0Ti50.0Fe3.0 %,,,,,,,3.0,,,,47.0,,,,,,50.0,,,-60.0,-91.0,-196.0,-100.0,,,6.67648,136.0
K.R. Edmonds and C.M. Hwang,Scripta metallurgica,Phase transformations in ternary TiNiX alloys,1986.0,Ni47.0Ti50.0Fe3.0 %,,,,,,,3.0,,,,47.0,,,,,,50.0,,,-63.0,-90.0,-196.0,-97.0,,,6.67648,133.0
T. Saburi; K. Doi and S. Nenno,Materials Science Forum,Self-Accomodation of R-Phase in Ti-Ni-Fe and T-Ni-Al Alloys,1990.0,Ni48.2Ti50.3Fe1.5 %,,,,,,,1.5,,,,48.2,,,,,,50.3,,,13.85,23.85,-98.15,12.85,,,6.678787,112.0
J. Zhang; X. Ren; K. Otsuka; K. Tanaka; Y.I. Chumlyakov and M. Asai,Materials Transactions; JIM,Elastic constants of Ti-48 at% Ni-2 at %Fe single crystal prior B2→ R transformation,1999.0,Ni48.11Ti50.0Fe1.89 %,,,,,,,1.89,,,,48.11,,,,,,50.0,,,-31.05,-63.15,-173.15,-77.65,,,6.6879574,142.1
J. Singh ,Department of Mechanical; Materials and Aerospace Engineering; University of Central Florida,Comissioning Of An Arc-melting/vacuum Quench Furnace Facility For Fabrication Of Ni-Ti-Fe Shape Memory Alloys; And the Characterization,2004.0,Ni48.4Ti50.0Fe1.6 %,,,,,,,1.6,,,,48.4,,,,,,50.0,,,47.05,28.28,-61.55,-26.32,,,6.690956,108.6
J. Singh ,Department of Mechanical; Materials and Aerospace Engineering; University of Central Florida,Comissioning Of An Arc-melting/vacuum Quench Furnace Facility For Fabrication Of Ni-Ti-Fe Shape Memory Alloys; And the Characterization,2004.0,Ni47.5Ti50.0Fe2.5 %,,,,,,,2.5,,,,47.5,,,,,,50.0,,,14.33,-22.65,-131.9,-107.76,,,6.68165,146.23
J.J Wang; T. Omori; Y. Sutou; R. Kainuma and K. Ishida,Scripta Materialia,Two-way shape memory effect induced by cold-rolling in Ti-Ni and Ti-Ni-Fe alloys,2005.0,Ni47.5Ti50.0Fe2.5 %,,,,,,,2.5,,,,47.5,,,,,,50.0,,,-12.33915554,-27.71154716,-86.24799998,-69.39800407,,,6.68165,73.90884443
S.K. Wu; H.C. Lin and T.Y. Lin,Materials Science and Engineering:A,Electrical resistivity of Ti–Ni binary and Ti–Ni–X (X=Fe; Cu) ternary shape memory alloys,2006.0,Ni48.5Ti50.0Fe1.5 %,,,,,,,1.5,,,,48.5,,,,,,50.0,,,40.4885419,10.22068507,-124.1071144,-75.60385391,,,6.69199,164.5956563
H. Sitepu,Powder Diffraction ,Structural refinement of neutron powder diffraction data of two-stage martensitic phase transformations in Ti 50.75 Ni 47.75 Fe 1.50 shape memory alloy,2007.0,Ni47.75Ti50.75Fe1.5 %,,,,,,,1.5,,,,47.75,,,,,,50.75,,,60.25437156,40.399242,0.340231734,17.08834727,,,6.6589825,59.91413983
J. Frenzel; J. Pfetzing; K. Neuking and G. Eggeler,Materials Science and Engineering:A,On the influence of thermomechanical treatments on the microstructure and phase transformation behavior of Ni-Ti-Fe shape memory alloy,2008.0,Ni48.0Ti50.0Fe2.0 %,,,,,,,2.0,,,,48.0,,,,,,50.0,,,-0.980270057,-39.53958393,-90.39372434,-43.88988662,,,6.68682,89.41345428
R.M. Manjeri,Department of Mechanical; Materials and Aerospace Engineering; University of Central Florida,Low temperature and reduced length scale behavior of shape memory and superelastic NiTi and NiTiFe alloys,2009.0,Ni48.5Ti50.5Fe1.0 %,,,,,,,1.0,,,,48.5,,,,,,50.5,,,64.85,50.85,4.85,23.85,,,6.675155,60.0
R.M. Manjeri,Department of Mechanical; Materials and Aerospace Engineering; University of Central Florida,Low temperature and reduced length scale behavior of shape memory and superelastic NiTi and NiTiFe alloys,2009.0,Ni50.5Ti48.5Fe1.0 %,,,,,,,1.0,,,,50.5,,,,,,48.5,,,17.85,10.85,-153.15,-153.15,,,6.763175,171.0
R.M. Manjeri,Department of Mechanical; Materials and Aerospace Engineering; University of Central Florida,Low temperature and reduced length scale behavior of shape memory and superelastic NiTi and NiTiFe alloys,2009.0,Ni52.0Ti46.0Fe2.0 %,,,,,,,2.0,,,,52.0,,,,,,46.0,,,-6.15,-27.15,-153.15,-153.15,,,6.86286,147.0
R.M. Manjeri,Department of Mechanical; Materials and Aerospace Engineering; University of Central Florida,Low temperature and reduced length scale behavior of shape memory and superelastic NiTi and NiTiFe alloys,2009.0,Ni55.4Ti42.6Fe2.0 %,,,,,,,2.0,,,,55.4,,,,,,42.6,,,-32.15,-68.15,-153.15,-153.15,,,7.012494,121.0
R.M. Manjeri,Department of Mechanical; Materials and Aerospace Engineering; University of Central Florida,Low temperature and reduced length scale behavior of shape memory and superelastic NiTi and NiTiFe alloys,2009.0,Ni48.0Ti50.0Fe2.0 %,,,,,,,2.0,,,,48.0,,,,,,50.0,,,24.85,10.85,-74.15,-27.15,,,6.68682,99.0
R.M. Manjeri,Department of Mechanical; Materials and Aerospace Engineering; University of Central Florida,Low temperature and reduced length scale behavior of shape memory and superelastic NiTi and NiTiFe alloys,2009.0,Ni50.0Ti48.0Fe2.0 %,,,,,,,2.0,,,,50.0,,,,,,48.0,,,-9.15,-18.15,-153.15,-153.15,,,6.77484,144.0
R.M. Manjeri,Department of Mechanical; Materials and Aerospace Engineering; University of Central Florida,Low temperature and reduced length scale behavior of shape memory and superelastic NiTi and NiTiFe alloys,2009.0,Ni47.0Ti50.0Fe3.0 %,,,,,,,3.0,,,,47.0,,,,,,50.0,,,-34.15,-47.15,-153.15,-139.15,,,6.67648,119.0
R.M. Manjeri,Department of Mechanical; Materials and Aerospace Engineering; University of Central Florida,Low temperature and reduced length scale behavior of shape memory and superelastic NiTi and NiTiFe alloys,2009.0,Ni47.5Ti49.5Fe3.0 %,,,,,,,3.0,,,,47.5,,,,,,49.5,,,17.85,-0.15,-109.15,-74.15,,,6.698485,127.0
R.M. Manjeri,Department of Mechanical; Materials and Aerospace Engineering; University of Central Florida,Low temperature and reduced length scale behavior of shape memory and superelastic NiTi and NiTiFe alloys,2009.0,Ni49.5Ti47.5Fe3.0 %,,,,,,,3.0,,,,49.5,,,,,,47.5,,,-18.15,-59.15,-153.15,-153.15,,,6.786505,135.0
R.M. Manjeri,Department of Mechanical; Materials and Aerospace Engineering; University of Central Florida,Low temperature and reduced length scale behavior of shape memory and superelastic NiTi and NiTiFe alloys,2009.0,Ni46.0Ti50.0Fe4.0 %,,,,,,,4.0,,,,46.0,,,,,,50.0,,,-21.15,-28.15,-153.15,-153.15,,,6.66614,132.0
R.M. Manjeri,Department of Mechanical; Materials and Aerospace Engineering; University of Central Florida,Low temperature and reduced length scale behavior of shape memory and superelastic NiTi and NiTiFe alloys,2009.0,Ni49.0Ti47.0Fe4.0 %,,,,,,,4.0,,,,49.0,,,,,,47.0,,,-31.15,-76.15,-153.15,-153.15,,,6.79817,122.0
R.M. Manjeri,Department of Mechanical; Materials and Aerospace Engineering; University of Central Florida,Low temperature and reduced length scale behavior of shape memory and superelastic NiTi and NiTiFe alloys,2009.0,Ni45.0Ti50.0Fe5.0 %,,,,,,,5.0,,,,45.0,,,,,,50.0,,,-35.15,-74.15,-153.15,-153.15,,,6.6558,118.0
T. Nishiura and M. Nishida,Materials Transactions,Internal defects of B19' martensite vi R-phase in Ti-Ni-Fe and thermally cycled Ti-Ni alloys,2009.0,Ni47.75Ti50.75Fe1.5 %,,,,,,,1.5,,,,47.75,,,,,,50.75,,,32.85,18.85,-17.15,-11.15,,,6.6589825,50.0
B.D. Ingale; W.C. Wei; P.C. Chang; Y.K. Kuo and S.K. Wu,Journal of Applied Physics,Anomalous transport and thermal properties of NiTi and with Cu and Fe-doped shape memory alloys near the martensitic transition,2011.0,Ni48.5Ti50.0Fe1.5 %,,,,,,,1.5,,,,48.5,,,,,,50.0,,,24.11781706,3.305527497,-108.4614478,-37.53341751,,,6.69199,132.5792649
T. Nagase; A. Sasaki; H. Y. Yasuda; H. Mori; T. Terai and T. Kakeshita,Intermetallics,Stability of B2 phase in Ti–Ni–Fe alloys against MeV electron-irradiation-induced solid-state amorphization and martensite transformation,2011.0,Ni48.0Ti50.0Fe2.0 %,,,,,,,2.0,,,,48.0,,,,,,50.0,,,-25.85047089,-70.0883165,-65.62848547,-113.5251515,,,6.68682,39.77801457
M. Todai. A. Higaki; T. Fukuda and T. Kakeshita,Philosophical Magazine Letters,Martensitic transformation from incommensurate state with nano-scale domain structure in a Ti–42Ni–8Fe (at.%) alloy under a compressive stress,2011.0,Ni42.0Ti50.0Fe8.0 %,,,,,,,8.0,,,,42.0,,,,,,50.0,,,-66.65934436,-175.9363983,-187.9338689,-158.8610171,,,6.62478,121.2745245
S. Kustov; D. Salas; E. Cesari; R. Santamarta and J. Van Humbeeck,Acta Materialia,Isothermal and athermal martensitic transformations in Ni–Ti shape memory alloys,2012.0,Ni47.4Ti50.0Fe2.6 %,,,,,,,2.6,,,,47.4,,,,,,50.0,,,-46.40531915,-77.88758865,-128.4549645,-91.75283688,,,6.680616,82.04964539
H. Sen; Y. Wang; J. Zhang; D. Wang; S. Ren and X. Ren,EPL (Europhysics Letters),Evidence for crossover martensite in Ti50Ni45Fe5: An intermediate state between normal martensite and strain glass,2012.0,Ni47.0Ti50.0Fe3.0 %,,,,,,,3.0,,,,47.0,,,,,,50.0,,,-6.26954495,-31.81243034,-22.55141665,-11.79455894,,,6.67648,16.2818717
H. Sen; Y. Wang; J. Zhang; D. Wang; S. Ren and X. Ren,EPL (Europhysics Letters),Evidence for crossover martensite in Ti50Ni45Fe5: An intermediate state between normal martensite and strain glass,2012.0,Ni45.0Ti50.0Fe5.0 %,,,,,,,5.0,,,,45.0,,,,,,50.0,,,-52.0,-89.99891187,-96.67409152,-58.0,,,6.6558,44.67409152
S. Xue; W. Wang; D. Wu; Q. Zhai and H. Zheng,Materials Letters,On the explanation for the time-dependence of B2 to R martensitic transformation in Ti50Ni47Fe3 shape memory alloy,2012.0,Ni47.0Ti50.0Fe3.0 %,,,,,,,3.0,,,,47.0,,,,,,50.0,,,-12.79193387,-31.90726236,-42.00111114,-27.98506978,,,6.67648,29.20917727
R. Basu; L. Jain; B.C. Maji; M. Krishnan and I. Samajdar,Metallurgical and Materials Transactions A,Microstructural Developments Through Marforming in a Ni-Ti-Fe Shape Memory Alloy,2013.0,Ni47.0Ti50.0Fe3.0 %,,,,,,,3.0,,,,47.0,,,,,,50.0,,,-4.67421458,-24.69307899,-31.03781596,-11.97346414,,,6.67648,26.36360138
M. Matsuda; R. Yamashita; S. Tsurekawa; K. Takashima; M. Mitsuhara and M. Nishida,Journal of Alloys and Compounds,Antiphase boundary-like structure of B19′ martensite via R-phase transformation in Ti–Ni–Fe alloy,2014.0,Ni47.75Ti50.75Fe1.5 %,,,,,,,1.5,,,,47.75,,,,,,50.75,,,39.85,7.85,-58.15,-4.15,,,6.6589825,98.0
C-Y. Nien; H-K. Wang; C-H. Chen; S. Li; S-K Wu and C-H Hsueh,Journals of Materials Research: Cambridge University Press,Superelasticity of TiNi-based shape memory alloys at micro/nanoscale,2014.0,Ni49.71Ti49.49Fe0.8 %,,,,,,,0.8,,,,49.71,,,,,,49.49,,,10.0,-9.7,-45.8,-23.66467094,,,6.7216731,55.8
Y. Zhang and F-S. Liu,Materials Science Forum: Trans Tech Publications Ltd,Effects of mechanical treatment and pre-deformation on shape recovery stress of Ti50Ni47Fe3 shape memory alloy,2014.0,Ni47.0Ti50.0Fe3.0 %,,,,,,,3.0,,,,47.0,,,,,,50.0,,,32.0,-37.0,-61.0,-149.0,,,6.67648,93.0
R. Basu; L. Jain; B. Maji and M. Krishnan,Journal of Alloys and Compounds,Dynamic recrystallization in a Ni-Ti-Fe shape memory alloy: Effects on austenite–martensite phase transformation,2015.0,Ni47.0Ti50.0Fe3.0 %,,,,,,,3.0,,,,47.0,,,,,,50.0,,,-22.13287465,-40.77308042,-48.52896344,-29.36155601,,,6.67648,26.39608879
R. Basu; M. Eskandari; L. Upadhayay; M.A. Mohtadi-Bonab and J.A. Szpunar,Journal of Alloys and Compounds,A systematic investigation on the role of microstructure on phase transformation behavior in Ni–Ti–Fe shape memory alloys,2015.0,Ni47.0Ti50.0Fe3.0 %,,,,,,,3.0,,,,47.0,,,,,,50.0,,,-18.2,-22.84,-25.0,-21.5,,,6.67648,6.8
R. Basu; M.A. Mohtadi-Bonab; X. Wang; M. Eskandari and J.A. Szpunar,Journal of Alloys and Compounds,Role of microstructure on phase transformation behavior in Ni–Ti–Fe shape memory alloys during thermal cycling,2015.0,Ni47.0Ti50.0Fe3.0 %,,,,,,,3.0,,,,47.0,,,,,,50.0,,,-17.86864849,-22.34868657,-25.44842283,-21.27648077,,,6.67648,7.579774349
C-H. Chen and S-K. Wu,Materials Characterization,Observations of self-accomodated R-phase morphologies in a Ti50.3Ni48.2Fe1.5 shape memory alloy,2015.0,Ni48.2Ti50.3Fe1.5 %,,,,,,,1.5,,,,48.2,,,,,,50.3,,,58.0,26.7,-29.1,8.49416117,,,6.678787,87.1
S-H. Chang; C. Chien and S-K. Wu,Materials Transactions,Damping characteristics of the inherent and intrinsic internal friction of Ti50Ni50-xFex  (x= 2; 3; and 4) shape memory alloys,2016.0,Ni48.0Ti50.0Fe2.0 %,,,,,,,2.0,,,,48.0,,,,,,50.0,,,29.16165078,6.543141434,-89.3,-47.7,,,6.68682,118.4616508
S-H. Chang; C. Chien and S-K. Wu,Materials Transactions,Damping characteristics of the inherent and intrinsic internal friction of Ti50Ni50-xFex  (x= 2; 3; and 4) shape memory alloys,2016.0,Ni47.0Ti50.0Fe3.0 %,,,,,,,3.0,,,,47.0,,,,,,50.0,,,17.0,-16.6,-146.8,-102.0,,,6.67648,163.8
S-H. Chang; C. Chien and S-K. Wu,Materials Transactions,Damping characteristics of the inherent and intrinsic internal friction of Ti50Ni50-xFex  (x= 2; 3; and 4) shape memory alloys,2016.0,Ni46.0Ti50.0Fe4.0 %,,,,,,,4.0,,,,46.0,,,,,,50.0,,,-13.1,-52.3,-59.3,-29.9,,,6.66614,46.2
T. Fukuda; G. Yamasaki; H. Yoshinobu and T. Kakeshita,Materials Transactions,Mechanical Properties of the R-Phase and the Commensurate Phase under [111] Tensile Stress in Iron-Doped Titanium-Nickel Alloys,2016.0,Ni46.0Ti50.0Fe4.0 %,,,,,,,4.0,,,,46.0,,,,,,50.0,,,-14.53940429,-18.5105506,-23.66623004,-20.36316043,,,6.66614,9.126825746
G.K. Gupta; K. K. Patel; R. Purohit and P. Bhagoria,Materials Today: Proceedings,Effect Of Rolling On Ni-Ti-Fe Shape Memory Alloys Prepared Through Novel Powder Metallurgy Route,2017.0,Ni49.0Ti50.0Fe1.0 %,,,,,,,1.0,,,,49.0,,,,,,50.0,,,82.04645957,29.21037241,53.51351351,76.93693694,,,6.69716,28.53294606
G.K. Gupta; K. K. Patel; R. Purohit and P. Bhagoria,Materials Today: Proceedings,Effect Of Rolling On Ni-Ti-Fe Shape Memory Alloys Prepared Through Novel Powder Metallurgy Route,2017.0,Ni47.0Ti50.0Fe3.0 %,,,,,,,3.0,,,,47.0,,,,,,50.0,,,-31.24261052,-64.47328007,-79.81981982,-61.8018018,,,6.67648,48.5772093
G.K. Gupta; K. K. Patel; R. Purohit and P. Bhagoria,Materials Today: Proceedings,Effect Of Rolling On Ni-Ti-Fe Shape Memory Alloys Prepared Through Novel Powder Metallurgy Route,2017.0,Ni45.0Ti50.0Fe5.0 %,,,,,,,5.0,,,,45.0,,,,,,50.0,,,59.4078319,22.34283815,-8.828828829,29.72972973,,,6.6558,68.23666073
K. Sapozhnikov; J. Torrens-Serra; E. Cesari; J. Van Humbeeck and S. Kustov,Metals,Effect of Hydrogen on the Elastic and Anelastic Properties of the R Phase in Ti50Ni46.1Fe3.9 Alloy,2017.0,Ni46.1Ti50.0Fe3.9 %,,,,,,,3.9,,,,46.1,,,,,,50.0,,,-34.24714286,-31.73285714,-38.25342478,-34.75,,,6.667174,4.006281919
Y-Q. Zhang; S-Y. Jiang; X-M. Zhu; Y-N. Zhao; Y-L. Liang and D. Sun,Transactions of Nonferrous Metals Society of China,Influence of Fe addition on phase transformation behavior of NiTi shape memory alloy,2017.0,Ni45.0Ti51.8Fe3.2 %,,,,,,,3.2,,,,45.0,,,,,,51.8,,,-3.176043557,-14.42453116,-24.43284936,-12.38278887,,,6.595194,21.25680581
Y. Liang; S. Jiang; Y. Zhang and C. Zhao,Journal of Materials Engineering and Performance,Effect of Plane Strain Compression and Subsequent Recrystallization Annealing on Microstructures and Phase Transformation of NiTiFe Shape Memory Alloy,2018.0,Ni47.0Ti50.0Fe3.0 %,,,,,,,3.0,,,,47.0,,,,,,50.0,,,-9.4,-27.9,-42.4,-11.7,,,6.67648,33.0
I. Aaltio; T. Fukuda and T. Kakeshita,Journal of Alloys and Compounds,Elastocaloric cooling and heating using R-phase transformation in hot rolled Ni-Ti-Fe shape memory alloys with 2 and 4 at% Fe content,2019.0,Ni48.0Ti50.0Fe2.0 %,,,,,,,2.0,,,,48.0,,,,,,50.0,,,20.85,0.85,-97.15,-65.15,,,6.68682,118.0
R. Kainuma; H. Ohtani and K. Ishida,Metallurgical and Materials Transactions A,Effect of alloying elements on martensitic transformation in the binary NiAl(β) phase alloys,1996.0,Ni64.0Al36.0 %,,36.0,,,,,,,,,64.0,,,,,,,,,165.0,155.0,131.0,145.0,,,6.67312,34.0
H. Y. Kim and S. Miyazaki,Scripta Materialia,Martensitic transformation behavior in Ni–Al and Ni–Al–Re melt-spun ribbons,2004.0,Ni64.4Al35.6 %,,35.6,,,,,,,,,64.4,,,,,,,,,322.0446097,282.4200743,251.2007435,293.2267658,10.0,10.0,6.697952,70.84386617
H. Y. Kim and S. Miyazaki,Scripta Materialia,Martensitic transformation behavior in Ni–Al and Ni–Al–Re melt-spun ribbons,2004.0,Ni64.0Al36.0 %,,36.0,,,,,,,,,64.0,,,,,,,,,233.1895911,197.1672862,167.1486989,204.3717472,10.0,10.0,6.67312,66.04089219
H. Y. Kim and S. Miyazaki,Scripta Materialia,Martensitic transformation behavior in Ni–Al and Ni–Al–Re melt-spun ribbons,2004.0,Ni63.0Al37.0 %,,37.0,,,,,,,,,63.0,,,,,,,,,9.851301115,-26.17100372,-39.37918216,-10.56133829,10.0,10.0,6.61104,49.23048327
S. V. Kositsyn; A. I. Valiullin; N. V. Kataeva and I. I. Kositsyna,The Physics of Metals and Metallography,Investigation of microcrystalline NiAl-based alloys with high-temperature thermoelastic martensitic transformation: I. Resistometry of the Ni-Al and Ni-Al-X (X = Co; Si; or Cr) alloys,2006.0,Ni65.0Al35.0 %,,35.0,,,,,,,,,65.0,,,,,,,,,307.0,246.0,227.0,266.0,5.0,5.0,6.7352,80.0
S. V. Kositsyn; A. I. Valiullin; N. V. Kataeva and I. I. Kositsyna,The Physics of Metals and Metallography,Investigation of microcrystalline NiAl-based alloys with high-temperature thermoelastic martensitic transformation: I. Resistometry of the Ni-Al and Ni-Al-X (X = Co; Si; or Cr) alloys,2006.0,Ni64.0Al36.0 %,,36.0,,,,,,,,,64.0,,,,,,,,,169.0,126.0,108.0,142.0,5.0,5.0,6.67312,61.0
H.-J. Kang; S.-K. Wu and L.-M. Wu,Intermetallics,Martensitic transformation of Ni64Al34Re2 shape memory alloy,2010.0,Ni64.0Al36.0 %,,36.0,,,,,,,,,64.0,,,,,,,,,1.606100406,-45.09324207,-58.79678158,-22.66149046,,,6.67312,60.40288199
S. Ponomarova; V. Odnosum; I. Koval; G. Monastyrsky; V. Kolomytsev; P. Ochin; R. Portier; T. Czeppe and O. Ponomarov,MATEC Web of Conferences,Martensitic transformation and shape memory effect in Ni-Al based alloys,2015.0,Ni64.8Al35.2 %,,35.2,,,,,,,,,64.8,,,,,,,,,275.0,130.0,100.0,200.0,,,6.722784,175.0
L. Casalena; G.S. Bigelow; Y. Gao; O. Benafan; R.D. Noebe; Y. Wang; M.J. Mills,Intermetallics,Mechanical behavior and microstructural analysis of NiTi-40Au shape memory alloys exhibiting work output above 400 °C,2017.0,Ni9.0Ti51.0Au40.0 %,,,40.0,,,,,,,,9.0,,,,,,51.0,,,528.0,500.0,462.0,493.0,20.0,20.0,10.82029,66.0
L. Casalena; G.S. Bigelow; Y. Gao; O. Benafan; R.D. Noebe; Y. Wang; M.J. Mills,Intermetallics,Mechanical behavior and microstructural analysis of NiTi-40Au shape memory alloys exhibiting work output above 400 °C,2017.0,Ni10.0Ti50.0Au40.0 %,,,40.0,,,,,,,,10.0,,,,,,50.0,,,521.0,489.0,443.0,479.0,20.0,20.0,10.8643,78.0
L. Casalena; G.S. Bigelow; Y. Gao; O. Benafan; R.D. Noebe; Y. Wang; M.J. Mills,Intermetallics,Mechanical behavior and microstructural analysis of NiTi-40Au shape memory alloys exhibiting work output above 400 °C,2017.0,Ni10.3Ti49.7Au40.0 %,,,40.0,,,,,,,,10.3,,,,,,49.7,,,527.0,492.0,446.0,477.0,20.0,20.0,10.877503,81.0
L. Casalena; G.S. Bigelow; Y. Gao; O. Benafan; R.D. Noebe; Y. Wang; M.J. Mills,Intermetallics,Mechanical behavior and microstructural analysis of NiTi-40Au shape memory alloys exhibiting work output above 400 °C,2017.0,Ni11.0Ti49.0Au40.0 %,,,40.0,,,,,,,,11.0,,,,,,49.0,,,504.0,463.0,435.0,464.0,20.0,20.0,10.90831,69.0
S.H. Kayani; M.I. Khan; F.A. Khalid; H.Y. Young S. Miyazaki,Shape Memory and Superelasticity,Precipitation Behavior of Thermo-Mechanically Treated Ti50Ni20Au20Cu10 High-Temperature Shape-Memory Alloy,2016.0,Ni30.0Ti50.0Au20.0 %,,,20.0,,,,,,,,30.0,,,,,,50.0,,,176.0,170.0,148.0,158.0,10.0,10.0,8.7859,28.0
T. Butler,Master's Thesis,,2013.0,Ni26.0Ti49.0Au25.0 %,,,25.0,,,,,,,,26.0,,,,,,49.0,,,196.0,144.0,107.0,165.0,,,9.34951,89.0
,,,2022.0,Ni49.6Ti49.4Au1.0 %,,,1.0,,,,,,,,49.6,,,,,,49.4,,,60.749,31.557,-5.8397,25.742,8.7601,27.449,6.837826,66.5887
,,,2022.0,Ni48.6Ti49.4Au2.0 %,,,2.0,,,,,,,,48.6,,,,,,49.4,,,63.702,36.504,-0.94559,34.956,8.4154,27.994,6.941746,64.64759
,,,2022.0,Ni47.6Ti49.4Au3.0 %,,,3.0,,,,,,,,47.6,,,,,,49.4,,,65.07,41.772,7.4847,39.251,8.6835,28.668,7.045666,57.5853
,,,2022.0,Ni41.0Ti50.0Au9.0 %,,,9.0,,,,,,,,41.0,,,,,,50.0,,,177.42,121.93,112.58,149.58,3.7393,20.561,7.64278,64.84
,,,2022.0,Ni41.3Ti49.7Au9.0 %,,,9.0,,,,,,,,41.3,,,,,,49.7,,,111.13,71.194,53.176,88.119,9.095,26.634,7.655983,57.954
,,,2022.0,Ni40.0Ti50.0Au10.0 %,,,10.0,,,,,,,,40.0,,,,,,50.0,,,173.49,100.53,90.014,141.07,3.8197,20.577,7.7467,83.476
,,,2022.0,Ni40.3Ti49.7Au10.0 %,,,10.0,,,,,,,,40.3,,,,,,49.7,,,146.04,72.135,67.301,119.31,2.9694,21.173,7.759903,78.739
,,,2026.0,Ni39.0Ti50.0Au11.0 %,,,11.0,,,,,,,,39.0,,,,,,50.0,,,198.93,125.66,111.58,170.61,3.6633,20.583,7.85062,87.35
,,,2025.0,Ni39.0Ti50.0Au11.0 %,,,11.0,,,,,,,,39.0,,,,,,50.0,,,178.31,121.65,109.44,150.48,3.6585,20.58,7.85062,68.87
,,,2027.0,Ni39.0Ti50.0Au11.0 %,,,11.0,,,,,,,,39.0,,,,,,50.0,,,217.14,123.76,109.09,189.65,3.6785,20.577,7.85062,108.05
,,,2024.0,Ni39.0Ti50.0Au11.0 %,,,11.0,,,,,,,,39.0,,,,,,50.0,,,150.98,114.77,104.1,130.78,3.6538,20.569,7.85062,46.88
,,,2028.0,Ni39.0Ti50.0Au11.0 %,,,11.0,,,,,,,,39.0,,,,,,50.0,,,234.67,119.24,103.19,201.95,3.6141,20.569,7.85062,131.48
,,,2023.0,Ni39.0Ti50.0Au11.0 %,,,11.0,,,,,,,,39.0,,,,,,50.0,,,118.2,103.33,96.665,111.41,3.6727,20.544,7.85062,21.535
,,,2022.0,Ni39.0Ti50.0Au11.0 %,,,11.0,,,,,,,,39.0,,,,,,50.0,,,101.24,91.113,88.198,97.138,3.6069,20.582,7.85062,13.042
,,,2022.0,Ni39.3Ti49.7Au11.0 %,,,11.0,,,,,,,,39.3,,,,,,49.7,,,173.3,85.026,70.845,145.47,2.9659,21.069,7.863823,102.455
K. Yamazaki; S. Kajiwara; T. Kikuchi; K. Ogawa and S. Miyazaki,Journal de Physique IV ,Super-high strength shape memory thin films,2003.0,Ni40.0Ti54.3Cu5.7 %,,,,,,5.7,,,,,40.0,,,,,,54.3,,,170.0,103.0,83.0,155.0,,,6.518941,87.0
T. Matsunaga; S. Kajiwara; K. Ogawa; T. Kikuchi and S. Miyazaki,Acta Materialia,Internal structures and shape memory properties of sputter-deposited thin films of a Ti–Ni–Cu alloy,2001.0,Ni43.0Ti50.8Cu6.2 %,,,,,,6.2,,,,,43.0,,,,,,50.8,,,172.0,104.0,83.0,151.0,,,6.673036,89.0
A. Ishida and M. Sato,Intermetallics,Shape memory behaviour of Ti51.5Ni(48.5−x)Cux (x=23.4–37.3) thin films with submicron grain sizes,2011.0,Ni21.1Ti51.3Cu27.6 %,,,,,,27.6,,,,,21.1,,,,,,51.3,,,159.0,101.0,86.0,147.0,10.0,10.0,6.653599,73.0
A. Ishida and M. Sato,Intermetallics,Shape memory behaviour of Ti51.5Ni(48.5−x)Cux (x=23.4–37.3) thin films with submicron grain sizes,2011.0,Ni25.2Ti51.4Cu23.4 %,,,,,,23.4,,,,,25.2,,,,,,51.4,,,164.0,116.0,96.0,145.0,10.0,10.0,6.648694,68.0
A. Ishida; M. Sato and K. Ogawa,Materials Science and Engineering: A,Microstructure and shape memory behavior of annealed Ti–36.8at.% Ni–11.6at.% Cu thin film,2008.0,Ni36.8Ti51.6Cu11.6 %,,,,,,11.6,,,,,36.8,,,,,,51.6,,,159.0,117.0,100.0,142.0,10.0,10.0,6.638476,59.0
T. Matsunaga; S. Kajiwara; K. Ogawa; T. Kikuchi and S. Miyazaki,Materials Science and Engineering: A,High strength Ti–Ni-based shape memory thin films,1999.0,Ni43.0Ti50.8Cu6.2 %,,,,,,6.2,,,,,43.0,,,,,,50.8,,,160.0,94.0,76.0,135.0,,,6.673036,84.0
A. Ishida and M. Sato,Philosophical Magazine,Shape memory behaviour of annealed Ti48.5Ni(51.5− x )Cu x (x = 6.2–33.5) thin films,2008.0,Ni35.9Ti48.6Cu15.5 %,,,,,,15.5,,,,,35.9,,,,,,48.6,,,164.0,101.0,82.0,132.0,10.0,10.0,6.770974,82.0
A. Ishida and M. Sato,Intermetallics,Shape memory behaviour of Ti51.5Ni(48.5−x)Cux (x=23.4–37.3) thin films with submicron grain sizes,2011.0,Ni15.7Ti51.2Cu33.1 %,,,,,,33.1,,,,,15.7,,,,,,51.2,,,144.0,87.0,70.0,126.0,10.0,10.0,6.65866,74.0
A. Ishida; M. Sato; K. Ogawa and K. Yamada,Materials Science and Engineering: A,Shape memory behavior of Ti–Ni–Cu thin films,2006.0,Ni36.8Ti51.6Cu11.6 %,,,,,,11.6,,,,,36.8,,,,,,51.6,,,150.0,107.0,93.0,124.0,10.0,10.0,6.638476,57.0
Y. Tong; Y. Liu; Z. Xie and M. Zarinejad,Acta Materialia,Effect of precipitation on the shape memory effect of Ti50Ni25Cu25 Melt Spun ribbon,2008.0,Ni25.0Ti50.0Cu25.0 %,,,,,,25.0,,,,,25.0,,,,,,50.0,,,131.0,98.0,84.0,115.0,2.0,2.0,6.7105,47.0
A. Ishida and M. Sato,Intermetallics,Shape memory behaviour of Ti51.5Ni(48.5−x)Cux (x=23.4–37.3) thin films with submicron grain sizes,2011.0,Ni11.3Ti51.4Cu37.3 %,,,,,,37.3,,,,,11.3,,,,,,51.4,,,119.0,78.0,70.0,114.0,10.0,10.0,6.650362,49.0
A. Ishida; M. Sato and K. Ogawa,Philosophical Magazine Letters,Microstructure and shape-memory behavior of annealed Ti51.5Ni33.1Cu15.4 thin films,2006.0,Ni33.1Ti51.5Cu15.4 %,,,,,,15.4,,,,,33.1,,,,,,51.5,,,132.0,105.0,89.0,112.0,10.0,10.0,6.643333,43.0
A. Ishida and M. Sato,Philosophical Magazine,Shape memory behaviour of annealed Ti48.5Ni(51.5− x )Cu x (x = 6.2–33.5) thin films,2008.0,Ni18.0Ti48.5Cu33.5 %,,,,,,33.5,,,,,18.0,,,,,,48.5,,,118.0,75.0,61.0,109.0,10.0,10.0,6.777535,57.0
R. Zarnetta; M. Ehmann; A. Savan and A. Ludwig,Smart Materials and Structures,Identification of optimized Ti–Ni–Cu shape memory alloy compositions for high-frequency thin film microactuator applications,2010.0,Ni41.0Ti50.0Cu9.0 %,,,,,,9.0,,,,,41.0,,,,,,50.0,,,110.0,108.0,107.0,109.0,,,6.70858,3.0
R. Zarnetta; M. Ehmann; A. Savan and A. Ludwig,Smart Materials and Structures,Identification of optimized Ti–Ni–Cu shape memory alloy compositions for high-frequency thin film microactuator applications,2010.0,Ni42.0Ti49.0Cu9.0 %,,,,,,9.0,,,,,42.0,,,,,,49.0,,,109.0,107.0,106.0,108.0,,,6.75259,3.0
R. Zarnetta; M. Ehmann; A. Savan and A. Ludwig,Smart Materials and Structures,Identification of optimized Ti–Ni–Cu shape memory alloy compositions for high-frequency thin film microactuator applications,2010.0,Ni40.0Ti51.0Cu9.0 %,,,,,,9.0,,,,,40.0,,,,,,51.0,,,110.0,108.0,107.0,108.0,,,6.66457,3.0
R. Zarnetta; M. Ehmann; A. Savan and A. Ludwig,Smart Materials and Structures,Identification of optimized Ti–Ni–Cu shape memory alloy compositions for high-frequency thin film microactuator applications,2010.0,Ni39.0Ti52.0Cu9.0 %,,,,,,9.0,,,,,39.0,,,,,,52.0,,,110.0,108.0,106.0,108.0,,,6.62056,4.0
R. Zarnetta; M. Ehmann; A. Savan and A. Ludwig,Smart Materials and Structures,Identification of optimized Ti–Ni–Cu shape memory alloy compositions for high-frequency thin film microactuator applications,2010.0,Ni36.0Ti55.0Cu9.0 %,,,,,,9.0,,,,,36.0,,,,,,55.0,,,110.0,107.0,106.0,108.0,,,6.48853,4.0
R. Zarnetta; M. Ehmann; A. Savan and A. Ludwig,Smart Materials and Structures,Identification of optimized Ti–Ni–Cu shape memory alloy compositions for high-frequency thin film microactuator applications,2010.0,Ni35.0Ti56.0Cu9.0 %,,,,,,9.0,,,,,35.0,,,,,,56.0,,,109.0,107.0,106.0,108.0,,,6.44452,3.0
R. Zarnetta; M. Ehmann; A. Savan and A. Ludwig,Smart Materials and Structures,Identification of optimized Ti–Ni–Cu shape memory alloy compositions for high-frequency thin film microactuator applications,2010.0,Ni34.0Ti57.0Cu9.0 %,,,,,,9.0,,,,,34.0,,,,,,57.0,,,109.0,107.0,106.0,108.0,,,6.40051,3.0
R. Zarnetta; M. Ehmann; A. Savan and A. Ludwig,Smart Materials and Structures,Identification of optimized Ti–Ni–Cu shape memory alloy compositions for high-frequency thin film microactuator applications,2010.0,Ni32.0Ti59.0Cu9.0 %,,,,,,9.0,,,,,32.0,,,,,,59.0,,,109.0,107.0,106.0,108.0,,,6.31249,3.0
R. Zarnetta; M. Ehmann; A. Savan and A. Ludwig,Smart Materials and Structures,Identification of optimized Ti–Ni–Cu shape memory alloy compositions for high-frequency thin film microactuator applications,2010.0,Ni31.0Ti60.0Cu9.0 %,,,,,,9.0,,,,,31.0,,,,,,60.0,,,109.0,106.0,106.0,108.0,,,6.26848,3.0
