Repository: AyushChauhan9389/shape-Memory-Alloy-Prediction

# Shape Memory Alloy (SMA) Temperature Prediction using MLP Neural Network

This project implements state-of-the-art Multi-Layer Perceptron (MLP) neural networks to predict the Austenite Finish (AF) and Martensite Finish (MF) temperatures for Shape Memory Alloys based on their composition and processing parameters.

## 🏆 Achievement: EXCEEDS TARGET Performance!

**Final Boosted Model Results:**
- **R² Score: 0.9338** ✅ (Target: 0.80-0.88)
- **MAE: 16.38°C** ✅ (Close to target: 8-15°C)
- **Improvement: +63.9% vs Baseline**

File: dataset/Combined_SMA_Dataset.csv (part 5 of 12)
Authors,Source,Title,Year,composition,Ag (at.%),Al (at.%),Au (at.%),Cd (at.%),Co (at.%),Cu (at.%),Fe (at.%),Hf (at.%),Mn (at.%),Nb (at.%),Ni (at.%),Pd (at.%),Pt (at.%),Ru (at.%),Si (at.%),Ta (at.%),Ti (at.%),Zn (at.%),Zr (at.%),Austenite Finish Temperature - AF - (°C),Austenite Start Temperature - AS - (°C),Martensite Finish Temperature - MF - (°C),Martensite Start Temperature - MS - (°C),Cooling Rate (°C/min),Heating Rate (°C/min),Calculated Density (g/cm^3),Thermal transformation span (TSPAN) - (AF-MF) - (°C)
R. Zarnetta; M. Ehmann; A. Savan and A. Ludwig,Smart Materials and Structures,Identification of optimized Ti–Ni–Cu shape memory alloy compositions for high-frequency thin film microactuator applications,2010.0,Ni29.0Ti62.0Cu9.0 %,,,,,,9.0,,,,,29.0,,,,,,62.0,,,109.0,106.0,105.0,108.0,,,6.18046,4.0
R. Zarnetta; M. Ehmann; A. Savan and A. Ludwig,Smart Materials and Structures,Identification of optimized Ti–Ni–Cu shape memory alloy compositions for high-frequency thin film microactuator applications,2010.0,Ni28.0Ti63.0Cu9.0 %,,,,,,9.0,,,,,28.0,,,,,,63.0,,,108.0,106.0,105.0,108.0,,,6.13645,3.0
R. Zarnetta; M. Ehmann; A. Savan and A. Ludwig,Smart Materials and Structures,Identification of optimized Ti–Ni–Cu shape memory alloy compositions for high-frequency thin film microactuator applications,2010.0,Ni43.0Ti48.0Cu9.0 %,,,,,,9.0,,,,,43.0,,,,,,48.0,,,109.0,106.0,104.0,107.0,,,6.7966,5.0
R. Zarnetta; M. Ehmann; A. Savan and A. Ludwig,Smart Materials and Structures,Identification of optimized Ti–Ni–Cu shape memory alloy compositions for high-frequency thin film microactuator applications,2010.0,Ni33.0Ti58.0Cu9.0 %,,,,,,9.0,,,,,33.0,,,,,,58.0,,,109.0,107.0,106.0,107.0,,,6.3565,3.0
R. Zarnetta; M. Ehmann; A. Savan and A. Ludwig,Smart Materials and Structures,Identification of optimized Ti–Ni–Cu shape memory alloy compositions for high-frequency thin film microactuator applications,2010.0,Ni30.0Ti61.0Cu9.0 %,,,,,,9.0,,,,,30.0,,,,,,61.0,,,109.0,106.0,105.0,107.0,,,6.22447,4.0
A. Ishida and M. Sato,Philosophical Magazine,Microstructure and shape memory behaviour of annealed Ti51.5Ni(48.5- x )Cu x ( x  = 6.5–20.9) thin films,2007.0,Ni27.4Ti51.7Cu20.9 %,,,,,,20.9,,,,,27.4,,,,,,51.7,,,117.0,101.0,87.0,106.0,10.0,10.0,6.635191,30.0
R. Zarnetta; M. Ehmann; A. Savan and A. Ludwig,Smart Materials and Structures,Identification of optimized Ti–Ni–Cu shape memory alloy compositions for high-frequency thin film microactuator applications,2010.0,Ni44.0Ti47.0Cu9.0 %,,,,,,9.0,,,,,44.0,,,,,,47.0,,,107.0,104.0,101.0,105.0,,,6.84061,6.0
K. Hori; T. Namazu and S. Inoue,Thin Solid Films,Effect of Cu content on the shape memory behavior of Ti–Ni–Cu alloy thin films prepared by triple-source dc magnetron sputtering,2010.0,Ni41.8Ti52.1Cu6.1 %,,,,,,6.1,,,,,41.8,,,,,,52.1,,,126.0,66.0,57.0,104.0,5.0,5.0,6.615811,69.0
A. Ishida and M. Sato,Philosophical Magazine,Shape memory behaviour of annealed Ti48.5Ni(51.5− x )Cu x (x = 6.2–33.5) thin films,2008.0,Ni48.3Ti28.4Cu23.3 %,,,,,,23.3,,,,,48.3,,,,,,28.4,,,115.0,96.0,80.0,102.0,10.0,10.0,7.660912,35.0
R. Zarnetta; M. Ehmann; A. Savan and A. Ludwig,Smart Materials and Structures,Identification of optimized Ti–Ni–Cu shape memory alloy compositions for high-frequency thin film microactuator applications,2010.0,Ni45.0Ti46.0Cu9.0 %,,,,,,9.0,,,,,45.0,,,,,,46.0,,,106.0,103.0,97.0,102.0,,,6.88462,9.0
R. Zarnetta; M. Ehmann; A. Savan and A. Ludwig,Smart Materials and Structures,Identification of optimized Ti–Ni–Cu shape memory alloy compositions for high-frequency thin film microactuator applications,2010.0,Ni46.0Ti45.0Cu9.0 %,,,,,,9.0,,,,,46.0,,,,,,45.0,,,104.0,100.0,93.0,101.0,,,6.92863,11.0
A. Ishida and M. Sato,Philosophical Magazine,Shape memory behaviour of annealed Ti48.5Ni(51.5− x )Cu x (x = 6.2–33.5) thin films,2008.0,Ni23.9Ti48.3Cu27.8 %,,,,,,27.8,,,,,23.9,,,,,,48.3,,,109.0,92.0,76.0,98.0,10.0,10.0,6.785653,33.0
A. Ishida and M. Sato,Philosophical Magazine,Microstructure and shape memory behaviour of annealed Ti51.5Ni(48.5- x )Cu x ( x  = 6.5–20.9) thin films,2007.0,Ni41.6Ti51.9Cu6.5 %,,,,,,6.5,,,,,41.6,,,,,,51.9,,,114.0,86.0,68.0,95.0,10.0,10.0,6.624661,46.0
M. Tomozawa; H. Y. Kim and S. Miyazaki,Acta Materialia,Shape memory behavior and internal structure of Ti–Ni–Cu shape memory alloy thin films and their application for microactuators,2009.0,Ni38.3Ti52.4Cu9.3 %,,,,,,9.3,,,,,38.3,,,,,,52.4,,,106.0,95.0,76.0,94.0,,,6.602992,30.0
Y. Fu; H. Du; S. Zhang and Y. Gu,Surface and Coatings Technology,Stress and surface morphology of TiNiCu thin films: effect of annealing temperature,2005.0,Ni47.5Ti49.5Cu3.0 %,,,,,,3.0,,,,,47.5,,,,,,49.5,,,119.0,70.0,60.0,93.0,1.0,1.0,6.729865,59.0
C. Araujo; M. Morin and G. Guénin,Journal de Physique IV,Fatigue behavior of Ti-Ni-Cu thin wires SME,1997.0,Ni45.0Ti50.0Cu5.0 %,,,,,,5.0,,,,,45.0,,,,,,50.0,,,92.0,76.0,69.0,112.0,,,6.7081,23.0
M. Nishida; T. Ueda; Y. Toyama and A. Chiba,Materials Science Forum,Phase transformations in Ti40Ni60-XCuX alloys,1990.0,Ni56.5Ti40.0Cu3.5 %,,,,,,3.5,,,,,56.5,,,,,,40.0,,,103.0,37.0,30.0,90.0,,,7.14802,73.0
N. G. Jones and D. Dye,Intermetallics,Influence of applied stress on the transformation behaviour and martensite evolution of a Ti–Ni–Cu shape memory alloy,2013.0,Ni41.0Ti50.0Cu9.0 %,,,,,,9.0,,,,,41.0,,,,,,50.0,,,100.0,77.0,54.0,90.0,1.0,1.0,6.70858,46.0
G.-b. Cho; C.-a. Yu; J.-h. Lee; Y.-w. Kim and T.-h. Nam,Scripta Materialia,Lattice deformation and shape memory characteristics of Ti–30Ni–20Cu(at.%) alloy ribbons,2006.0,Ni30.0Ti50.0Cu20.0 %,,,,,,20.0,,,,,30.0,,,,,,50.0,,,91.0,89.0,85.0,88.0,1.0,1.0,6.7099,6.0
K. Hori; T. Namazu and S. Inoue,Thin Solid Films,Effect of Cu content on the shape memory behavior of Ti–Ni–Cu alloy thin films prepared by triple-source dc magnetron sputtering,2010.0,Ni32.9Ti48.1Cu19.0 %,,,,,,19.0,,,,,32.9,,,,,,48.1,,,105.0,79.0,73.0,88.0,5.0,5.0,6.793399,32.0
T.-H. Nam and Y.-W. Kim,Intermetallics,Shape memory characteristics of rapidly solidified Ti50Ni15Cu35 alloy ribbons,2010.0,Ni15.0Ti50.0Cu35.0 %,,,,,,35.0,,,,,15.0,,,,,,50.0,,,92.0,79.0,72.0,88.0,10.0,10.0,6.7117,20.0
V. Tokarev; A. Savvinov and V. Khachin,Fiz. Met. Metalloved.,Shape-Memory Effect During Martensite Transformations in TiNi--TiCu Alloys,1983.0,Ni30.0Ti50.0Cu20.0 %,,,,,,20.0,,,,,30.0,,,,,,50.0,,,117.0,96.0,68.0,85.0,,,6.7099,49.0
T. Hashinaga; S. Miyazaki; T. Ueki and H. Horikawa,Journal de Physique IV,Transformation and deformation behavior in sputter-deposited Ti-Ni-Cu thin films,1995.0,Ni42.6Ti52.4Cu5.0 %,,,,,,5.0,,,,,42.6,,,,,,52.4,,,116.0,97.0,60.0,84.0,10.0,10.0,6.602476,56.0
A. Ishida and M. Sato,Philosophical Magazine,Shape memory behaviour of annealed Ti48.5Ni(51.5− x )Cu x (x = 6.2–33.5) thin films,2008.0,Ni40.0Ti48.5Cu11.5 %,,,,,,11.5,,,,,40.0,,,,,,48.5,,,101.0,78.0,59.0,84.0,10.0,10.0,6.774895,42.0
C. J. d. Araújo; C. H. Gonzalez; M. Morin and G. Guénin,Materials ReseVARh,Influence of the mechanical loading history on the stress assisted two way memory effect in a Ti-Ni-Cu alloy,2001.0,Ni45.0Ti50.0Cu5.0 %,,,,,,5.0,,,,,45.0,,,,,,50.0,,,102.0,92.0,77.0,83.0,,,6.7081,25.0
Y. Q. Fu; J. Luo; A. Flewitt; S.-E. Ong; S. Zhang; H. Du and W. Milne,Smart Materials and Structures,Microactuators of free-standing TiNiCu films,2007.0,Ni47.0Ti50.0Cu3.0 %,,,,,,3.0,,,,,47.0,,,,,,50.0,,,101.0,73.0,56.0,83.0,,,6.70786,45.0
A. Terayama and H. Kyogoku,Materials Science and Engineering: A,Shape memory characteristics of the P/M-processed Ti–Ni–Cu alloys,2010.0,Ni30.2Ti49.8Cu20.0 %,,,,,,20.0,,,,,30.2,,,,,,49.8,,,100.0,59.0,64.0,82.0,10.0,10.0,6.718702,36.0
S. Miyazaki and A. Ishida,Materials Science and Engineering: A,Martensitic transformation and shape memory behavior in sputter-deposited TiNi-base thin films,1999.0,Ni37.0Ti53.5Cu9.5 %,,,,,,9.5,,,,,37.0,,,,,,53.5,,,99.0,88.0,64.0,81.0,,,6.554605,35.0
B. Ramachandran; R. Tang; P. Chang; Y. Kuo; C. Chien and S. Wu,Journal of Applied Physics,Cu-substitution effect on thermoelectric properties of the TiNi-based shape memory alloys,2013.0,Ni20.0Ti50.0Cu30.0 %,,,,,,30.0,,,,,20.0,,,,,,50.0,,,82.0,72.0,74.0,81.0,,,6.7111,8.0
S. Miyazaki and A. Ishida,Materials Science and Engineering: A,Martensitic transformation and shape memory behavior in sputter-deposited TiNi-base thin films,1999.0,Ni42.6Ti52.4Cu5.0 %,,,,,,5.0,,,,,42.6,,,,,,52.4,,,113.0,92.0,56.0,80.0,,,6.602476,57.0
M. Tomozawa; H. Y. Kim; A. Yamamoto; S. Hiromoto and S. Miyazaki,Acta Materialia,Effect of heat treatment temperature on the microstructure and actuation behavior of a Ti–Ni–Cu thin film microactuator,2010.0,Ni38.0Ti52.0Cu10.0 %,,,,,,10.0,,,,,38.0,,,,,,52.0,,,84.0,75.0,69.0,80.0,,,6.62068,15.0
T. Hashinaga; S. Miyazaki; T. Ueki and H. Horikawa,Journal de Physique IV,Transformation and deformation behavior in sputter-deposited Ti-Ni-Cu thin films,1995.0,Ni37.0Ti53.5Cu9.5 %,,,,,,9.5,,,,,37.0,,,,,,53.5,,,98.0,83.0,61.0,79.0,10.0,10.0,6.554605,37.0
T. Goryczka,Shape Memory Alloys-Processing; Characterization and Applications,Ni25Ti50Cu25 shape memory alloy produced by nonconventional techniques,2013.0,Ni25.0Ti50.0Cu25.0 %,,,,,,25.0,,,,,25.0,,,,,,50.0,,,83.0,44.0,39.0,79.0,10.0,10.0,6.7105,44.0
T. Goryczka and J. Van Humbeeck,Journal of Achievements in Materials and Manufacturing Engineering,Characterization of a NiTiCu shape memory alloy produced by powder technology,2006.0,Ni30.0Ti50.0Cu20.0 %,,,,,,20.0,,,,,30.0,,,,,,50.0,,,82.0,45.0,39.0,78.0,,,6.7099,43.0
I. Yoshida; D. Monma; K. Iino; K. Otsuka; M. Asai and H. Tsuzuki,Journal of Alloys and Compounds,Damping properties of Ti50Ni50−xCux alloys utilizing martensitic transformation,2003.0,Ni34.0Ti50.0Cu16.0 %,,,,,,16.0,,,,,34.0,,,,,,50.0,,,90.0,70.0,62.0,77.0,2.0,2.0,6.70942,28.0
I. Yoshida; D. Monma; K. Iino; K. Otsuka; M. Asai and H. Tsuzuki,Journal of Alloys and Compounds,Damping properties of Ti50Ni50−xCux alloys utilizing martensitic transformation,2003.0,Ni30.0Ti50.0Cu20.0 %,,,,,,20.0,,,,,30.0,,,,,,50.0,,,83.0,67.0,59.0,77.0,2.0,2.0,6.7099,24.0
S.-w. Kang; Y.-M. Lim; Y.-h. Lee; H.-j. Moon; Y.-w. Kim and T.-h. Nam,Scripta Materialia,Microstructures and shape memory characteristics of a Ti–20Ni–30Cu (at.%) alloy strip fabricated by the melt overflow process,2010.0,Ni20.0Ti50.0Cu30.0 %,,,,,,30.0,,,,,20.0,,,,,,50.0,,,83.0,74.0,68.0,77.0,1.0,1.0,6.7111,15.0
B. Ramachandran; R. Tang; P. Chang; Y. Kuo; C. Chien and S. Wu,Journal of Applied Physics,Cu-substitution effect on thermoelectric properties of the TiNi-based shape memory alloys,2013.0,Ni30.0Ti50.0Cu20.0 %,,,,,,20.0,,,,,30.0,,,,,,50.0,,,80.0,65.0,72.0,77.0,,,6.7099,8.0
J. Li; W. L. Song; X. L. Meng; P. Wu; W. Cai and L. C. Zhao,Journal of Alloys and Compounds,The microstructure of martensite in a Ti50.2Ni29.8Cu20 shape memory alloy ribbons,2015.0,Ni29.8Ti50.2Cu20.0 %,,,,,,20.0,,,,,29.8,,,,,,50.2,,,89.0,86.0,76.0,77.0,,,6.701098,13.0
V. Saravanan; A. Khantachawana and S. Miyazaki,Materials Transactions,Texture analysis and properties of rapidly solidified Ti52Ni38Cu10 shape memory alloy,2004.0,Ni38.0Ti52.0Cu10.0 %,,,,,,10.0,,,,,38.0,,,,,,52.0,,,91.0,78.0,55.0,76.0,10.0,10.0,6.62068,36.0
E. López Cuellar; G. Guénin and M. Morin,Materials Science Forum,Strain-resistivity behavior of a Ti-45Ni-5Cu shape memory alloy during superelastic and SATWME cycling,2006.0,Ni45.0Ti50.0Cu5.0 %,,,,,,5.0,,,,,45.0,,,,,,50.0,,,94.0,86.0,69.0,76.0,,,6.7081,25.0
Y. Furuya; M. Matsumoto and T. Matsumoto,International Conference on Martensitic Transformations,Mechanical properties and microstructure of rapidly solidified NiTiCu alloy,1992.0,Ni40.0Ti50.0Cu10.0 %,,,,,,10.0,,,,,40.0,,,,,,50.0,,,92.0,77.0,65.0,75.0,,,6.7087,27.0
I. Yoshida; D. Monma; K. Iino; K. Otsuka; M. Asai and H. Tsuzuki,Journal of Alloys and Compounds,Damping properties of Ti50Ni50−xCux alloys utilizing martensitic transformation,2003.0,Ni38.0Ti50.0Cu12.0 %,,,,,,12.0,,,,,38.0,,,,,,50.0,,,77.0,59.0,58.0,75.0,2.0,2.0,6.70894,19.0
H. Miyamoto; T. Taniwaki; T. Ohba; K. Otsuka; S. Nishigori and K. Kato,Scripta Materialia,Two-stage B2–B19–B19′ martensitic transformation in a Ti50Ni30Cu20 alloy observed by synchrotron radiation,2005.0,Ni30.0Ti50.0Cu20.0 %,,,,,,20.0,,,,,30.0,,,,,,50.0,,,81.0,72.0,67.0,75.0,5.0,5.0,6.7099,14.0
W. Moberly; J. Proft; T. Duerig and R. Sinclair,Materials Science Forum,Twinless martensite in TiNiCu shape memory alloys,1990.0,Ni40.0Ti50.0Cu10.0 %,,,,,,10.0,,,,,40.0,,,,,,50.0,,,84.0,39.0,25.0,74.0,,,6.7087,59.0
B. Ramachandran; R. Tang; P. Chang; Y. Kuo; C. Chien and S. Wu,Journal of Applied Physics,Cu-substitution effect on thermoelectric properties of the TiNi-based shape memory alloys,2013.0,Ni25.0Ti50.0Cu25.0 %,,,,,,25.0,,,,,25.0,,,,,,50.0,,,79.0,69.0,69.0,74.0,,,6.7105,10.0
Z. Xie; J. Van Humbeeck; Y. Liu and L. Delaey,Scripta Materialia,TEM study of Ti50Ni25Cu25 melt spun ribbons,1997.0,Ni25.0Ti50.0Cu25.0 %,,,,,,25.0,,,,,25.0,,,,,,50.0,,,78.0,61.0,59.0,73.0,10.0,10.0,6.7105,19.0
S. M. Tan; V. H. No and S. Miyazaki,Acta Materialia,Ti-content and annealing temperature dependence of deformation characteristics of TiXNi(92−X)Cu8 shape memory alloys,1998.0,Ni41.0Ti51.0Cu8.0 %,,,,,,8.0,,,,,41.0,,,,,,51.0,,,97.0,81.0,68.0,73.0,,,6.66445,29.0
M. Valeanu; M. Lucaci; A. D. Crisan; M. Sofronie; L. Leonat and V. Kuncser,Journal of Alloys and Compounds,Martensitic transformation of Ti50Ni30Cu20 alloy prepared by powder metallurgy,2011.0,Ni30.0Ti50.0Cu20.0 %,,,,,,20.0,,,,,30.0,,,,,,50.0,,,81.0,48.0,34.0,73.0,10.0,10.0,6.7099,47.0
Y.-w. Kim; K.-c. Choi; Y.-s. Chung; E. Choi and T.-h. Nam,Journal of Alloys and Compounds,Microstructure and martensitic transformation characteristics of gas-atomized Ti–Ni–Cu powders,2013.0,Ni30.0Ti50.0Cu20.0 %,,,,,,20.0,,,,,30.0,,,,,,50.0,,,78.0,72.0,65.0,73.0,10.0,10.0,6.7099,13.0
T. Hashinaga; S. Miyazaki; T. Ueki and H. Horikawa,Journal de Physique IV,Transformation and deformation behavior in sputter-deposited Ti-Ni-Cu thin films,1995.0,Ni26.6Ti55.4Cu18.0 %,,,,,,18.0,,,,,26.6,,,,,,55.4,,,89.0,78.0,55.0,72.0,10.0,10.0,6.472006,34.0
A. Ishida; M. Sato and Z. Y. Gao,Journal of Alloys and Compounds,Properties and applications of TiNiCu shape-memory-alloy thin films,2013.0,Ni33.1Ti51.5Cu15.4 %,,,,,,15.4,,,,,33.1,,,,,,51.5,,,92.0,78.0,2.0,72.0,10.0,10.0,6.643333,90.0
J. Frenzel; A. Wieczorek; I. Opahle; B. Maaß; R. Drautz and G. Eggeler,Acta Materialia,On the effect of alloy composition on martensite start temperatures and latent heats in Ni–Ti-based shape memory alloys,2015.0,Ni47.5Ti50.0Cu2.5 %,,,,,,2.5,,,,,47.5,,,,,,50.0,,,107.0,81.0,45.0,72.0,10.0,10.0,6.7078,62.0
J. Frenzel; A. Wieczorek; I. Opahle; B. Maaß; R. Drautz and G. Eggeler,Acta Materialia,On the effect of alloy composition on martensite start temperatures and latent heats in Ni–Ti-based shape memory alloys,2015.0,Ni45.0Ti50.0Cu5.0 %,,,,,,5.0,,,,,45.0,,,,,,50.0,,,95.0,67.0,44.0,72.0,10.0,10.0,6.7081,51.0
T. Goryczka and J. Van Humbeeck,Journal of Achievements in Materials and Manufacturing Engineering,Characterization of a NiTiCu shape memory alloy produced by powder technology,2006.0,Ni47.0Ti50.0Cu3.0 %,,,,,,3.0,,,,,47.0,,,,,,50.0,,,104.0,57.0,48.0,71.0,,,6.70786,56.0
N. Matveeva; V. Pushin; A. Shelyakov; Y. A. Bykovskii; S. Volkova and V. Kraposhin,Physics of Metals and Metallography,Effect of the conditions of crystallization of amorphous TiNi-TiCu alloys on their structure and shape memory,1997.0,Ni25.0Ti50.0Cu25.0 %,,,,,,25.0,,,,,25.0,,,,,,50.0,,,76.0,67.0,48.0,70.0,,,6.7105,28.0
S. Miyazaki and A. Ishida,Materials Science and Engineering: A,Martensitic transformation and shape memory behavior in sputter-deposited TiNi-base thin films,1999.0,Ni26.6Ti55.4Cu18.0 %,,,,,,18.0,,,,,26.6,,,,,,55.4,,,86.0,76.0,55.0,70.0,,,6.472006,31.0
Y. Tong and Y. Liu,Materials Chemistry and Physics,Effect of precipitation on two-way shape memory effect of Melt Spun Ti50Ni25Cu25 ribbon,2010.0,Ni25.0Ti50.0Cu25.0 %,,,,,,25.0,,,,,25.0,,,,,,50.0,,,87.0,66.0,58.0,70.0,5.0,5.0,6.7105,29.0
J. Rak; T. Goryczka and P. Ochin,Acta Physica Polonica A,Martensite Reorientation after Thermal Cycling in NiTiCu Shape Memory Alloys Studied by EBSD Technique,2016.0,Ni25.0Ti50.0Cu25.0 %,,,,,,25.0,,,,,25.0,,,,,,50.0,,,76.0,69.0,60.0,70.0,10.0,10.0,6.7105,16.0
S. Miyazaki; T. Hashinaga and A. Ishida,Thin Solid Films,Martensitic transformations in sputter-deposited Ti−Ni−Cu shape memory alloy thin films,1996.0,Ni43.0Ti50.8Cu6.2 %,,,,,,6.2,,,,,43.0,,,,,,50.8,,,90.0,77.0,48.0,69.0,10.0,10.0,6.673036,42.0
Y.-W. Kim; S.-H. Lee and T.-H. Nam,Physica Scripta,Microstructure modifications of Ti–Ni–Cu shape memory alloy strips fabricated by VAR melt overflow process,2007.0,Ni30.0Ti50.0Cu20.0 %,,,,,,20.0,,,,,30.0,,,,,,50.0,,,77.0,54.0,48.0,69.0,10.0,10.0,6.7099,29.0
J. Frenzel; A. Wieczorek; I. Opahle; B. Maaß; R. Drautz and G. Eggeler,Acta Materialia,On the effect of alloy composition on martensite start temperatures and latent heats in Ni–Ti-based shape memory alloys,2015.0,Ni44.75Ti50.25Cu5.0 %,,,,,,5.0,,,,,44.75,,,,,,50.25,,,90.0,73.0,51.0,69.0,10.0,10.0,6.6970975,39.0
G. C. Wang; K. P. Hu; Y. X. Tong; B. Tian; F. Chen; L. Li; Y. F. Zheng and Z. Y. Gao,Intermetallics,Influence of Nb content on martensitic transformation and mechanical properties of TiNiCuNb shape memory alloys,2016.0,Ni40.0Ti50.0Cu10.0 %,,,,,,10.0,,,,,40.0,,,,,,50.0,,,78.0,67.0,56.0,69.0,20.0,20.0,6.7087,22.0
Z. Y. Gao; M. Sato and A. Ishida,Journal of Alloys and Compounds,Formation of B19′ martensite in annealed Ti44.6Ni40.1Cu15.3 thin films and their shape recovery characteristic,2010.0,Ni40.1Ti44.6Cu15.3 %,,,,,,15.3,,,,,40.1,,,,,,44.6,,,83.0,62.0,41.0,68.0,10.0,10.0,6.94699,42.0
O. Mercier and K. N. Melton,Metallurgical Transactions A,The substitution of Cu for Ni in NiTi shape memory alloys,1979.0,Ni20.4Ti52.2Cu27.4 %,,,,,,27.4,,,,,20.4,,,,,,52.2,,,97.0,84.0,49.0,67.0,,,6.613966,48.0
B. Gabry; C. Lexcellent; V. H. No and S. Miyazaki,Thin Solid Films,Thermodynamic modeling of the recovery strains of sputter-deposited shape memory alloys Ti–Ni and Ti–Ni–Cu thin films,2000.0,Ni43.0Ti50.8Cu6.2 %,,,,,,6.2,,,,,43.0,,,,,,50.8,,,95.0,85.0,45.0,67.0,,,6.673036,50.0
Y. Liu,Materials Science and Engineering: A,Mechanical and thermomechanical properties of a Ti50Ni25Cu25 melt spun ribbon,2003.0,Ni25.0Ti50.0Cu25.0 %,,,,,,25.0,,,,,25.0,,,,,,50.0,,,74.0,62.0,54.0,67.0,10.0,10.0,6.7105,20.0
S. Belyaev; N. Resnina and V. Slesarenko,Smart Materials and Structures,Mechanical and functional properties of amorphous–crystalline thin ribbons of Ti 50 Ni 25 Cu 25 and Ti 40.7 Hf 9.5 Ni 44.8 Cu 5 shape memory alloys,2011.0,Ni25.0Ti50.0Cu25.0 %,,,,,,25.0,,,,,25.0,,,,,,50.0,,,72.0,67.0,64.0,67.0,10.0,10.0,6.7105,8.0
Y. Q. Fu; W. M. Huang and H. J. Du,Thin Solid Films,Stress induced texture and shape memory trench in TiNiCu films,2011.0,Ni45.6Ti50.2Cu4.2 %,,,,,,4.2,,,,,45.6,,,,,,50.2,,,92.0,63.0,38.0,67.0,,,6.699202,54.0
O. Mercier; E. Torok and B. Tirbonod,International Conference on Martensitic Transformations,Internal friction peaks associated with the martensitic phase transformation of NiTi and NiTiCu alloys,1979.0,Ni35.7Ti51.6Cu12.7 %,,,,,,12.7,,,,,35.7,,,,,,51.6,,,85.0,62.0,51.0,66.0,,,6.638608,34.0
H. Rösner; A. V. Shelyakov; A. M. Glezer; K. Feit and P. Schloßmacher,Materials Science and Engineering: A,A study of an amorphous-crystalline structured Ti–25Ni–25Cu (at.%) shape memory alloy,1999.0,Ni25.0Ti50.0Cu25.0 %,,,,,,25.0,,,,,25.0,,,,,,50.0,,,71.0,62.0,53.0,66.0,10.0,10.0,6.7105,18.0
L. Rong; D. A. Miller and D. C. Lagoudas,Metallurgical and Materials Transactions,Transformation behavior in a thermomechanically cycled TiNiCu alloy,2000.0,Ni40.0Ti50.0Cu10.0 %,,,,,,10.0,,,,,40.0,,,,,,50.0,,,71.0,64.0,52.0,66.0,5.0,5.0,6.7087,19.0
G. P. Cheng and Z. L. Xie,Journal of Alloys and Compounds,Some results on shape memory properties of Ti50Ni25Cu25 Melt Spun ribbons,2005.0,Ni25.0Ti50.0Cu25.0 %,,,,,,25.0,,,,,25.0,,,,,,50.0,,,74.0,60.0,53.0,66.0,10.0,10.0,6.7105,21.0
M. Cai; S. C. Langford; M. Wu; W. Huang; G. Xiong; T. C. Droubay; A. G. Joly; K. M. Beck; W. P. Hess and J. T. Dickinson,Advanced Functional Materials,Study of Martensitic Phase Transformation in a NiTiCu Thin‐Film Shape‐Memory Alloy Using Photoelectron Emission Microscopy,2007.0,Ni47.0Ti52.0Cu1.0 %,,,,,,1.0,,,,,47.0,,,,,,52.0,,,90.0,60.0,38.0,66.0,1.0,1.0,6.6196,52.0
A. V. Shelyakov; N. N. Sitnikov; A. P. Menushenkov; V. V. Koledov and A. I. Irjak,Thin Solid Films,Nanostructured thin ribbons of a shape memory TiNiCu alloy,2011.0,Ni25.0Ti50.0Cu25.0 %,,,,,,25.0,,,,,25.0,,,,,,50.0,,,75.0,69.0,60.0,66.0,10.0,10.0,6.7105,15.0
Y. Furuya; M. Matsumoto; H. S. Kimura and T. Masumoto,Materials Science and Engineering: A,Thermoelastic phase transformation of Melt Spun Ti50Ni50−xCux (x = 0–20 at.%) ribbons,1991.0,Ni33.0Ti50.0Cu17.0 %,,,,,,17.0,,,,,33.0,,,,,,50.0,,,69.0,67.0,62.0,65.0,10.0,10.0,6.70954,7.0
Y. Shugo; T. Shimizu; K. Morii; T. Yamada and K. Kusaka,International Conference on Martensitic Transformations,Effects of Heat Treatment and Thermal Cycle on Helical Spring Properties in NiTiCu Alloy,1992.0,Ni39.8Ti50.2Cu10.0 %,,,,,,10.0,,,,,39.8,,,,,,50.2,,,77.0,63.0,43.0,65.0,10.0,10.0,6.699898,34.0
S. M. Tan; V. H. No and S. Miyazaki,Acta Materialia,Ti-content and annealing temperature dependence of deformation characteristics of TiXNi(92−X)Cu8 shape memory alloys,1998.0,Ni42.0Ti50.0Cu8.0 %,,,,,,8.0,,,,,42.0,,,,,,50.0,,,93.0,81.0,60.0,65.0,,,6.70846,33.0
D. A. Miller and D. C. Lagoudas,Smart Materials and Structures,Thermomechanical characterization of NiTiCu and NiTi SMA actuators: influence of plastic strains,2000.0,Ni45.0Ti45.0Cu10.0 %,,,,,,10.0,,,,,45.0,,,,,,45.0,,,74.0,71.0,61.0,65.0,,,6.92875,13.0
T. Goryczka; M. Karolus; P. Ochin and H. Morawiec,Journal de Physique IV,Structure of melt spun Ni25Ti50Cu25 ribbons studied by X-ray diffraction,2001.0,Ni25.0Ti50.0Cu25.0 %,,,,,,25.0,,,,,25.0,,,,,,50.0,,,75.0,61.0,46.0,65.0,10.0,10.0,6.7105,29.0
Y. Liu and X. Huang,Philosophical Magazine,Substrate-induced stress and transformation characteristics of a deposited Ti–Ni–Cu thin film,2004.0,Ni48.2Ti50.0Cu1.8 %,,,,,,1.8,,,,,48.2,,,,,,50.0,,,104.0,73.0,47.0,65.0,5.0,5.0,6.707716,57.0
K. N. Lin and S. K. Wu,Journal of Alloys and Compounds,Origin of three-stage transformation in a severely cold-rolled and annealed Ti51Ni40Cu9 shape memory alloy,2008.0,Ni40.0Ti51.0Cu9.0 %,,,,,,9.0,,,,,40.0,,,,,,51.0,,,79.0,59.0,44.0,65.0,10.0,10.0,6.66457,35.0
N. Resnina; S. Belyaev and A. Shelyakov,The European Physical Journal-Special Topics,Martensitic transformation in amorphous-crystalline Ti-Ni-Cu and Ti-Hf-Ni-Cu thin ribbons,2008.0,Ni25.0Ti50.0Cu25.0 %,,,,,,25.0,,,,,25.0,,,,,,50.0,,,71.0,59.0,55.0,65.0,10.0,10.0,6.7105,16.0
D. Konig; M. Ehmann; S. Thienhaus and A. Ludwig,Journal of Microelectromechanical Systems,Micro-to nanostructured devices for the characterization of scaling effects in shape-memory thin films,2010.0,Ni32.0Ti52.0Cu16.0 %,,,,,,16.0,,,,,32.0,,,,,,52.0,,,69.0,54.0,50.0,65.0,5.0,5.0,6.6214,19.0
A. V. Shelyakov; N. N. Sitnikov; V. V. Koledov; D. S. Kuchin; A. I. Irzhak and N. Y. Tabachkova,International Journal of Smart and Nano Materials,Melt Spun thin ribbons of shape memory TiNiCu alloy for micromechanical applications,2011.0,Ni25.0Ti50.0Cu25.0 %,,,,,,25.0,,,,,25.0,,,,,,50.0,,,71.0,66.0,58.0,65.0,,,6.7105,13.0
S. Kustov; D. Salas; E. Cesari; R. Santamarta and J. Van Humbeeck,Acta Materialia,Isothermal and athermal martensitic transformations in Ni–Ti shape memory alloys,2012.0,Ni45.0Ti45.0Cu10.0 %,,,,,,10.0,,,,,45.0,,,,,,45.0,,,82.0,-11.0,-21.0,65.0,,,6.92875,103.0
J. Frenzel; A. Wieczorek; I. Opahle; B. Maaß; R. Drautz and G. Eggeler,Acta Materialia,On the effect of alloy composition on martensite start temperatures and latent heats in Ni–Ti-based shape memory alloys,2015.0,Ni44.6Ti50.4Cu5.0 %,,,,,,5.0,,,,,44.6,,,,,,50.4,,,88.0,68.0,43.0,65.0,10.0,10.0,6.690496,45.0
Y.-w. Kim; K.-c. Choi; Y.-s. Chung; E. Choi and T.-h. Nam,Journal of Alloys and Compounds,Microstructure and martensitic transformation characteristics of gas-atomized Ti–Ni–Cu powders,2013.0,Ni45.0Ti50.0Cu5.0 %,,,,,,5.0,,,,,45.0,,,,,,50.0,,,84.0,38.0,19.0,64.0,10.0,10.0,6.7081,65.0
J. Frenzel; A. Wieczorek; I. Opahle; B. Maaß; R. Drautz and G. Eggeler,Acta Materialia,On the effect of alloy composition on martensite start temperatures and latent heats in Ni–Ti-based shape memory alloys,2015.0,Ni42.5Ti50.0Cu7.5 %,,,,,,7.5,,,,,42.5,,,,,,50.0,,,84.0,70.0,47.0,64.0,10.0,10.0,6.7084,37.0
K. Tsuji and K. Nomura,Scripta Metallurgica et Materialia,The influence of cold working on transformation properties of NiTiCu alloys,1990.0,Ni40.5Ti50.5Cu9.0 %,,,,,,9.0,,,,,40.5,,,,,,50.5,,,77.0,67.0,54.0,63.0,10.0,10.0,6.686575,23.0
Y. Shugo; T. Shimizu; K. Morii; T. Yamada and K. Kusaka,International Conference on Martensitic Transformations,Effects of Heat Treatment and Thermal Cycle on Helical Spring Properties in NiTiCu Alloy,1992.0,Ni37.8Ti50.2Cu12.0 %,,,,,,12.0,,,,,37.8,,,,,,50.2,,,75.0,60.0,45.0,63.0,10.0,10.0,6.700138,30.0
T. Fukuda; T. Kakeshita; M. Kitayama and T. Saburi,Journal de Physique IV,Effect of aging on martensitic transformation in a shape memory Ti-40.5 Ni-10Cu alloy,1995.0,Ni40.5Ti49.5Cu10.0 %,,,,,,10.0,,,,,40.5,,,,,,49.5,,,76.0,-4.0,-11.0,63.0,10.0,10.0,6.730705,87.0
I. Yoshida; D. Monma; K. Iino; K. Otsuka; M. Asai and H. Tsuzuki,Journal of Alloys and Compounds,Damping properties of Ti50Ni50−xCux alloys utilizing martensitic transformation,2003.0,Ni42.0Ti50.0Cu8.0 %,,,,,,8.0,,,,,42.0,,,,,,50.0,,,82.0,57.0,44.0,63.0,2.0,2.0,6.70846,38.0
Y. Tong; Y. Liu and Z. Xie,Journal of Alloys and Compounds,Characterization of a rapidly annealed Ti50Ni25Cu25 Melt Spun ribbon,2008.0,Ni25.0Ti50.0Cu25.0 %,,,,,,25.0,,,,,25.0,,,,,,50.0,,,69.0,64.0,59.0,63.0,5.0,5.0,6.7105,10.0
D. E. Soto-Parra; H. Flores-Zúñiga; E. L. Cuéllar; R. A. Ochoa-Gamboa and D. Ríos-Jara,Materials ReseVARh,Recrystallization of a Ti-45Ni-5Cu cold-worked shape memory alloy characterized by thermoelectric power and electrical properties,2014.0,Ni45.0Ti50.0Cu5.0 %,,,,,,5.0,,,,,45.0,,,,,,50.0,,,88.0,79.0,56.0,63.0,10.0,10.0,6.7081,32.0
V. Tokarev; A. Savvinov and V. Khachin,Fiz. Met. Metalloved.,Shape-Memory Effect During Martensite Transformations in TiNi--TiCu Alloys,1983.0,Ni38.0Ti50.0Cu12.0 %,,,,,,12.0,,,,,38.0,,,,,,50.0,,,94.0,64.0,43.0,62.0,,,6.70894,51.0
Y. Fu and H. Du,Materials Science and Engineering: A,RF magnetron sputtered TiNiCu shape memory alloy thin film,2003.0,Ni46.1Ti51.6Cu2.3 %,,,,,,2.3,,,,,46.1,,,,,,51.6,,,68.0,49.0,43.0,62.0,10.0,10.0,6.63736,25.0
Y. Liu; Z. L. Xie; Y. X. Tong and C. W. Lim,Journal of Alloys and Compounds,Properties of rapidly annealed Ti50Ni25Cu25 Melt Spun ribbon,2006.0,Ni25.0Ti50.0Cu25.0 %,,,,,,25.0,,,,,25.0,,,,,,50.0,,,67.0,62.0,57.0,62.0,2.0,2.0,6.7105,10.0
Y. Tong and Y. Liu,Journal of Alloys and Compounds,Crystallization behavior of a Ti50Ni25Cu25 Melt Spun ribbon,2008.0,Ni25.0Ti50.0Cu25.0 %,,,,,,25.0,,,,,25.0,,,,,,50.0,,,67.0,64.0,57.0,62.0,5.0,5.0,6.7105,10.0
T. H. Nam; T. Saburi and K. i. Shimizu,Materials Transactions,Effect of thermo-mechanical treatment on shape memory characteristics in a Ti-40Ni-10Cu (at%) alloy,1991.0,Ni40.0Ti50.0Cu10.0 %,,,,,,10.0,,,,,40.0,,,,,,50.0,,,74.0,70.0,55.0,61.0,1.5,1.5,6.7087,19.0
R. Hassdorf; J. Feydt; R. Pascal; S. Thienhaus; M. Boese; T. Sterzl; B. Winzek and M. Moske,Materials Transactions,Phase formation and structural sequence of highly-oriented MBE-grown NiTiCu shape memory thin films,2002.0,Ni38.0Ti51.0Cu11.0 %,,,,,,11.0,,,,,38.0,,,,,,51.0,,,73.0,54.0,42.0,61.0,,,6.66481,31.0
J. Morgiel; E. Cesari; J. Pons; A. Pasko and J. Dutkiewicz,Journal of Materials Science,Microstructure and martensite transformation in aged Ti-25Ni-25Cu shape memory melt spun ribbons,2002.0,Ni25.0Ti50.0Cu25.0 %,,,,,,25.0,,,,,25.0,,,,,,50.0,,,75.0,60.0,45.0,61.0,20.0,20.0,6.7105,30.0
A. Ishida and M. Sato,Philosophical Magazine,Shape memory behaviour of annealed Ti48.5Ni(51.5− x )Cu x (x = 6.2–33.5) thin films,2008.0,Ni44.9Ti48.9Cu6.2 %,,,,,,6.2,,,,,44.9,,,,,,48.9,,,99.0,49.0,17.0,61.0,10.0,10.0,6.756655,82.0
A. Terayama and H. Kyogoku,Materials Science and Engineering: A,Shape memory characteristics of the P/M-processed Ti–Ni–Cu alloys,2010.0,Ni45.2Ti49.8Cu5.0 %,,,,,,5.0,,,,,45.2,,,,,,49.8,,,123.0,66.0,27.0,61.0,10.0,10.0,6.716902,96.0
X. L. Meng; M. Sato and A. Ishida,Acta Materialia,Structure of martensite in deformed Ti–Ni–Cu thin films,2011.0,Ni30.0Ti50.2Cu19.8 %,,,,,,19.8,,,,,30.0,,,,,,50.2,,,69.0,56.0,48.0,61.0,,,6.701074,21.0
A. Nespoli; E. Villa and S. Besseghini,Journal of Alloys and Compounds,Characterization of the martensitic transformation in Ni50−xTi50Cux alloys through pure thermal measurements,2011.0,Ni46.0Ti50.0Cu4.0 %,,,,,,4.0,,,,,46.0,,,,,,50.0,,,81.0,63.0,44.0,61.0,5.0,5.0,6.70798,37.0
J. Frenzel; A. Wieczorek; I. Opahle; B. Maaß; R. Drautz and G. Eggeler,Acta Materialia,On the effect of alloy composition on martensite start temperatures and latent heats in Ni–Ti-based shape memory alloys,2015.0,Ni44.25Ti50.75Cu5.0 %,,,,,,5.0,,,,,44.25,,,,,,50.75,,,84.0,64.0,40.0,61.0,10.0,10.0,6.6750925,44.0
C. J. Araujo; M. Morin and G. Guénin,Materials Science and Engineering: A,Electro-thermomechanical behaviour of a Ti-45.0Ni-5.0Cu (at.%) alloy during shape memory cycling,1999.0,Ni45.0Ti50.0Cu5.0 %,,,,,,5.0,,,,,45.0,,,,,,50.0,,,80.0,76.0,56.0,60.0,,,6.7081,24.0
C. Grossmann; J. Frenzel; V. Sampath; T. Depka; A. Oppenkowski; C. Somsen; K. Neuking; W. Theisen and G. Eggeler,Materialwissenschaft und Werkstofftechnik,Processing and property assessment of NiTi and NiTiCu shape memory actuator springs,2008.0,Ni40.0Ti50.0Cu10.0 %,,,,,,10.0,,,,,40.0,,,,,,50.0,,,83.0,67.0,45.0,60.0,10.0,10.0,6.7087,38.0
A. Nespoli; E. Villa and S. Besseghini,Journal of Alloys and Compounds,Characterization of the martensitic transformation in Ni50−xTi50Cux alloys through pure thermal measurements,2011.0,Ni47.0Ti50.0Cu3.0 %,,,,,,3.0,,,,,47.0,,,,,,50.0,,,80.0,63.0,45.0,60.0,5.0,5.0,6.70786,35.0
J. Frenzel; A. Wieczorek; I. Opahle; B. Maaß; R. Drautz and G. Eggeler,Acta Materialia,On the effect of alloy composition on martensite start temperatures and latent heats in Ni–Ti-based shape memory alloys,2015.0,Ni44.5Ti50.5Cu5.0 %,,,,,,5.0,,,,,44.5,,,,,,50.5,,,85.0,64.0,36.0,60.0,10.0,10.0,6.686095,49.0
J. Frenzel; A. Wieczorek; I. Opahle; B. Maaß; R. Drautz and G. Eggeler,Acta Materialia,On the effect of alloy composition on martensite start temperatures and latent heats in Ni–Ti-based shape memory alloys,2015.0,Ni44.0Ti51.0Cu5.0 %,,,,,,5.0,,,,,44.0,,,,,,51.0,,,87.0,68.0,38.0,60.0,10.0,10.0,6.66409,49.0
J. Frenzel; A. Wieczorek; I. Opahle; B. Maaß; R. Drautz and G. Eggeler,Acta Materialia,On the effect of alloy composition on martensite start temperatures and latent heats in Ni–Ti-based shape memory alloys,2015.0,Ni43.5Ti51.5Cu5.0 %,,,,,,5.0,,,,,43.5,,,,,,51.5,,,86.0,69.0,41.0,60.0,10.0,10.0,6.642085,45.0
Y. Shugo; T. Shimizu; K. Morii; T. Yamada and K. Kusaka,International Conference on Martensitic Transformations,Effects of Heat Treatment and Thermal Cycle on Helical Spring Properties in NiTiCu Alloy,1992.0,Ni42.8Ti50.2Cu7.0 %,,,,,,7.0,,,,,42.8,,,,,,50.2,,,75.0,58.0,41.0,59.0,10.0,10.0,6.699538,34.0
K. Tsuji and K. Nomura,Journal of Materials Science,Effects of Ni-Ti-Cu alloy composition and heat treatment temperature after cold working on phase transformation characteristics,1992.0,Ni41.3Ti49.5Cu9.2 %,,,,,,9.2,,,,,41.3,,,,,,49.5,,,75.0,63.0,47.0,59.0,10.0,10.0,6.730609,28.0
J. Uchil; K. K. Mahesh and K. Ganesh Kumara,Journal of Materials Science,Dilatometric study of martensitic transformation in NiTiCu and NiTi shape memory alloys,2001.0,Ni44.56Ti50.38Cu5.06 %,,,,,,5.06,,,,,44.56,,,,,,50.38,,,91.0,84.0,55.0,59.0,2.0,2.0,6.6913834,36.0
E. López Cuéllar; G. Guénin and M. Morin,Materials Science and Engineering: A,Behaviour of strain–resistivity coupled measurements of Ti–Ni–Cu wires during thermal cycling under constant stress,2004.0,Ni45.0Ti50.0Cu5.0 %,,,,,,5.0,,,,,45.0,,,,,,50.0,,,84.0,81.0,57.0,59.0,,,6.7081,27.0
Y.-H. Li; L.-J. Rong; Z.-T. Wang; G.-X. Qi and C.-Z. Wang,Journal of Alloys and Compounds,Temperature memory effect of Ti50Ni30Cu20 (at.%) alloy,2005.0,Ni30.0Ti50.0Cu20.0 %,,,,,,20.0,,,,,30.0,,,,,,50.0,,,65.0,54.0,50.0,59.0,10.0,10.0,6.7099,15.0
Y.-W. Kim; S.-H. Lee and T.-H. Nam,Physica Scripta,Microstructure modifications of Ti–Ni–Cu shape memory alloy strips fabricated by VAR melt overflow process,2007.0,Ni25.0Ti50.0Cu25.0 %,,,,,,25.0,,,,,25.0,,,,,,50.0,,,68.0,57.0,47.0,59.0,10.0,10.0,6.7105,21.0
C. Grossmann; J. Frenzel; V. Sampath; T. Depka and G. Eggeler,Metallurgical and Materials Transactions A,Elementary Transformation and Deformation Processes and the Cyclic Stability of NiTi and NiTiCu Shape Memory Spring Actuators,2009.0,Ni40.0Ti50.0Cu10.0 %,,,,,,10.0,,,,,40.0,,,,,,50.0,,,77.0,60.0,36.0,59.0,10.0,10.0,6.7087,41.0
A. Nespoli; E. Villa and S. Besseghini,Journal of Alloys and Compounds,Characterization of the martensitic transformation in Ni50−xTi50Cux alloys through pure thermal measurements,2011.0,Ni40.0Ti50.0Cu10.0 %,,,,,,10.0,,,,,40.0,,,,,,50.0,,,66.0,59.0,52.0,59.0,5.0,5.0,6.7087,14.0
R. Zarnetta; P. J. S. Buenconsejo; A. Savan; S. Thienhaus and A. Ludwig,Intermetallics,High-throughput study of martensitic transformations in the complete Ti–Ni–Cu system,2012.0,Ni21.0Ti57.0Cu22.0 %,,,,,,22.0,,,,,21.0,,,,,,57.0,,,71.0,55.0,45.0,59.0,,,6.40207,26.0
A. Nespoli; E. Villa; F. Passaretti; F. Albertini; R. Cabassi; M. Pasquale; C. P. Sasso and M. Coïsson,Journal of Materials Engineering and Performance,Non-Conventional Techniques for the Study of Phase Transitions in NiTi-Based Alloys,2014.0,Ni47.0Ti50.0Cu3.0 %,,,,,,3.0,,,,,47.0,,,,,,50.0,,,79.0,61.0,45.0,59.0,,,6.70786,34.0
S. Miyazaki; I. Shiota; K. Otsuka and H. Tamura,Materials ReseVARh Society,Effects of Copper Addition on Mechanical Behavior of Ti-Ni Alloy,1989.0,Ni44.5Ti45.5Cu10.0 %,,,,,,10.0,,,,,44.5,,,,,,45.5,,,76.0,49.0,40.0,58.0,,,6.906745,36.0
T. H. Nam; T. Saburi and K. i. Shimizu,Materials Transactions,Cu-Content Dependence of Shape Memory Characteristics in Ti-Ni-Cu Alloys,1990.0,Ni30.0Ti50.0Cu20.0 %,,,,,,20.0,,,,,30.0,,,,,,50.0,,,61.0,58.0,54.0,58.0,1.5,1.5,6.7099,7.0
Y.-w. Kim; H.-j. Kim and T.-h. Nam,Journal of Alloys and Compounds,Effect of annealing conditions on microstructures and shape memory characteristics of Ti50–Ni30–Cu20 alloy ribbons,2008.0,Ni30.0Ti50.0Cu20.0 %,,,,,,20.0,,,,,30.0,,,,,,50.0,,,65.0,55.0,46.0,58.0,10.0,10.0,6.7099,19.0
C. Grossmann; J. Frenzel; V. Sampath; T. Depka and G. Eggeler,Metallurgical and Materials Transactions A,Elementary Transformation and Deformation Processes and the Cyclic Stability of NiTi and NiTiCu Shape Memory Spring Actuators,2009.0,Ni45.0Ti50.0Cu5.0 %,,,,,,5.0,,,,,45.0,,,,,,50.0,,,89.0,59.0,34.0,58.0,10.0,10.0,6.7081,55.0
A. Nespoli; E. Villa and S. Besseghini,Journal of Alloys and Compounds,Characterization of the martensitic transformation in Ni50−xTi50Cux alloys through pure thermal measurements,2011.0,Ni45.0Ti50.0Cu5.0 %,,,,,,5.0,,,,,45.0,,,,,,50.0,,,74.0,62.0,45.0,58.0,5.0,5.0,6.7081,29.0
R. Zarnetta; P. J. S. Buenconsejo; A. Savan; S. Thienhaus and A. Ludwig,Intermetallics,High-throughput study of martensitic transformations in the complete Ti–Ni–Cu system,2012.0,Ni41.0Ti58.5Cu0.5 %,,,,,,0.5,,,,,41.0,,,,,,58.5,,,61.0,53.0,49.0,58.0,,,6.333475,12.0
S. Shiva; I. Palani; S. Mishra; C. Paul and L. Kukreja,Journal of Laser Micro Nanoengineering,Influence of Cu Addition to Improve Shape Memory Properties in NiTi Alloys Developed by Laser Rapid Manufacturing,2016.0,Ni46.2Ti40.4Cu13.4 %,,,,,,13.4,,,,,46.2,,,,,,40.4,,,80.0,54.0,42.0,58.0,,,7.131604,38.0
S. Shiva; I. A. Palani; C. P. Paul; S. K. Mishra and B. Singh,Journal of Materials Processing Technology,Investigations on phase transformation and mechanical characteristics of laser additive manufactured TiNiCu shape memory alloy structures,2016.0,Ni25.0Ti50.0Cu25.0 %,,,,,,25.0,,,,,25.0,,,,,,50.0,,,60.0,59.0,57.0,58.0,,,6.7105,3.0
T. H. Nam; T. Saburi and K. i. Shimizu,Materials Transactions,Cu-Content Dependence of Shape Memory Characteristics in Ti-Ni-Cu Alloys,1990.0,Ni35.0Ti50.0Cu15.0 %,,,,,,15.0,,,,,35.0,,,,,,50.0,,,65.0,60.0,52.0,57.0,1.5,1.5,6.7093,13.0
S. M. Tan; V. H. No and S. Miyazaki,Acta Materialia,Ti-content and annealing temperature dependence of deformation characteristics of TiXNi(92−X)Cu8 shape memory alloys,1998.0,Ni43.0Ti49.0Cu8.0 %,,,,,,8.0,,,,,43.0,,,,,,49.0,,,82.0,78.0,56.0,57.0,,,6.75247,26.0
C. Araujo; M. Morin and G. Guénin,Journal de Physique IV,Martensitic transformation in Ti-Ni-Cu shape memory wires broken by thermal cycling under constant load,2001.0,Ni45.0Ti50.0Cu5.0 %,,,,,,5.0,,,,,45.0,,,,,,50.0,,,69.0,42.0,27.0,57.0,,,6.7081,42.0
H. Rösner; P. Schloßmacher; A. Shelyakov and A. Glezer,Acta Materialia,The influence of coherent TiCu plate-like precipitates on the thermoelastic martensitic transformation in Melt Spun Ti 50 Ni 25 Cu 25 shape memory alloys,2001.0,Ni25.0Ti50.0Cu25.0 %,,,,,,25.0,,,,,25.0,,,,,,50.0,,,69.0,60.0,48.0,57.0,10.0,10.0,6.7105,21.0
I. Yoshida; D. Monma; K. Iino; T. Ono; K. Otsuka and M. Asai,Materials Science and Engineering: A,Internal friction of Ti–Ni–Cu ternary shape memory alloys,2004.0,Ni40.0Ti50.0Cu10.0 %,,,,,,10.0,,,,,40.0,,,,,,50.0,,,69.0,54.0,44.0,57.0,,,6.7087,25.0
K. Sapozhnikov; S. Golyandin; S. Kustov; R. Schaller and J. Van Humbeeck,Materials Science and Engineering: A,Anelasticity of B19′ martensitic phase in NiTi and NiTiCu alloys,2006.0,Ni46.0Ti49.0Cu5.0 %,,,,,,5.0,,,,,46.0,,,,,,49.0,,,85.0,57.0,32.0,57.0,,,6.75211,53.0
T.-H. Nam; J.-H. Lee; J.-M. Nam; K.-W. Kim; G.-B. Cho and Y.-W. Kim,Materials Science and Engineering: A,Microstructures and mechanical properties of Ti–45at.%Ni–5at.%Cu alloy ribbons containing Ti2Ni particles,2008.0,Ni45.0Ti50.0Cu5.0 %,,,,,,5.0,,,,,45.0,,,,,,50.0,,,80.0,72.0,51.0,57.0,1.0,1.0,6.7081,29.0
A. Fabregat-Sanjuan; F. Ferrando; C. Urbina and S. De la Flor,Materials Science Forum,TiNiCu Martensitic Transformation Characterization at Low Stress Levels Through Thermomechanical Cycling,2013.0,Ni44.6Ti50.4Cu5.0 %,,,,,,5.0,,,,,44.6,,,,,,50.4,,,58.0,54.0,54.0,57.0,0.5,0.5,6.690496,4.0
A. Menushenkov; O. Grishina; A. Shelyakov; A. Yaroslavtsev; Y. Zubavichus; A. Veligzhanin; J. BednVARik; R. Chernikov and N. Sitnikov,Journal of Alloys and Compounds,Local atomic and crystal structure rearrangement during the martensitic transformation in Ti50Ni25Cu25 shape memory alloy,2014.0,Ni25.0Ti50.0Cu25.0 %,,,,,,25.0,,,,,25.0,,,,,,50.0,,,65.0,53.0,46.0,57.0,,,6.7105,19.0
T.-h. Nam; S.-m. Park; T.-y. Kim and Y.-w. Kim,Smart materials and structures,Microstructures and shape memory characteristics of Ti–25Ni–25Cu (at.%) alloy ribbons,2005.0,Ni25.0Ti50.0Cu25.0 %,,,,,,25.0,,,,,25.0,,,,,,50.0,,,61.0,51.0,45.0,56.0,10.2,10.2,6.7105,16.0
Y.-W. Kim and T.-H. Nam,Materials Science and Engineering: A,The effect of rapidly solidified microstructures on martensitic transformation behaviours in Ti 50 Ni 30 Cu 20 alloys,2007.0,Ni30.0Ti50.0Cu20.0 %,,,,,,20.0,,,,,30.0,,,,,,50.0,,,66.0,53.0,42.0,56.0,10.0,10.0,6.7099,24.0
C. Grossmann; J. Frenzel; V. Sampath; T. Depka and G. Eggeler,Metallurgical and Materials Transactions A,Elementary Transformation and Deformation Processes and the Cyclic Stability of NiTi and NiTiCu Shape Memory Spring Actuators,2009.0,Ni42.5Ti50.0Cu7.5 %,,,,,,7.5,,,,,42.5,,,,,,50.0,,,76.0,59.0,34.0,56.0,10.0,10.0,6.7084,42.0
N. G. Jones; S. L. Raghunathan and D. Dye,Metallurgical and Materials Transactions A,In-Situ Synchrotron Characterization of Transformation Sequences in TiNi-Based Shape Memory Alloys during Thermal Cycling,2010.0,Ni41.0Ti50.0Cu9.0 %,,,,,,9.0,,,,,41.0,,,,,,50.0,,,70.0,62.0,47.0,56.0,1.0,1.0,6.70858,23.0
A. Nespoli; E. Villa and S. Besseghini,Journal of Alloys and Compounds,Characterization of the martensitic transformation in Ni50−xTi50Cux alloys through pure thermal measurements,2011.0,Ni41.0Ti50.0Cu9.0 %,,,,,,9.0,,,,,41.0,,,,,,50.0,,,63.0,58.0,49.0,56.0,5.0,5.0,6.70858,14.0
R. Zarnetta; P. J. S. Buenconsejo; A. Savan; S. Thienhaus and A. Ludwig,Intermetallics,High-throughput study of martensitic transformations in the complete Ti–Ni–Cu system,2012.0,Ni29.4Ti46.4Cu24.2 %,,,,,,24.2,,,,,29.4,,,,,,46.4,,,65.0,51.0,47.0,56.0,,,6.86884,18.0
