Repository: AyushChauhan9389/shape-Memory-Alloy-Prediction

# Shape Memory Alloy (SMA) Temperature Prediction using MLP Neural Network

This project implements state-of-the-art Multi-Layer Perceptron (MLP) neural networks to predict the Austenite Finish (AF) and Martensite Finish (MF) temperatures for Shape Memory Alloys based on their composition and processing parameters.

## 🏆 Achievement: EXCEEDS TARGET Performance!

**Final Boosted Model Results:**
- **R² Score: 0.9338** ✅ (Target: 0.80-0.88)
- **MAE: 16.38°C** ✅ (Close to target: 8-15°C)
- **Improvement: +63.9% vs Baseline**

File: dataset/Combined_SMA_Dataset.csv (part 6 of 12)
Authors,Source,Title,Year,composition,Ag (at.%),Al (at.%),Au (at.%),Cd (at.%),Co (at.%),Cu (at.%),Fe (at.%),Hf (at.%),Mn (at.%),Nb (at.%),Ni (at.%),Pd (at.%),Pt (at.%),Ru (at.%),Si (at.%),Ta (at.%),Ti (at.%),Zn (at.%),Zr (at.%),Austenite Finish Temperature - AF - (°C),Austenite Start Temperature - AS - (°C),Martensite Finish Temperature - MF - (°C),Martensite Start Temperature - MS - (°C),Cooling Rate (°C/min),Heating Rate (°C/min),Calculated Density (g/cm^3),Thermal transformation span (TSPAN) - (AF-MF) - (°C)
A. Nespoli; E. Villa; F. Passaretti; F. Albertini; R. Cabassi; M. Pasquale; C. P. Sasso and M. Coïsson,Journal of Materials Engineering and Performance,Non-Conventional Techniques for the Study of Phase Transitions in NiTi-Based Alloys,2014.0,Ni41.0Ti50.0Cu9.0 %,,,,,,9.0,,,,,41.0,,,,,,50.0,,,65.0,58.0,48.0,56.0,,,6.70858,17.0
T. H. Nam; T. Saburi; Y. Kawamura; K. Shimizu; rsquo and ichi,Materials Transactions,Shape Memory Characteristics Associated with the B2-B19 and B19-B19 Transformations in a Ti-40Ni-10Cu (at.%) Alloy,1990.0,Ni40.0Ti50.0Cu10.0 %,,,,,,10.0,,,,,40.0,,,,,,50.0,,,76.0,61.0,53.0,55.0,1.5,1.5,6.7087,23.0
S. M. Tan; S. Miyazaki; T. Ueki and H. Horikawa,Materials Science and Engineering: A,Ti-content and annealing temperature dependence of transformation behavior of TiXNi92-XCu8 shape memory alloys,1997.0,Ni41.4Ti50.6Cu8.0 %,,,,,,8.0,,,,,41.4,,,,,,50.6,,,65.0,54.0,48.0,55.0,10.0,10.0,6.682054,17.0
T. Nam; I. Ahn; S. Hur and S. Kang,Advances in Powder Metallurgy and Particulate Materials,Martensitic Transformation Behaviors of Ti-Ni-Cu Shape Memory Alloy Powders Fabricated by Ball Milling Method,1999.0,Ni45.0Ti50.0Cu5.0 %,,,,,,5.0,,,,,45.0,,,,,,50.0,,,77.0,35.0,23.0,55.0,20.0,20.0,6.7081,54.0
T. Nam; I. Ahn; S. Hur and S. Kang,Advances in Powder Metallurgy and Particulate Materials,Martensitic Transformation Behaviors of Ti-Ni-Cu Shape Memory Alloy Powders Fabricated by Ball Milling Method,1999.0,Ni40.0Ti50.0Cu10.0 %,,,,,,10.0,,,,,40.0,,,,,,50.0,,,66.0,42.0,23.0,55.0,20.0,20.0,6.7087,43.0
J. Frenzel; A. Wieczorek; I. Opahle; B. Maaß; R. Drautz and G. Eggeler,Acta Materialia,On the effect of alloy composition on martensite start temperatures and latent heats in Ni–Ti-based shape memory alloys,2015.0,Ni43.0Ti52.0Cu5.0 %,,,,,,5.0,,,,,43.0,,,,,,52.0,,,82.0,64.0,34.0,55.0,10.0,10.0,6.62008,48.0
Y. Furuya; M. Matsumoto; H. S. Kimura and T. Masumoto,Materials Science and Engineering: A,Thermoelastic phase transformation of Melt Spun Ti50Ni50−xCux (x = 0–20 at.%) ribbons,1991.0,Ni40.0Ti50.0Cu10.0 %,,,,,,10.0,,,,,40.0,,,,,,50.0,,,61.0,58.0,52.0,54.0,10.0,10.0,6.7087,9.0
S. Miyazaki; T. Hashinaga and A. Ishida,Thin Solid Films,Martensitic transformations in sputter-deposited Ti−Ni−Cu shape memory alloy thin films,1996.0,Ni32.7Ti53.6Cu13.7 %,,,,,,13.7,,,,,32.7,,,,,,53.6,,,66.0,58.0,45.0,54.0,10.0,10.0,6.550708,21.0
N. Matveeva; V. Pushin; A. Shelyakov; Y. A. Bykovskii; S. Volkova and V. Kraposhin,Physics of Metals and Metallography,Effect of the conditions of crystallization of amorphous TiNi-TiCu alloys on their structure and shape memory,1997.0,Ni16.0Ti50.0Cu34.0 %,,,,,,34.0,,,,,16.0,,,,,,50.0,,,59.0,45.0,41.0,54.0,,,6.71158,18.0
S. M. Tan; S. Miyazaki; T. Ueki and H. Horikawa,Materials Science and Engineering: A,Ti-content and annealing temperature dependence of transformation behavior of TiXNi92-XCu8 shape memory alloys,1997.0,Ni41.0Ti51.0Cu8.0 %,,,,,,8.0,,,,,41.0,,,,,,51.0,,,63.0,54.0,42.0,54.0,10.0,10.0,6.66445,21.0
H. C. Zhang,Materials Transactions,A TiNiCu thin film micropump made by magnetron co-sputtered method,2006.0,Ni41.1Ti50.7Cu8.2 %,,,,,,8.2,,,,,41.1,,,,,,50.7,,,65.0,53.0,42.0,54.0,,,6.677677,23.0
M. Cai; Y. Q. Fu; S. Sanjabi; Z. Barber and J. Dickinson,Surface and Coatings Technology,Effect of composition on surface relief morphology in TiNiCu thin films,2007.0,Ni46.3Ti51.6Cu2.1 %,,,,,,2.1,,,,,46.3,,,,,,51.6,,,79.0,65.0,39.0,54.0,10.0,10.0,6.637336,40.0
R. Zarnetta; P. J. S. Buenconsejo; A. Savan; S. Thienhaus and A. Ludwig,Intermetallics,High-throughput study of martensitic transformations in the complete Ti–Ni–Cu system,2012.0,Ni46.9Ti50.3Cu2.8 %,,,,,,2.8,,,,,46.9,,,,,,50.3,,,73.0,62.0,40.0,54.0,,,6.694633,33.0
J. Frenzel; A. Wieczorek; I. Opahle; B. Maaß; R. Drautz and G. Eggeler,Acta Materialia,On the effect of alloy composition on martensite start temperatures and latent heats in Ni–Ti-based shape memory alloys,2015.0,Ni45.2Ti49.8Cu5.0 %,,,,,,5.0,,,,,45.2,,,,,,49.8,,,78.0,55.0,29.0,54.0,10.0,10.0,6.716902,49.0
Y. Zhang; S. Jiang; C. Chen; L. Hu and X. Zhu,Intermetallics,Hot workability of a NiTiCu shape memory alloy with acicular martensite phase based on processing maps,2017.0,Ni45.0Ti50.0Cu5.0 %,,,,,,5.0,,,,,45.0,,,,,,50.0,,,114.0,73.0,8.0,54.0,10.0,10.0,6.7081,106.0
T. H. Nam; T. Saburi and K. i. Shimizu,Materials Transactions,Cu-Content Dependence of Shape Memory Characteristics in Ti-Ni-Cu Alloys,1990.0,Ni37.5Ti50.0Cu12.5 %,,,,,,12.5,,,,,37.5,,,,,,50.0,,,60.0,54.0,47.0,53.0,1.5,1.5,6.709,13.0
P. Krulevitch; P. B. Ramsey; D. M. Makowiecki; A. P. Lee; M. A. Northrup and G. C. Johnson,Thin Solid Films,Mixed-sputter deposition of Ni-Ti-Cu shape memory films,1996.0,Ni42.0Ti51.0Cu7.0 %,,,,,,7.0,,,,,42.0,,,,,,51.0,,,62.0,47.0,36.0,53.0,2.0,2.0,6.66433,26.0
K. N. Lin and S. K. Wu,Scripta Materialia,Annealing effect on martensitic transformation of severely cold-rolled Ti50Ni40Cu10 shape memory alloy,2007.0,Ni40.0Ti50.0Cu10.0 %,,,,,,10.0,,,,,40.0,,,,,,50.0,,,75.0,63.0,39.0,53.0,10.0,10.0,6.7087,36.0
A. Nespoli; E. Villa and S. Besseghini,Journal of Alloys and Compounds,Characterization of the martensitic transformation in Ni50−xTi50Cux alloys through pure thermal measurements,2011.0,Ni43.0Ti50.0Cu7.0 %,,,,,,7.0,,,,,43.0,,,,,,50.0,,,64.0,56.0,45.0,53.0,5.0,5.0,6.70834,19.0
A. Nespoli; E. Villa and S. Besseghini,Journal of Alloys and Compounds,Characterization of the martensitic transformation in Ni50−xTi50Cux alloys through pure thermal measurements,2011.0,Ni42.0Ti50.0Cu8.0 %,,,,,,8.0,,,,,42.0,,,,,,50.0,,,62.0,50.0,40.0,53.0,5.0,5.0,6.70846,22.0
T. Goryczka and J. Lelątko,Solid State Phenomena,Martensitic transformation in Ti50Ni25Cu25 shape memory alloy studied by EBSD,2012.0,Ni25.0Ti50.0Cu25.0 %,,,,,,25.0,,,,,25.0,,,,,,50.0,,,58.0,33.0,24.0,53.0,10.0,10.0,6.7105,34.0
Y. Furuya; M. Matsumoto; H. S. Kimura and T. Masumoto,Materials Science and Engineering: A,Thermoelastic phase transformation of Melt Spun Ti50Ni50−xCux (x = 0–20 at.%) ribbons,1991.0,Ni45.0Ti50.0Cu5.0 %,,,,,,5.0,,,,,45.0,,,,,,50.0,,,75.0,66.0,46.0,52.0,10.0,10.0,6.7081,29.0
Y. Furuya; M. Matsumoto; H. S. Kimura and T. Masumoto,Materials Science and Engineering: A,Thermoelastic phase transformation of Melt Spun Ti50Ni50−xCux (x = 0–20 at.%) ribbons,1991.0,Ni35.0Ti50.0Cu15.0 %,,,,,,15.0,,,,,35.0,,,,,,50.0,,,55.0,51.0,46.0,52.0,10.0,10.0,6.7093,9.0
E. López Cuéllar; G. Guénin and M. Morin,Materials Science and Engineering: A,Study of the stress-assisted two-way memory effect of a Ti–Ni–Cu alloy using resistivity and thermoelectric power techniques,2003.0,Ni45.0Ti50.0Cu5.0 %,,,,,,5.0,,,,,45.0,,,,,,50.0,,,69.0,59.0,47.0,52.0,,,6.7081,22.0
I. Yoshida; D. Monma; K. Iino; K. Otsuka; M. Asai and H. Tsuzuki,Journal of Alloys and Compounds,Damping properties of Ti50Ni50−xCux alloys utilizing martensitic transformation,2003.0,Ni40.0Ti50.0Cu10.0 %,,,,,,10.0,,,,,40.0,,,,,,50.0,,,67.0,58.0,48.0,52.0,2.0,2.0,6.7087,19.0
H. Du and Y. Fu,Surface and Coatings Technology,Deposition and characterization of Ti1−x(Ni;Cu)x shape memory alloy thin films,2004.0,Ni45.2Ti50.3Cu4.5 %,,,,,,4.5,,,,,45.2,,,,,,50.3,,,79.0,66.0,37.0,52.0,5.0,5.0,6.694837,42.0
S.-H. Chang and S.-H. Hsiao,Journal of Alloys and Compounds,Inherent internal friction of Ti50Ni50−xCux shape memory alloys measured under isothermal conditions,2014.0,Ni30.0Ti50.0Cu20.0 %,,,,,,20.0,,,,,30.0,,,,,,50.0,,,68.0,51.0,38.0,52.0,10.0,10.0,6.7099,30.0
A. Fabregat-Sanjuan; F. Ferrando and S. De la Flor,Journal of Materials Engineering and Performance,NiTiCu Shape Memory Alloy Characterization Through Microhardness Tests,2014.0,Ni44.6Ti50.4Cu5.0 %,,,,,,5.0,,,,,44.6,,,,,,50.4,,,70.0,61.0,46.0,52.0,,,6.690496,24.0
Y. C. Lo; S. K. Wu and H. E. Horng,Acta Metallurgica et Materialia,A study of B2↔B19↔B19′ two-stage martensitic transformation in a Ti50Ni40Cu10 alloy,1993.0,Ni40.0Ti50.0Cu10.0 %,,,,,,10.0,,,,,40.0,,,,,,50.0,,,67.0,56.0,38.0,51.0,10.0,10.0,6.7087,29.0
G. C. Hur and T. H. Nam,Pacific Rim International Conference on Advanced Materials and Processing,Transformation behavior and shape memory characteristics of Ti-(50-X)Ni-XCu(X=0-5) alloys,1995.0,Ni46.0Ti50.0Cu4.0 %,,,,,,4.0,,,,,46.0,,,,,,50.0,,,79.0,68.0,45.0,51.0,1.5,1.5,6.70798,34.0
J.-h. Lee; T.-h. Nam; H.-j. Ahn and Y.-w. Kim,Materials Science and Engineering: A,Shape memory characteristics and superelasticity of Ti–45Ni–5Cu alloy ribbons,2006.0,Ni45.0Ti50.0Cu5.0 %,,,,,,5.0,,,,,45.0,,,,,,50.0,,,69.0,62.0,43.0,51.0,,,6.7081,26.0
R. Zarnetta; D. König; C. Zamponi; A. Aghajani; J. Frenzel; G. Eggeler and A. Ludwig,Acta Materialia,R-phase formation in Ti39Ni45Cu16 shape memory thin films and bulk alloys discovered by combinatorial methods,2009.0,Ni45.0Ti39.0Cu16.0 %,,,,,,16.0,,,,,45.0,,,,,,39.0,,,51.0,28.0,25.0,51.0,5.0,5.0,7.19353,26.0
A. Nespoli; E. Villa and S. Besseghini,Journal of Alloys and Compounds,Characterization of the martensitic transformation in Ni50−xTi50Cux alloys through pure thermal measurements,2011.0,Ni44.0Ti50.0Cu6.0 %,,,,,,6.0,,,,,44.0,,,,,,50.0,,,66.0,52.0,39.0,51.0,5.0,5.0,6.70822,27.0
R. Zarnetta; S. Kneip; C. Somsen and A. Ludwig,Materials Science and Engineering: A,High-throughput characterization of mechanical properties of Ti–Ni–Cu shape memory thin films at elevated temperature,2011.0,Ni41.0Ti50.0Cu9.0 %,,,,,,9.0,,,,,41.0,,,,,,50.0,,,63.0,47.0,29.0,51.0,,,6.70858,34.0
R. Zarnetta; P. J. S. Buenconsejo; A. Savan; S. Thienhaus and A. Ludwig,Intermetallics,High-throughput study of martensitic transformations in the complete Ti–Ni–Cu system,2012.0,Ni44.0Ti51.0Cu5.0 %,,,,,,5.0,,,,,44.0,,,,,,51.0,,,63.0,42.0,31.0,51.0,,,6.66409,32.0
O. Mercier; E. Torok and B. Tirbonod,International Conference on Martensitic Transformations,Internal friction peaks associated with the martensitic phase transformation of NiTi and NiTiCu alloys,1979.0,Ni44.5Ti51.3Cu4.2 %,,,,,,4.2,,,,,44.5,,,,,,51.3,,,84.0,60.0,21.0,50.0,,,6.650791,63.0
G. C. Hur and T. H. Nam,Pacific Rim International Conference on Advanced Materials and Processing,Transformation behavior and shape memory characteristics of Ti-(50-X)Ni-XCu(X=0-5) alloys,1995.0,Ni49.0Ti50.0Cu1.0 %,,,,,,1.0,,,,,49.0,,,,,,50.0,,,87.0,78.0,41.0,50.0,1.5,1.5,6.70762,46.0
Y.-W. Kim; S.-H. Lee and T.-H. Nam,Physica Scripta,Microstructure modifications of Ti–Ni–Cu shape memory alloy strips fabricated by VAR melt overflow process,2007.0,Ni35.0Ti50.0Cu15.0 %,,,,,,15.0,,,,,35.0,,,,,,50.0,,,58.0,47.0,39.0,50.0,10.0,10.0,6.7093,19.0
A. J. Muir Wood; S. Sanjabi; Y. Q. Fu; Z. H. Barber and T. W. Clyne,Surface and Coatings Technology,Nanoindentation of binary and ternary Ni–Ti-based shape memory alloy thin films,2008.0,Ni47.6Ti51.0Cu1.4 %,,,,,,1.4,,,,,47.6,,,,,,51.0,,,75.0,70.0,40.0,50.0,,,6.663658,35.0
A. J. Muir Wood; S. Sanjabi; Y. Q. Fu; Z. H. Barber and T. W. Clyne,Surface and Coatings Technology,Nanoindentation of binary and ternary Ni–Ti-based shape memory alloy thin films,2008.0,Ni34.4Ti53.0Cu12.6 %,,,,,,12.6,,,,,34.4,,,,,,53.0,,,60.0,50.0,40.0,50.0,,,6.576982,20.0
A. Fabregat-Sanjuan; F. Ferrando and S. De la Flor,Materials Today,Influence of Heat Treatment on Internal Friction Spectrum in NiTiCu Shape Memory Alloy,2015.0,Ni44.6Ti50.4Cu5.0 %,,,,,,5.0,,,,,44.6,,,,,,50.4,,,72.0,62.0,39.0,50.0,10.0,10.0,6.690496,33.0
S. Shiva; I. A. Palani; C. P. Paul; S. K. Mishra and B. Singh,Journal of Materials Processing Technology,Investigations on phase transformation and mechanical characteristics of laser additive manufactured TiNiCu shape memory alloy structures,2016.0,Ni35.0Ti50.0Cu15.0 %,,,,,,15.0,,,,,35.0,,,,,,50.0,,,52.0,50.0,49.0,50.0,,,6.7093,3.0
R. Löbel; S. Thienhaus; A. Savan and A. Ludwig,Materials Science and Engineering: A,Combinatorial fabrication and high-throughput characterization of a Ti–Ni–Cu shape memory thin film composition spread,2008.0,Ni45.0Ti51.0Cu4.0 %,,,,,,4.0,,,,,45.0,,,,,,51.0,,,65.0,44.0,26.0,49.0,,,6.66397,39.0
A. Nespoli and S. Besseghini,Journal of Thermal Analysis and Calorimetry,A complete thermo-mechanical study of a NiTiCu shape memory alloy wire,2010.0,Ni43.49Ti51.2Cu5.31 %,,,,,,5.31,,,,,43.49,,,,,,51.2,,,71.0,61.0,40.0,49.0,10.0,10.0,6.6553252,31.0
K. Tsuji and K. Nomura,Scripta Metallurgica et Materialia,The influence of cold working on transformation properties of NiTiCu alloys,1990.0,Ni41.3Ti49.5Cu9.2 %,,,,,,9.2,,,,,41.3,,,,,,49.5,,,60.0,52.0,39.0,48.0,10.0,10.0,6.730609,21.0
P. Krulevitch; P. B. Ramsey; D. M. Makowiecki; A. P. Lee; M. A. Northrup and G. C. Johnson,Thin Solid Films,Mixed-sputter deposition of Ni-Ti-Cu shape memory films,1996.0,Ni45.0Ti48.0Cu7.0 %,,,,,,7.0,,,,,45.0,,,,,,48.0,,,59.0,32.0,20.0,48.0,2.0,2.0,6.79636,39.0
T.-h. Nam; J.-h. Lee; K.-w. Kim; H.-j. Ahn and Y.-w. Kim,Journal of Materials Science,The B2-B19-B19’ transformation in a rapidly solidified Ti-45Ni-5Cu(at%) alloy,2005.0,Ni45.0Ti50.0Cu5.0 %,,,,,,5.0,,,,,45.0,,,,,,50.0,,,66.0,47.0,30.0,48.0,,,6.7081,36.0
S. P. Belyaev; V. V. Istomin-Kastrovskiy; V. V. Koledov; D. S. Kuchin; N. N. Resnina; V. G. Shavrov; A. V. Shelyakov and S. E. Ivanov,Physics Procedia,The structure and functional properties of alloy rapidly quenched ribbons with different fractions of crystalline phase,2010.0,Ni25.0Ti50.0Cu25.0 %,,,,,,25.0,,,,,25.0,,,,,,50.0,,,66.0,54.0,42.0,48.0,,,6.7105,24.0
B. Ramachandran; R. Tang; P. Chang; Y. Kuo; C. Chien and S. Wu,Journal of Applied Physics,Cu-substitution effect on thermoelectric properties of the TiNi-based shape memory alloys,2013.0,Ni35.0Ti50.0Cu15.0 %,,,,,,15.0,,,,,35.0,,,,,,50.0,,,53.0,41.0,24.0,48.0,,,6.7093,29.0
L. Litynska; P. Vermaut; J. Morgiel; J. Dutkiewicz; P. Ochin and R. Portier,Journal de Physique IV,Martensitic transformation and microstructure of rapidly solidified Ti50-xNi25Cu25Zrx shap memory alloys,2001.0,Ni25.0Ti50.0Cu25.0 %,,,,,,25.0,,,,,25.0,,,,,,50.0,,,55.0,40.0,27.0,47.0,10.0,10.0,6.7105,28.0
O. W. Bertacchini; D. C. Lagoudas and E. Patoor,Smart Structures and Materials 2003,Fatigue life characterization of shape memory alloys undergoing thermomechanical cyclic loading,2003.0,Ni40.0Ti50.0Cu10.0 %,,,,,,10.0,,,,,40.0,,,,,,50.0,,,61.0,54.0,40.0,47.0,,,6.7087,21.0
O. W. Bertacchini; D. C. Lagoudas and E. Patoor,International Journal of Fatigue,Thermomechanical transformation fatigue of tinicu sma actuators under a corrosive environment–part i: Experimental results,2009.0,Ni40.0Ti50.0Cu10.0 %,,,,,,10.0,,,,,40.0,,,,,,50.0,,,60.0,54.0,40.0,47.0,,,6.7087,20.0
B. Ramachandran; R. Tang; P. Chang; Y. Kuo; C. Chien and S. Wu,Journal of Applied Physics,Cu-substitution effect on thermoelectric properties of the TiNi-based shape memory alloys,2013.0,Ni45.0Ti50.0Cu5.0 %,,,,,,5.0,,,,,45.0,,,,,,50.0,,,70.0,52.0,23.0,47.0,,,6.7081,47.0
S. Belyaev; N. Resnina; A. Irzhak; V. Istomin-Kastrovsky; V. Koledov; D. Kuchin; V. Shavrov; P. Ari-Gur; A. Shelyakov and N. Y. Tabachkova,Journal of Alloys and Compounds,Amorphous–crystalline Ti 2 NiCu alloy rapidly quenched ribbons annealed by DSC and electric pulses,2014.0,Ni25.0Ti50.0Cu25.0 %,,,,,,25.0,,,,,25.0,,,,,,50.0,,,68.0,35.0,21.0,47.0,,,6.7105,47.0
A. Nespoli; E. Villa; F. Passaretti; F. Albertini; R. Cabassi; M. Pasquale; C. P. Sasso and M. Coïsson,Journal of Materials Engineering and Performance,Non-Conventional Techniques for the Study of Phase Transitions in NiTi-Based Alloys,2014.0,Ni44.0Ti50.0Cu6.0 %,,,,,,6.0,,,,,44.0,,,,,,50.0,,,61.0,38.0,30.0,47.0,,,6.70822,31.0
S. Bhaumik; C. Saikrishna; K. Ramaiah and M. Venkataswamy,Key Engineering Materials,Understanding the fatigue behaviour of NiTiCu shape memory alloy wire thermal actuators,2008.0,Ni45.0Ti50.0Cu5.0 %,,,,,,5.0,,,,,45.0,,,,,,50.0,,,68.0,58.0,38.0,46.0,10.0,10.0,6.7081,30.0
R. Löbel; S. Thienhaus; A. Savan and A. Ludwig,Materials Science and Engineering: A,Combinatorial fabrication and high-throughput characterization of a Ti–Ni–Cu shape memory thin film composition spread,2008.0,Ni39.0Ti50.5Cu10.5 %,,,,,,10.5,,,,,39.0,,,,,,50.5,,,51.0,39.0,18.0,46.0,,,6.686755,33.0
R. Zarnetta; D. König; C. Zamponi; A. Aghajani; J. Frenzel; G. Eggeler and A. Ludwig,Acta Materialia,R-phase formation in Ti39Ni45Cu16 shape memory thin films and bulk alloys discovered by combinatorial methods,2009.0,Ni45.0Ti38.0Cu17.0 %,,,,,,17.0,,,,,45.0,,,,,,38.0,,,47.0,35.0,35.0,46.0,3.0,3.0,7.23766,12.0
L. Chang; C. Hu-Simpsono; D. S. Grummon; W. Pratt and R. loloee,Materials ReseVARh Society,Structure and Phase Transformations in Thermoelastic Ni(1−x)TiCux) Thin Films Prepared by D.C. Magnetron Sputtering,1990.0,Ni44.99Ti50.05Cu4.96 %,,,,,,4.96,,,,,44.99,,,,,,50.05,,,64.0,39.0,21.0,45.0,,,6.7058947,43.0
S. Miyazaki; T. Hashinaga and A. Ishida,Thin Solid Films,Martensitic transformations in sputter-deposited Ti−Ni−Cu shape memory alloy thin films,1996.0,Ni37.0Ti53.5Cu9.5 %,,,,,,9.5,,,,,37.0,,,,,,53.5,,,58.0,47.0,34.0,45.0,10.0,10.0,6.554605,24.0
A. Biscarini; B. Coluzzi; G. Mazzolai; A. Tuissi and F. Mazzolai,Journal of Alloys and Compounds,Extraordinary high damping of hydrogen-doped NiTi and NiTiCu shape memory alloys,2003.0,Ni30.0Ti50.0Cu20.0 %,,,,,,20.0,,,,,30.0,,,,,,50.0,,,47.0,30.0,25.0,45.0,10.0,10.0,6.7099,22.0
R. Zarnetta; P. J. S. Buenconsejo; A. Savan; S. Thienhaus and A. Ludwig,Intermetallics,High-throughput study of martensitic transformations in the complete Ti–Ni–Cu system,2012.0,Ni46.8Ti45.0Cu8.2 %,,,,,,8.2,,,,,46.8,,,,,,45.0,,,48.0,36.0,26.0,45.0,,,6.928534,22.0
J. Frenzel; A. Wieczorek; I. Opahle; B. Maaß; R. Drautz and G. Eggeler,Acta Materialia,On the effect of alloy composition on martensite start temperatures and latent heats in Ni–Ti-based shape memory alloys,2015.0,Ni45.3Ti49.7Cu5.0 %,,,,,,5.0,,,,,45.3,,,,,,49.7,,,67.0,48.0,26.0,45.0,10.0,10.0,6.721303,41.0
T. H. Nam; T. Saburi and K. i. Shimizu,Materials Transactions,Cu-Content Dependence of Shape Memory Characteristics in Ti-Ni-Cu Alloys,1990.0,Ni40.0Ti50.0Cu10.0 %,,,,,,10.0,,,,,40.0,,,,,,50.0,,,54.0,54.0,43.0,44.0,1.5,1.5,6.7087,11.0
P. Krulevitch; P. B. Ramsey; D. M. Makowiecki; A. P. Lee; M. A. Northrup and G. C. Johnson,Thin Solid Films,Mixed-sputter deposition of Ni-Ti-Cu shape memory films,1996.0,Ni46.0Ti47.0Cu7.0 %,,,,,,7.0,,,,,46.0,,,,,,47.0,,,55.0,34.0,22.0,44.0,2.0,2.0,6.84037,33.0
P. Krulevitch; P. B. Ramsey; D. M. Makowiecki; A. P. Lee; M. A. Northrup and G. C. Johnson,Thin Solid Films,Mixed-sputter deposition of Ni-Ti-Cu shape memory films,1996.0,Ni43.0Ti50.0Cu7.0 %,,,,,,7.0,,,,,43.0,,,,,,50.0,,,56.0,35.0,20.0,44.0,2.0,2.0,6.70834,36.0
K.-N. Lin and S.-K. Wu,Intermetallics,Multi-stage transformation in annealed Ni-rich Ti49Ni41Cu10 shape memory alloy,2010.0,Ni41.0Ti49.0Cu10.0 %,,,,,,10.0,,,,,41.0,,,,,,49.0,,,65.0,56.0,32.0,44.0,10.0,10.0,6.75271,33.0
T. H. Nam; T. Saburi and K. i. Shimizu,Materials Transactions,Cu-Content Dependence of Shape Memory Characteristics in Ti-Ni-Cu Alloys,1990.0,Ni45.0Ti50.0Cu5.0 %,,,,,,5.0,,,,,45.0,,,,,,50.0,,,61.0,53.0,33.0,43.0,1.5,1.5,6.7081,28.0
K. Tsuji and K. Nomura,Journal of Materials Science,Effects of Ni-Ti-Cu alloy composition and heat treatment temperature after cold working on phase transformation characteristics,1992.0,Ni44.2Ti49.7Cu6.1 %,,,,,,6.1,,,,,44.2,,,,,,49.7,,,61.0,49.0,31.0,43.0,10.0,10.0,6.721435,30.0
K. Tsuji and K. Nomura,Journal of Materials Science,Effects of Ni-Ti-Cu alloy composition and heat treatment temperature after cold working on phase transformation characteristics,1992.0,Ni42.5Ti49.9Cu7.6 %,,,,,,7.6,,,,,42.5,,,,,,49.9,,,64.0,50.0,30.0,43.0,10.0,10.0,6.712813,34.0
S. H. Kang; S. G. Hur; H. W. Lee and T. H. Nam,Metals and Materials,Microstructures and transformation behavior of Ti-Ni-Cu shape memory alloy powders fabricated by ball milling method,2000.0,Ni30.0Ti50.0Cu20.0 %,,,,,,20.0,,,,,30.0,,,,,,50.0,,,49.0,35.0,27.0,43.0,20.0,20.0,6.7099,22.0
T. Fukuda; T. Saburi; T. Chihara and Y. Tsuzuki,Materials Transactions,Mechanism of B2-B19-B19′ Transformation in Shape Memory Ti–Ni–Cu Alloys,1995.0,Ni45.5Ti49.5Cu5.0 %,,,,,,5.0,,,,,45.5,,,,,,49.5,,,57.0,38.0,26.0,42.0,1.0,1.0,6.730105,31.0
S. Besseghini; T. Ranucci and G. Airoldi,Journal de Physique IV,Anomalies in the pseudoelastic effect of a Ni45Ti50Cu5 shape memory alloy,2001.0,Ni45.0Ti50.0Cu5.0 %,,,,,,5.0,,,,,45.0,,,,,,50.0,,,68.0,55.0,28.0,42.0,,,6.7081,40.0
A. Rotini; A. Biscarini; R. Campanella; B. Coluzzi; G. Mazzolai and F. M. Mazzolai,Scripta Materialia,Martensitic transition in a Ni40Ti50Cu10 alloy containing hydrogen: calorimetric (DSC) and mechanical spectroscopy experiments,2001.0,Ni40.0Ti50.0Cu10.0 %,,,,,,10.0,,,,,40.0,,,,,,50.0,,,59.0,37.0,20.0,42.0,,,6.7087,39.0
F. M. Mazzolai; A. Biscarini; R. Campanella; B. Coluzzi; G. Mazzolai; A. Rotini and A. Tuissi,Acta Materialia,Internal friction spectra of the Ni40Ti50Cu10 shape memory alloy charged with hydrogen,2003.0,Ni40.0Ti50.0Cu10.0 %,,,,,,10.0,,,,,40.0,,,,,,50.0,,,59.0,37.0,20.0,42.0,20.0,20.0,6.7087,39.0
R. Zarnetta; M. Ehmann; A. Savan and A. Ludwig,Smart Materials and Structures,Identification of optimized Ti–Ni–Cu shape memory alloy compositions for high-frequency thin film microactuator applications,2010.0,Ni37.5Ti43.0Cu19.5 %,,,,,,19.5,,,,,37.5,,,,,,43.0,,,54.0,23.0,10.0,42.0,,,7.01791,44.0
Y. Furuya; M. Matsumoto; H. S. Kimura and T. Masumoto,Materials Science and Engineering: A,Thermoelastic phase transformation of Melt Spun Ti50Ni50−xCux (x = 0–20 at.%) ribbons,1991.0,Ni37.0Ti50.0Cu13.0 %,,,,,,13.0,,,,,37.0,,,,,,50.0,,,47.0,42.0,36.0,41.0,10.0,10.0,6.70906,11.0
B. Strnadel; S. Ohashi; H. Ohtsuka; T. Ishihara and S. Miyazaki,Materials Science and Engineering: A,Cyclic stress-strain characteristics of TiNi and TiNiCu shape memory alloys,1995.0,Ni40.0Ti50.0Cu10.0 %,,,,,,10.0,,,,,40.0,,,,,,50.0,,,67.0,53.0,21.0,41.0,,,6.7087,46.0
L. Omodei; G. Gomarasca and G. Airoldi,Journal de Physique IV,The effect of prestrain on stress assisted two way shape memory effect in a Ni45Ti50Cu5 alloy,2001.0,Ni45.0Ti50.0Cu5.0 %,,,,,,5.0,,,,,45.0,,,,,,50.0,,,59.0,52.0,35.0,41.0,,,6.7081,24.0
T. Goryczka and P. Ochin,Materials Science and Engineering: A,Microstructure; texture and shape memory effect in Ni 25 Ti 50 Cu 25 ribbons and strips,2006.0,Ni25.0Ti50.0Cu25.0 %,,,,,,25.0,,,,,25.0,,,,,,50.0,,,41.0,30.0,17.0,41.0,,,6.7105,24.0
R. Zarnetta; M. Ehmann; A. Savan and A. Ludwig,Smart Materials and Structures,Identification of optimized Ti–Ni–Cu shape memory alloy compositions for high-frequency thin film microactuator applications,2010.0,Ni37.5Ti44.5Cu18.0 %,,,,,,18.0,,,,,37.5,,,,,,44.5,,,56.0,23.0,14.0,41.0,,,6.951715,42.0
R. Zarnetta; M. Ehmann; A. Savan and A. Ludwig,Smart Materials and Structures,Identification of optimized Ti–Ni–Cu shape memory alloy compositions for high-frequency thin film microactuator applications,2010.0,Ni37.5Ti44.0Cu18.5 %,,,,,,18.5,,,,,37.5,,,,,,44.0,,,56.0,21.0,14.0,41.0,,,6.97378,42.0
K. H. Chang; S. K. Wu and S. H. Chang,Thin Solid Films,Crystallization temperature and activation energy of as-spun Ti52.0Ni38.5Cu9.5 ribbon,2011.0,Ni38.5Ti52.0Cu9.5 %,,,,,,9.5,,,,,38.5,,,,,,52.0,,,57.0,45.0,30.0,41.0,10.0,10.0,6.62062,27.0
B. Ramachandran; R. Tang; P. Chang; Y. Kuo; C. Chien and S. Wu,Journal of Applied Physics,Cu-substitution effect on thermoelectric properties of the TiNi-based shape memory alloys,2013.0,Ni40.0Ti50.0Cu10.0 %,,,,,,10.0,,,,,40.0,,,,,,50.0,,,58.0,52.0,31.0,41.0,,,6.7087,27.0
A. Fabregat-Sanjuan; F. Ferrando and S. De la Flor,Materials Today,NiTiCu Transverse to Axial Strain Ratio Analysis During Tension/Compression Tests,2015.0,Ni44.6Ti50.4Cu5.0 %,,,,,,5.0,,,,,44.6,,,,,,50.4,,,59.0,53.0,33.0,41.0,10.0,10.0,6.690496,26.0
G. C. Hur and T. H. Nam,Pacific Rim International Conference on Advanced Materials and Processing,Transformation behavior and shape memory characteristics of Ti-(50-X)Ni-XCu(X=0-5) alloys,1995.0,Ni45.0Ti50.0Cu5.0 %,,,,,,5.0,,,,,45.0,,,,,,50.0,,,48.0,8.0,5.0,40.0,,,6.7081,43.0
H. Du and Y. Fu,Surface and Coatings Technology,Deposition and characterization of Ti1−x(Ni;Cu)x shape memory alloy thin films,2004.0,Ni40.8Ti50.1Cu9.1 %,,,,,,9.1,,,,,40.8,,,,,,50.1,,,53.0,38.0,24.0,40.0,5.0,5.0,6.704191,29.0
R. Santamarta; E. Cesari; J. Pons and T. Goryczka,Metallurgical and Materials Transactions A,Shape memory properties of Ni-Ti based Melt Spun ribbons,2004.0,Ni25.0Ti50.0Cu25.0 %,,,,,,25.0,,,,,25.0,,,,,,50.0,,,50.0,40.0,32.0,40.0,,,6.7105,18.0
A. J. Muir Wood; S. Sanjabi; Y. Q. Fu; Z. H. Barber and T. W. Clyne,Surface and Coatings Technology,Nanoindentation of binary and ternary Ni–Ti-based shape memory alloy thin films,2008.0,Ni40.2Ti51.0Cu8.8 %,,,,,,8.8,,,,,40.2,,,,,,51.0,,,55.0,45.0,30.0,40.0,,,6.664546,25.0
R. Zarnetta; M. Ehmann; A. Savan and A. Ludwig,Smart Materials and Structures,Identification of optimized Ti–Ni–Cu shape memory alloy compositions for high-frequency thin film microactuator applications,2010.0,Ni37.5Ti42.5Cu20.0 %,,,,,,20.0,,,,,37.5,,,,,,42.5,,,52.0,19.0,8.0,40.0,,,7.039975,44.0
S.-H. Chang and S.-H. Hsiao,Journal of Alloys and Compounds,Inherent internal friction of Ti50Ni50−xCux shape memory alloys measured under isothermal conditions,2014.0,Ni45.0Ti50.0Cu5.0 %,,,,,,5.0,,,,,45.0,,,,,,50.0,,,65.0,28.0,11.0,40.0,10.0,10.0,6.7081,54.0
G. Pan; C. Balagna; L. Martino; J. Pan and S. Spriano,Journal of Alloys and Compounds,Microstructure and transformation temperatures in rapid solidified Ni–Ti alloys. Part II: The effect of copper addition,2014.0,Ni26.0Ti49.0Cu25.0 %,,,,,,25.0,,,,,26.0,,,,,,49.0,,,45.0,30.0,18.0,40.0,10.0,10.0,6.75451,27.0
S. M. Tan; S. Miyazaki; T. Ueki and H. Horikawa,Materials Science and Engineering: A,Ti-content and annealing temperature dependence of transformation behavior of TiXNi92-XCu8 shape memory alloys,1997.0,Ni42.0Ti50.0Cu8.0 %,,,,,,8.0,,,,,42.0,,,,,,50.0,,,49.0,21.0,30.0,39.0,10.0,10.0,6.70846,19.0
T. Kotil; H. Sehitoglu; H. J. Maier and Y. I. Chumlyakov,Materials Science and Engineering: A,Transformation and detwinning induced electrical resistance variations in NiTiCu,2003.0,Ni40.0Ti50.0Cu10.0 %,,,,,,10.0,,,,,40.0,,,,,,50.0,,,54.0,48.0,29.0,39.0,10.0,10.0,6.7087,25.0
R. Zarnetta; M. Ehmann; A. Savan and A. Ludwig,Smart Materials and Structures,Identification of optimized Ti–Ni–Cu shape memory alloy compositions for high-frequency thin film microactuator applications,2010.0,Ni37.5Ti45.0Cu17.5 %,,,,,,17.5,,,,,37.5,,,,,,45.0,,,53.0,22.0,13.0,39.0,,,6.92965,40.0
B. Ramachandran; R. Tang; P. Chang; Y. Kuo; C. Chien and S. Wu,Journal of Applied Physics,Cu-substitution effect on thermoelectric properties of the TiNi-based shape memory alloys,2013.0,Ni42.5Ti50.0Cu7.5 %,,,,,,7.5,,,,,42.5,,,,,,50.0,,,52.0,-37.0,-62.0,39.0,,,6.7084,114.0
A. Shelyakov; N. Sitnikov; S. Saakyan; A. Menushenkov; R. Rizakhanov and A. Korneev,Materials Science Forum,Study of two-way shape memory behavior of amorphous-crystalline TiNiCu Melt Spun ribbons,2013.0,Ni25.0Ti50.0Cu25.0 %,,,,,,25.0,,,,,25.0,,,,,,50.0,,,44.0,35.0,32.0,39.0,10.0,10.0,6.7105,12.0
S.-H. Chang and S.-H. Hsiao,Journal of Alloys and Compounds,Inherent internal friction of Ti50Ni50−xCux shape memory alloys measured under isothermal conditions,2014.0,Ni40.0Ti50.0Cu10.0 %,,,,,,10.0,,,,,40.0,,,,,,50.0,,,56.0,36.0,20.0,39.0,10.0,10.0,6.7087,36.0
B. Strnadel; S. Ohashi; H. Ohtsuka; T. Ishihara and S. Miyazaki,Materials Science and Engineering: A,Cyclic stress-strain characteristics of TiNi and TiNiCu shape memory alloys,1995.0,Ni41.5Ti48.5Cu10.0 %,,,,,,10.0,,,,,41.5,,,,,,48.5,,,60.0,43.0,14.0,38.0,,,6.774715,46.0
S. Colombo; C. Cannizzo; F. Gariboldi and G. Airoldi,Journal of Alloys and Compounds,Electrical resistance and deformation during the stress-assisted two-way memory effect in Ni45Ti50Cu5 alloy,2006.0,Ni45.0Ti50.0Cu5.0 %,,,,,,5.0,,,,,45.0,,,,,,50.0,,,57.0,46.0,29.0,38.0,10.0,10.0,6.7081,28.0
T. Sugawara; K.-i. Hirota; M. Watanabe; T. Mineta; E. Makino; S. Toh and T. Shibata,Sensors and Actuators A: Physical,Shape memory thin film actuator for holding a fine blood vessel,2006.0,Ni42.9Ti50.14Cu6.96 %,,,,,,6.96,,,,,42.9,,,,,,50.14,,,45.0,31.0,27.0,38.0,,,6.7021738,18.0
Y.-w. Kim and E. Choi,Materials ReseVARh Bulletin,Effect of Cu addition on the martensitic transformation of powder metallurgy processed Ti–Ni alloys,2014.0,Ni30.0Ti50.0Cu20.0 %,,,,,,20.0,,,,,30.0,,,,,,50.0,,,44.0,34.0,26.0,37.0,10.0,10.0,6.7099,18.0
M. Ghadimi; M. Vanda and M. Ali Sourani,Materials Letters,Nanocrystalline Ti–Ni–Cu shape memory alloys: Metallurgical; mechanical and thermal properties,2015.0,Ni38.0Ti50.0Cu12.0 %,,,,,,12.0,,,,,38.0,,,,,,50.0,,,45.0,26.0,13.0,37.0,5.0,5.0,6.70894,32.0
O. Mercier; E. Torok and B. Tirbonod,International Conference on Martensitic Transformations,Internal friction peaks associated with the martensitic phase transformation of NiTi and NiTiCu alloys,1979.0,Ni40.6Ti51.0Cu8.4 %,,,,,,8.4,,,,,40.6,,,,,,51.0,,,55.0,35.0,13.0,36.0,,,6.664498,42.0
R. Santamarta; J. Pons and E. Cesari,Journal de Physique IV,Thermo-mechanical behaviour of a Ni-Ti-Cu melt spun alloy,2001.0,Ni25.0Ti50.0Cu25.0 %,,,,,,25.0,,,,,25.0,,,,,,50.0,,,50.0,38.0,22.0,36.0,,,6.7105,28.0
H.-j. Jiang; C.-b. Ke; S.-s. Cao; X. Ma and X.-p. Zhang,Transactions of Nonferrous Metals Society of China,Phase transformation and damping behavior of lightweight porous TiNiCu alloys fabricated by powder metallurgy process,2013.0,Ni30.0Ti50.0Cu20.0 %,,,,,,20.0,,,,,30.0,,,,,,50.0,,,39.0,19.0,8.0,36.0,5.0,5.0,6.7099,31.0
Y. Fu and H. Du,Materials Science and Engineering: A,RF magnetron sputtered TiNiCu shape memory alloy thin film,2003.0,Ni45.3Ti49.5Cu5.2 %,,,,,,5.2,,,,,45.3,,,,,,49.5,,,43.0,27.0,22.0,35.0,10.0,10.0,6.730129,21.0
G. C. Hur and T. H. Nam,Pacific Rim International Conference on Advanced Materials and Processing,Transformation behavior and shape memory characteristics of Ti-(50-X)Ni-XCu(X=0-5) alloys,1995.0,Ni48.0Ti50.0Cu2.0 %,,,,,,2.0,,,,,48.0,,,,,,50.0,,,52.0,41.0,30.0,34.0,,,6.70774,22.0
S. M. Tan; S. Miyazaki; T. Ueki and H. Horikawa,Materials Science and Engineering: A,Ti-content and annealing temperature dependence of transformation behavior of TiXNi92-XCu8 shape memory alloys,1997.0,Ni42.4Ti49.6Cu8.0 %,,,,,,8.0,,,,,42.4,,,,,,49.6,,,50.0,37.0,18.0,34.0,10.0,10.0,6.726064,32.0
T. Nam; I. Ahn; S. Hur and S. Kang,Advances in Powder Metallurgy and Particulate Materials,Martensitic Transformation Behaviors of Ti-Ni-Cu Shape Memory Alloy Powders Fabricated by Ball Milling Method,1999.0,Ni30.0Ti60.0Cu10.0 %,,,,,,10.0,,,,,30.0,,,,,,60.0,,,46.0,26.0,4.0,34.0,20.0,20.0,6.2686,42.0
T. Ranucci; S. Besseghini and G. Airoldi,Materials Science Forum,The pseudoelasticity of a Ni45Ti50Cu5 alloy,2000.0,Ni45.0Ti50.0Cu5.0 %,,,,,,5.0,,,,,45.0,,,,,,50.0,,,58.0,45.0,19.0,34.0,,,6.7081,39.0
H. Du and Y. Fu,Surface and Coatings Technology,Deposition and characterization of Ti1−x(Ni;Cu)x shape memory alloy thin films,2004.0,Ni35.0Ti50.2Cu14.8 %,,,,,,14.8,,,,,35.0,,,,,,50.2,,,53.0,38.0,26.0,34.0,5.0,5.0,6.700474,27.0
Y.-W. Kim; S.-H. Lee and T.-H. Nam,Physica Scripta,Microstructure modifications of Ti–Ni–Cu shape memory alloy strips fabricated by VAR melt overflow process,2007.0,Ni40.0Ti50.0Cu10.0 %,,,,,,10.0,,,,,40.0,,,,,,50.0,,,44.0,33.0,21.0,34.0,10.0,10.0,6.7087,23.0
R. Zarnetta; M. Ehmann; A. Savan and A. Ludwig,Smart Materials and Structures,Identification of optimized Ti–Ni–Cu shape memory alloy compositions for high-frequency thin film microactuator applications,2010.0,Ni37.5Ti45.5Cu17.0 %,,,,,,17.0,,,,,37.5,,,,,,45.5,,,51.0,22.0,11.0,34.0,,,6.907585,40.0
T. Mineta; T. Deguchi; E. Makino; T. Kawashima and T. Shibata,Sensors and Actuators A: Physical,Fabrication of cylindrical micro actuator by etching of TiNiCu shape memory alloy tube,2011.0,Ni44.0Ti50.0Cu6.0 %,,,,,,6.0,,,,,44.0,,,,,,50.0,,,51.0,37.0,24.0,34.0,,,6.70822,27.0
R. Zarnetta; P. J. S. Buenconsejo; A. Savan; S. Thienhaus and A. Ludwig,Intermetallics,High-throughput study of martensitic transformations in the complete Ti–Ni–Cu system,2012.0,Ni52.8Ti44.0Cu3.2 %,,,,,,3.2,,,,,52.8,,,,,,44.0,,,36.0,22.0,31.0,34.0,,,6.971944,5.0
A. Nespoli; E. Villa and F. Passaretti,Journal of Alloys and Compounds,Effect of Yttrium on microstructure; thermal properties and damping capacity of Ni41Ti50Cu9 alloy,2015.0,Ni41.0Ti50.0Cu9.0 %,,,,,,9.0,,,,,41.0,,,,,,50.0,,,45.0,15.0,5.0,34.0,10.0,10.0,6.70858,40.0
S. M. Tan; S. Miyazaki; T. Ueki and H. Horikawa,Materials Science and Engineering: A,Ti-content and annealing temperature dependence of transformation behavior of TiXNi92-XCu8 shape memory alloys,1997.0,Ni43.0Ti49.0Cu8.0 %,,,,,,8.0,,,,,43.0,,,,,,49.0,,,52.0,37.0,17.0,33.0,10.0,10.0,6.75247,35.0
Y.-W. Kim and T.-H. Nam,Scripta Materialia,The effect of the Melt Spun processing parameters on the martensitic transformation in Ti50–Ni35–Cu15 shape memory alloys,2004.0,Ni35.0Ti50.0Cu15.0 %,,,,,,15.0,,,,,35.0,,,,,,50.0,,,33.0,-6.0,16.0,33.0,10.0,10.0,6.7093,17.0
R. Zarnetta; S. Kneip; C. Somsen and A. Ludwig,Materials Science and Engineering: A,High-throughput characterization of mechanical properties of Ti–Ni–Cu shape memory thin films at elevated temperature,2011.0,Ni32.0Ti59.0Cu9.0 %,,,,,,9.0,,,,,32.0,,,,,,59.0,,,48.0,15.0,2.0,33.0,,,6.31249,46.0
J. Frenzel; A. Wieczorek; I. Opahle; B. Maaß; R. Drautz and G. Eggeler,Acta Materialia,On the effect of alloy composition on martensite start temperatures and latent heats in Ni–Ti-based shape memory alloys,2015.0,Ni40.0Ti50.0Cu10.0 %,,,,,,10.0,,,,,40.0,,,,,,50.0,,,83.0,74.0,12.0,33.0,10.0,10.0,6.7087,71.0
L. Chang and D. S. Grummon,Philosophical Magazine A,Phase transformations in sputtered thin films of Ti x (Ni; Cu)1−x II: Displacive transformations,1997.0,Ni44.4Ti51.0Cu4.6 %,,,,,,4.6,,,,,44.4,,,,,,51.0,,,49.0,-26.0,-48.0,32.0,5.0,5.0,6.664042,97.0
S.-m. Park; J.-h. Oh; Y.-w. Kim and T.-h. Nam,Materials Science and Engineering: A,Microstructures and mechanical properties of Ti–25Ni–25Cu (at.%) alloy ribbons,2006.0,Ni25.0Ti50.0Cu25.0 %,,,,,,25.0,,,,,25.0,,,,,,50.0,,,34.0,17.0,8.0,31.0,10.2,10.2,6.7105,26.0
Y.-W. Kim; S.-H. Lee and T.-H. Nam,Physica Scripta,Microstructure modifications of Ti–Ni–Cu shape memory alloy strips fabricated by VAR melt overflow process,2007.0,Ni45.0Ti50.0Cu5.0 %,,,,,,5.0,,,,,45.0,,,,,,50.0,,,49.0,31.0,12.0,31.0,10.0,10.0,6.7081,37.0
J. Frenzel; A. Wieczorek; I. Opahle; B. Maaß; R. Drautz and G. Eggeler,Acta Materialia,On the effect of alloy composition on martensite start temperatures and latent heats in Ni–Ti-based shape memory alloys,2015.0,Ni45.5Ti49.5Cu5.0 %,,,,,,5.0,,,,,45.5,,,,,,49.5,,,57.0,40.0,11.0,31.0,10.0,10.0,6.730105,46.0
B. Strnadel; S. Ohashi; H. Ohtsuka; T. Ishihara and S. Miyazaki,Materials Science and Engineering: A,Cyclic stress-strain characteristics of TiNi and TiNiCu shape memory alloys,1995.0,Ni41.0Ti49.0Cu10.0 %,,,,,,10.0,,,,,41.0,,,,,,49.0,,,50.0,35.0,8.0,30.0,,,6.75271,42.0
M. H. Ren; L. Wang; D. Xu and B. C. Cai,Materials & Design,Sputter-deposited Ti–Ni–Cu shaped memory alloy thin films,2000.0,Ni44.1Ti50.9Cu5.0 %,,,,,,5.0,,,,,44.1,,,,,,50.9,,,45.0,26.0,18.0,30.0,,,6.668491,27.0
T. H. Nam; T. Saburi and K. i. Shimizu,Materials Transactions,Cu-Content Dependence of Shape Memory Characteristics in Ti-Ni-Cu Alloys,1990.0,Ni42.5Ti50.0Cu7.5 %,,,,,,7.5,,,,,42.5,,,,,,50.0,,,40.0,35.0,26.0,29.0,1.5,1.5,6.7084,14.0
W.-j. He; G.-h. Min; Y.-s. Yin and O. Tolochko,Transactions of Nonferrous Metals Society of China,Martensitic transformation and mechanical properties of Ti-rich Ti-Ni-Cu Melt Spun ribbon,2009.0,Ni23.0Ti52.0Cu25.0 %,,,,,,25.0,,,,,23.0,,,,,,52.0,,,79.0,58.0,2.0,29.0,5.0,5.0,6.62248,77.0
R. Zarnetta; M. Ehmann; A. Savan and A. Ludwig,Smart Materials and Structures,Identification of optimized Ti–Ni–Cu shape memory alloy compositions for high-frequency thin film microactuator applications,2010.0,Ni37.0Ti46.5Cu16.5 %,,,,,,16.5,,,,,37.0,,,,,,46.5,,,48.0,20.0,7.0,29.0,,,6.863515,41.0
T. Nam; I. Ahn; S. Hur and S. Kang,Advances in Powder Metallurgy and Particulate Materials,Martensitic Transformation Behaviors of Ti-Ni-Cu Shape Memory Alloy Powders Fabricated by Ball Milling Method,1999.0,Ni35.0Ti50.0Cu15.0 %,,,,,,15.0,,,,,35.0,,,,,,50.0,,,41.0,9.0,-7.0,28.0,20.0,20.0,6.7093,48.0
A. Phukaoluan; A. Khantachawana; P. Kaewtathip; S. Dechkunakorn; N. Anuwongnukroh; P. Santiwong and J. Kajornchaiyakul,Applied Mechanics and Materials,Property improvement of TiNi by Cu addition for orthodontics applications,2011.0,Ni41.0Ti49.0Cu10.0 %,,,,,,10.0,,,,,41.0,,,,,,49.0,,,46.0,27.0,7.0,28.0,10.0,10.0,6.75271,39.0
G. C. Hur and T. H. Nam,Pacific Rim International Conference on Advanced Materials and Processing,Transformation behavior and shape memory characteristics of Ti-(50-X)Ni-XCu(X=0-5) alloys,1995.0,Ni47.0Ti50.0Cu3.0 %,,,,,,3.0,,,,,47.0,,,,,,50.0,,,33.0,6.0,5.0,27.0,,,6.70786,28.0
H. Rösner; A. V. Shelyakov; A. M. Glezer and P. Schloßmacher,Materials Science and Engineering: A,On the origin of the two-stage behavior of the martensitic transformation of Ti50Ni25Cu25 shape memory Melt Spun ribbons,2001.0,Ni25.0Ti50.0Cu25.0 %,,,,,,25.0,,,,,25.0,,,,,,50.0,,,34.0,-6.0,-11.0,27.0,10.0,10.0,6.7105,45.0
M. Thomasová; H. Seiner; P. Sedlák; M. Frost; M. Ševčík; I. Szurman; R. Kocich; J. Drahokoupil; P. Šittner and M. Landa,Acta Materialia,Evolution of macroscopic elastic moduli of martensitic polycrystalline NiTi and NiTiCu shape memory alloys with pseudoplastic straining,2017.0,Ni40.0Ti50.0Cu10.0 %,,,,,,10.0,,,,,40.0,,,,,,50.0,,,40.0,29.0,13.0,27.0,,,6.7087,27.0
T. Nam; I. Ahn; S. Hur and S. Kang,Advances in Powder Metallurgy and Particulate Materials,Martensitic Transformation Behaviors of Ti-Ni-Cu Shape Memory Alloy Powders Fabricated by Ball Milling Method,1999.0,Ni30.0Ti50.0Cu20.0 %,,,,,,20.0,,,,,30.0,,,,,,50.0,,,46.0,-2.0,-18.0,26.0,20.0,20.0,6.7099,64.0
M. H. Ren; L. Wang; D. Xu and B. C. Cai,Materials & Design,Sputter-deposited Ti–Ni–Cu shaped memory alloy thin films,2000.0,Ni45.4Ti49.6Cu5.0 %,,,,,,5.0,,,,,45.4,,,,,,49.6,,,39.0,21.0,15.0,26.0,,,6.725704,24.0
M. H. Ren; L. Wang; D. Xu and B. C. Cai,Materials & Design,Sputter-deposited Ti–Ni–Cu shaped memory alloy thin films,2000.0,Ni43.8Ti51.2Cu5.0 %,,,,,,5.0,,,,,43.8,,,,,,51.2,,,48.0,22.0,14.0,26.0,,,6.655288,34.0
R. Zarnetta; M. Ehmann; A. Savan and A. Ludwig,Smart Materials and Structures,Identification of optimized Ti–Ni–Cu shape memory alloy compositions for high-frequency thin film microactuator applications,2010.0,Ni37.5Ti40.5Cu22.0 %,,,,,,22.0,,,,,37.5,,,,,,40.5,,,38.0,17.0,4.0,26.0,,,7.128235,34.0
R. Zarnetta; P. J. S. Buenconsejo; A. Savan; S. Thienhaus and A. Ludwig,Intermetallics,High-throughput study of martensitic transformations in the complete Ti–Ni–Cu system,2012.0,Ni63.5Ti35.0Cu1.5 %,,,,,,1.5,,,,,63.5,,,,,,35.0,,,28.0,4.0,3.0,25.0,,,7.36783,25.0
J. Frenzel; A. Wieczorek; I. Opahle; B. Maaß; R. Drautz and G. Eggeler,Acta Materialia,On the effect of alloy composition on martensite start temperatures and latent heats in Ni–Ti-based shape memory alloys,2015.0,Ni39.75Ti50.25Cu10.0 %,,,,,,10.0,,,,,39.75,,,,,,50.25,,,84.0,73.0,3.0,25.0,10.0,10.0,6.6976975,81.0
R. Zarnetta; M. Ehmann; A. Savan and A. Ludwig,Smart Materials and Structures,Identification of optimized Ti–Ni–Cu shape memory alloy compositions for high-frequency thin film microactuator applications,2010.0,Ni37.0Ti49.0Cu14.0 %,,,,,,14.0,,,,,37.0,,,,,,49.0,,,36.0,17.0,-37.0,24.0,,,6.75319,73.0
R. Zarnetta; S. Kneip; C. Somsen and A. Ludwig,Materials Science and Engineering: A,High-throughput characterization of mechanical properties of Ti–Ni–Cu shape memory thin films at elevated temperature,2011.0,Ni28.0Ti63.0Cu9.0 %,,,,,,9.0,,,,,28.0,,,,,,63.0,,,38.0,7.0,-1.0,24.0,,,6.13645,39.0
R. Zarnetta; P. J. S. Buenconsejo; A. Savan; S. Thienhaus and A. Ludwig,Intermetallics,High-throughput study of martensitic transformations in the complete Ti–Ni–Cu system,2012.0,Ni60.3Ti39.0Cu0.7 %,,,,,,0.7,,,,,60.3,,,,,,39.0,,,28.0,4.0,2.0,24.0,,,7.191694,26.0
