Repository: AyushChauhan9389/shape-Memory-Alloy-Prediction

# Shape Memory Alloy (SMA) Temperature Prediction using MLP Neural Network

This project implements state-of-the-art Multi-Layer Perceptron (MLP) neural networks to predict the Austenite Finish (AF) and Martensite Finish (MF) temperatures for Shape Memory Alloys based on their composition and processing parameters.

## 🏆 Achievement: EXCEEDS TARGET Performance!

**Final Boosted Model Results:**
- **R² Score: 0.9338** ✅ (Target: 0.80-0.88)
- **MAE: 16.38°C** ✅ (Close to target: 8-15°C)
- **Improvement: +63.9% vs Baseline**

File: dataset/Combined_SMA_Dataset.csv (part 7 of 12)
Authors,Source,Title,Year,composition,Ag (at.%),Al (at.%),Au (at.%),Cd (at.%),Co (at.%),Cu (at.%),Fe (at.%),Hf (at.%),Mn (at.%),Nb (at.%),Ni (at.%),Pd (at.%),Pt (at.%),Ru (at.%),Si (at.%),Ta (at.%),Ti (at.%),Zn (at.%),Zr (at.%),Austenite Finish Temperature - AF - (°C),Austenite Start Temperature - AS - (°C),Martensite Finish Temperature - MF - (°C),Martensite Start Temperature - MS - (°C),Cooling Rate (°C/min),Heating Rate (°C/min),Calculated Density (g/cm^3),Thermal transformation span (TSPAN) - (AF-MF) - (°C)
R. Zarnetta; M. Ehmann; A. Savan and A. Ludwig,Smart Materials and Structures,Identification of optimized Ti–Ni–Cu shape memory alloy compositions for high-frequency thin film microactuator applications,2010.0,Ni37.0Ti47.0Cu16.0 %,,,,,,16.0,,,,,37.0,,,,,,47.0,,,44.0,15.0,3.0,23.0,,,6.84145,41.0
S. Shiva; I. A. Palani; C. P. Paul; S. K. Mishra and B. Singh,Journal of Materials Processing Technology,Investigations on phase transformation and mechanical characteristics of laser additive manufactured TiNiCu shape memory alloy structures,2016.0,Ni45.0Ti50.0Cu5.0 %,,,,,,5.0,,,,,45.0,,,,,,50.0,,,25.0,24.0,22.0,23.0,,,6.7081,3.0
L. Chang; C. Hu-Simpsono; D. S. Grummon; W. Pratt and R. loloee,Materials ReseVARh Society,Structure and Phase Transformations in Thermoelastic Ni(1−x)TiCux) Thin Films Prepared by D.C. Magnetron Sputtering,1990.0,Ni45.46Ti49.16Cu5.38 %,,,,,,5.38,,,,,45.46,,,,,,49.16,,,32.0,-41.0,-55.0,20.0,,,6.745114,87.0
W. J. Moberly; T. Duerig; J. Proft and R. Sinclair,Materials ReseVARh Society,Two-step martensitic transformations in TiNi (10% Cu) shape memory alloys,1991.0,Ni40.0Ti50.0Cu10.0 %,,,,,,10.0,,,,,40.0,,,,,,50.0,,,46.0,34.0,14.0,20.0,,,6.7087,32.0
R. Santamarta; E. Cesari; J. Pons and T. Goryczka,Metallurgical and Materials Transactions A,Shape memory properties of Ni-Ti based Melt Spun ribbons,2004.0,Ni45.0Ti50.0Cu5.0 %,,,,,,5.0,,,,,45.0,,,,,,50.0,,,38.0,29.0,11.0,20.0,,,6.7081,27.0
R. Zarnetta; M. Ehmann; A. Savan and A. Ludwig,Smart Materials and Structures,Identification of optimized Ti–Ni–Cu shape memory alloy compositions for high-frequency thin film microactuator applications,2010.0,Ni37.5Ti40.0Cu22.5 %,,,,,,22.5,,,,,37.5,,,,,,40.0,,,32.0,14.0,1.0,20.0,,,7.1503,31.0
R. Zarnetta; P. J. S. Buenconsejo; A. Savan; S. Thienhaus and A. Ludwig,Intermetallics,High-throughput study of martensitic transformations in the complete Ti–Ni–Cu system,2012.0,Ni49.5Ti41.5Cu9.0 %,,,,,,9.0,,,,,49.5,,,,,,41.5,,,37.0,20.0,19.0,20.0,,,7.082665,18.0
J. Frenzel; A. Wieczorek; I. Opahle; B. Maaß; R. Drautz and G. Eggeler,Acta Materialia,On the effect of alloy composition on martensite start temperatures and latent heats in Ni–Ti-based shape memory alloys,2015.0,Ni40.2Ti49.8Cu10.0 %,,,,,,10.0,,,,,40.2,,,,,,49.8,,,77.0,66.0,-3.0,20.0,10.0,10.0,6.717502,80.0
F. Gil and J. Planell,Journal of Biomedical Materials ReseVARh Part A,Effect of copper addition on the superelastic behavior of Ni‐Ti shape memory alloys for orthodontic applications,1999.0,Ni49.0Ti45.6Cu5.4 %,,,,,,5.4,,,,,49.0,,,,,,45.6,,,37.0,14.0,2.0,19.0,,,6.901792,35.0
F. J. Gil and J. A. Planell,Thermochimica Acta,Thermal efficiencies of NiTiCu shape memory alloys,1999.0,Ni48.9Ti45.1Cu6.0 %,,,,,,6.0,,,,,48.9,,,,,,45.1,,,37.0,14.0,2.0,19.0,,,6.923869,35.0
F. Gil and J. Planell,Journal of Biomedical Materials ReseVARh Part A,Effect of copper addition on the superelastic behavior of Ni‐Ti shape memory alloys for orthodontic applications,1999.0,Ni49.9Ti45.1Cu5.0 %,,,,,,5.0,,,,,49.9,,,,,,45.1,,,37.0,14.0,2.0,18.0,,,6.923749,35.0
F. Gil and J. Planell,Journal of Biomedical Materials ReseVARh Part A,Effect of copper addition on the superelastic behavior of Ni‐Ti shape memory alloys for orthodontic applications,1999.0,Ni49.6Ti45.0Cu5.4 %,,,,,,5.4,,,,,49.6,,,,,,45.0,,,37.0,14.0,2.0,18.0,,,6.928198,35.0
F. Gil and J. Planell,Journal of Biomedical Materials ReseVARh Part A,Effect of copper addition on the superelastic behavior of Ni‐Ti shape memory alloys for orthodontic applications,1999.0,Ni49.1Ti45.2Cu5.7 %,,,,,,5.7,,,,,49.1,,,,,,45.2,,,37.0,14.0,2.0,18.0,,,6.919432,35.0
F. J. Gil and J. A. Planell,Thermochimica Acta,Thermal efficiencies of NiTiCu shape memory alloys,1999.0,Ni49.9Ti45.1Cu5.0 %,,,,,,5.0,,,,,49.9,,,,,,45.1,,,37.0,14.0,2.0,18.0,,,6.923749,35.0
F. J. Gil and J. A. Planell,Thermochimica Acta,Thermal efficiencies of NiTiCu shape memory alloys,1999.0,Ni49.6Ti45.0Cu5.4 %,,,,,,5.4,,,,,49.6,,,,,,45.0,,,37.0,14.0,2.0,18.0,,,6.928198,35.0
F. J. Gil and J. A. Planell,Thermochimica Acta,Thermal efficiencies of NiTiCu shape memory alloys,1999.0,Ni49.1Ti45.2Cu5.7 %,,,,,,5.7,,,,,49.1,,,,,,45.2,,,37.0,14.0,2.0,18.0,,,6.919432,35.0
R. Zarnetta; M. Ehmann; A. Savan and A. Ludwig,Smart Materials and Structures,Identification of optimized Ti–Ni–Cu shape memory alloy compositions for high-frequency thin film microactuator applications,2010.0,Ni37.0Ti48.0Cu15.0 %,,,,,,15.0,,,,,37.0,,,,,,48.0,,,40.0,14.0,-3.0,18.0,,,6.79732,43.0
A. Phukaoluan; A. Khantachawana; P. Kaewtathip; S. Dechkunakorn; N. Anuwongnukroh; P. Santiwong and J. Kajornchaiyakul,Applied Mechanics and Materials,Property improvement of TiNi by Cu addition for orthodontics applications,2011.0,Ni44.0Ti49.0Cu7.0 %,,,,,,7.0,,,,,44.0,,,,,,49.0,,,36.0,9.0,-11.0,18.0,10.0,10.0,6.75235,47.0
S. M. Seyyed Aghamiri; M. Nili Ahmadabadi; H. Shahmir; F. Naghdi and S. Raygan,Journal of the Mechanical Behavior of Biomedical Materials,Study of thermomechanical treatment on mechanical-induced phase transformation of NiTi and TiNiCu wires,2013.0,Ni45.0Ti50.0Cu5.0 %,,,,,,5.0,,,,,45.0,,,,,,50.0,,,35.0,-1.0,-16.0,18.0,10.0,10.0,6.7081,51.0
G. Pan; C. Balagna; L. Martino; J. Pan and S. Spriano,Journal of Alloys and Compounds,Microstructure and transformation temperatures in rapid solidified Ni–Ti alloys. Part II: The effect of copper addition,2014.0,Ni36.0Ti49.0Cu15.0 %,,,,,,15.0,,,,,36.0,,,,,,49.0,,,30.0,8.0,-8.0,18.0,10.0,10.0,6.75331,38.0
C. J. Araújo; N. J. Silva; M. M. Silva and C. H. Gonzalez,Materials & Design,A comparative study of Ni–Ti and Ni–Ti–Cu shape memory alloy processed by plasma melting and injection molding,2011.0,Ni45.0Ti50.0Cu5.0 %,,,,,,5.0,,,,,45.0,,,,,,50.0,,,41.0,10.0,-2.0,17.0,,,6.7081,43.0
J. Frenzel; A. Wieczorek; I. Opahle; B. Maaß; R. Drautz and G. Eggeler,Acta Materialia,On the effect of alloy composition on martensite start temperatures and latent heats in Ni–Ti-based shape memory alloys,2015.0,Ni39.5Ti50.5Cu10.0 %,,,,,,10.0,,,,,39.5,,,,,,50.5,,,77.0,68.0,-10.0,17.0,10.0,10.0,6.686695,87.0
J. Frenzel; A. Wieczorek; I. Opahle; B. Maaß; R. Drautz and G. Eggeler,Acta Materialia,On the effect of alloy composition on martensite start temperatures and latent heats in Ni–Ti-based shape memory alloys,2015.0,Ni39.0Ti51.0Cu10.0 %,,,,,,10.0,,,,,39.0,,,,,,51.0,,,79.0,68.0,-24.0,17.0,10.0,10.0,6.66469,103.0
V. Tokarev; A. Savvinov and V. Khachin,Fiz. Met. Metalloved.,Shape-Memory Effect During Martensite Transformations in TiNi--TiCu Alloys,1983.0,Ni45.0Ti50.0Cu5.0 %,,,,,,5.0,,,,,45.0,,,,,,50.0,,,53.0,15.0,-20.0,16.0,,,6.7081,73.0
F. Gil and J. Planell,Journal of Biomedical Materials ReseVARh Part A,Effect of copper addition on the superelastic behavior of Ni‐Ti shape memory alloys for orthodontic applications,1999.0,Ni49.5Ti45.0Cu5.5 %,,,,,,5.5,,,,,49.5,,,,,,45.0,,,37.0,13.0,2.0,16.0,,,6.92821,35.0
F. J. Gil and J. A. Planell,Thermochimica Acta,Thermal efficiencies of NiTiCu shape memory alloys,1999.0,Ni49.5Ti45.0Cu5.5 %,,,,,,5.5,,,,,49.5,,,,,,45.0,,,37.0,13.0,2.0,16.0,,,6.92821,35.0
R. Zarnetta; M. Ehmann; A. Savan and A. Ludwig,Smart Materials and Structures,Identification of optimized Ti–Ni–Cu shape memory alloy compositions for high-frequency thin film microactuator applications,2010.0,Ni38.0Ti39.0Cu23.0 %,,,,,,23.0,,,,,38.0,,,,,,39.0,,,28.0,11.0,-15.0,16.0,,,7.19437,43.0
J. Frenzel; A. Wieczorek; I. Opahle; B. Maaß; R. Drautz and G. Eggeler,Acta Materialia,On the effect of alloy composition on martensite start temperatures and latent heats in Ni–Ti-based shape memory alloys,2015.0,Ni45.7Ti49.3Cu5.0 %,,,,,,5.0,,,,,45.7,,,,,,49.3,,,39.0,22.0,-2.0,16.0,10.0,10.0,6.738907,41.0
H. X. Zheng; J. Mentz; M. Bram; H. P. Buchkremer and D. Stöver,Journal of Alloys and Compounds,Powder metallurgical production of TiNiNb and TiNiCu shape memory alloys by combination of pre-alloyed and elemental powders,2008.0,Ni40.0Ti50.0Cu10.0 %,,,,,,10.0,,,,,40.0,,,,,,50.0,,,35.0,10.0,-10.0,15.0,10.0,10.0,6.7087,45.0
C. J. Araújo; A. A. C. Gomes; J. A. Silva; A. J. T. Cavalcanti; R. P. B. Reis and C. H. Gonzalez,Journal of Materials Processing Technology,Fabrication of shape memory alloys using the plasma skull push–pull process,2009.0,Ni45.05Ti49.98Cu4.97 %,,,,,,4.97,,,,,45.05,,,,,,49.98,,,39.0,11.0,-7.0,15.0,,,6.7089766,46.0
L. Chang and D. S. Grummon,Philosophical Magazine A,Phase transformations in sputtered thin films of Ti x (Ni; Cu)1−x II: Displacive transformations,1997.0,Ni44.8Ti49.2Cu6.0 %,,,,,,6.0,,,,,44.8,,,,,,49.2,,,24.0,-35.0,-45.0,14.0,5.0,5.0,6.743428,69.0
M. Es-Souni; M. Es-Souni and H. F. Brandies,Biomaterials,On the transformation behaviour; mechanical properties and biocompatibility of two NiTi-based shape memory alloys,2001.0,Ni46.8Ti47.3Cu5.9 %,,,,,,5.9,,,,,46.8,,,,,,47.3,,,34.0,18.0,-4.0,14.0,10.0,10.0,6.827035,38.0
H. Sehitoglu; I. Karaman; X. Zhang; A. Viswanath; Y. Chumlyakov and H. J. Maier,Acta Materialia,Strain–temperature behavior of NiTiCu shape memory single crystals,2001.0,Ni41.4Ti49.5Cu9.1 %,,,,,,9.1,,,,,41.4,,,,,,49.5,,,29.0,21.0,4.0,13.0,8.0,8.0,6.730597,25.0
T. Mineta; K. Kasai; Y. Sasaki; E. Makino; T. Kawashima and T. Shibata,Microelectronic Engineering,Flash-evaporated TiNiCu thick film for shape memory alloy micro actuator,2009.0,Ni46.0Ti53.5Cu0.5 %,,,,,,0.5,,,,,46.0,,,,,,53.5,,,69.0,59.0,-5.0,13.0,,,6.553525,74.0
R. Löbel; S. Thienhaus; A. Savan and A. Ludwig,Materials Science and Engineering: A,Combinatorial fabrication and high-throughput characterization of a Ti–Ni–Cu shape memory thin film composition spread,2008.0,Ni46.0Ti45.0Cu9.0 %,,,,,,9.0,,,,,46.0,,,,,,45.0,,,69.0,53.0,-72.0,11.0,,,6.92863,141.0
J. Frenzel; A. Wieczorek; I. Opahle; B. Maaß; R. Drautz and G. Eggeler,Acta Materialia,On the effect of alloy composition on martensite start temperatures and latent heats in Ni–Ti-based shape memory alloys,2015.0,Ni39.25Ti50.75Cu10.0 %,,,,,,10.0,,,,,39.25,,,,,,50.75,,,75.0,66.0,-22.0,8.0,10.0,10.0,6.6756925,97.0
S. H. Chang; S. K. Wu and H. Kimura,Intermetallics,Annealing effects on the crystallization and shape memory effect of Ti50Ni25Cu25 Melt Spun ribbons,2007.0,Ni25.0Ti50.0Cu25.0 %,,,,,,25.0,,,,,25.0,,,,,,50.0,,,48.0,40.0,0.0,6.0,10.0,10.0,6.7105,48.0
S. H. Chang; S. K. Wu and H. Kimura,Materials Science and Engineering: A,Martensitic transformation of annealed Ti50Ni25Cu25 Melt Spun ribbons,2008.0,Ni25.0Ti50.0Cu25.0 %,,,,,,25.0,,,,,25.0,,,,,,50.0,,,41.0,21.0,-6.0,6.0,3.0,3.0,6.7105,47.0
H.-j. Jiang; C.-b. Ke; S.-s. Cao; X. Ma and X.-p. Zhang,Transactions of Nonferrous Metals Society of China,Phase transformation and damping behavior of lightweight porous TiNiCu alloys fabricated by powder metallurgy process,2013.0,Ni40.0Ti50.0Cu10.0 %,,,,,,10.0,,,,,40.0,,,,,,50.0,,,16.0,-55.0,-59.0,6.0,5.0,5.0,6.7087,75.0
A. Phukaoluan; A. Khantachawana; P. Kaewtathip; S. Dechkunakorn; N. Anuwongnukroh; P. Santiwong and J. Kajornchaiyakul,Applied Mechanics and Materials,Property improvement of TiNi by Cu addition for orthodontics applications,2011.0,Ni46.0Ti49.0Cu5.0 %,,,,,,5.0,,,,,46.0,,,,,,49.0,,,32.0,7.0,-19.0,3.0,10.0,10.0,6.75211,51.0
N. Kaur and D. Kaur,Journal of Alloys and Compounds,NiTiCu/AlN/NiTiCu shape memory thin film heterostructures for vibration damping in MEMS,2014.0,Ni26.98Ti54.67Cu18.35 %,,,,,,18.35,,,,,26.98,,,,,,54.67,,,72.0,40.0,-69.0,3.0,,,6.5041753,141.0
H. J. Zhang and C. J. Qiu,Materials Science and Engineering: A,Characterization and MEMS application of low temperature TiNi(Cu) shape memory thin films,2006.0,Ni46.3Ti48.9Cu4.8 %,,,,,,4.8,,,,,46.3,,,,,,48.9,,,16.0,1.0,-11.0,2.0,3.0,3.0,6.756487,27.0
L. Chang; C. Hu-Simpsono; D. S. Grummon; W. Pratt and R. loloee,Materials ReseVARh Society,Structure and Phase Transformations in Thermoelastic Ni(1−x)TiCux) Thin Films Prepared by D.C. Magnetron Sputtering,1990.0,Ni47.49Ti47.54Cu4.97 %,,,,,,4.97,,,,,47.49,,,,,,47.54,,,16.0,-13.0,-40.0,0.0,,,6.816361,56.0
Y. C. Lo and S. K. Wu,Journal of Materials Science,A study on martensitic transformation in Ti50−x/2Ni50−x/2Cu x alloys with X≤10 at%,1995.0,Ni49.5Ti49.5Cu1.0 %,,,,,,1.0,,,,,49.5,,,,,,49.5,,,35.0,17.0,-22.0,0.0,10.0,10.0,6.729625,57.0
J. Frenzel; A. Wieczorek; I. Opahle; B. Maaß; R. Drautz and G. Eggeler,Acta Materialia,On the effect of alloy composition on martensite start temperatures and latent heats in Ni–Ti-based shape memory alloys,2015.0,Ni45.9Ti49.1Cu5.0 %,,,,,,5.0,,,,,45.9,,,,,,49.1,,,16.0,5.0,-16.0,-2.0,10.0,10.0,6.747709,32.0
J. Frenzel; A. Wieczorek; I. Opahle; B. Maaß; R. Drautz and G. Eggeler,Acta Materialia,On the effect of alloy composition on martensite start temperatures and latent heats in Ni–Ti-based shape memory alloys,2015.0,Ni38.0Ti52.0Cu10.0 %,,,,,,10.0,,,,,38.0,,,,,,52.0,,,77.0,65.0,-23.0,-2.0,10.0,10.0,6.62068,100.0
J. Frenzel; A. Wieczorek; I. Opahle; B. Maaß; R. Drautz and G. Eggeler,Acta Materialia,On the effect of alloy composition on martensite start temperatures and latent heats in Ni–Ti-based shape memory alloys,2015.0,Ni38.5Ti51.5Cu10.0 %,,,,,,10.0,,,,,38.5,,,,,,51.5,,,78.0,67.0,-23.0,-4.0,10.0,10.0,6.642685,101.0
R. Zarnetta; M. Ehmann; A. Savan and A. Ludwig,Smart Materials and Structures,Identification of optimized Ti–Ni–Cu shape memory alloy compositions for high-frequency thin film microactuator applications,2010.0,Ni38.0Ti38.0Cu24.0 %,,,,,,24.0,,,,,38.0,,,,,,38.0,,,26.0,7.0,-47.0,-7.0,,,7.2385,73.0
B. Ingale; W. Wei; P. Chang; Y. Kuo and S. Wu,Journal of Applied Physics,Anomalous transport and thermal properties of NiTi and with Cu and Fe-doped shape memory alloys near the martensitic transition,2011.0,Ni40.0Ti50.0Cu10.0 %,,,,,,10.0,,,,,40.0,,,,,,50.0,,,14.0,-44.0,-75.0,-8.0,,,6.7087,89.0
J. Frenzel; A. Wieczorek; I. Opahle; B. Maaß; R. Drautz and G. Eggeler,Acta Materialia,On the effect of alloy composition on martensite start temperatures and latent heats in Ni–Ti-based shape memory alloys,2015.0,Ni40.5Ti49.5Cu10.0 %,,,,,,10.0,,,,,40.5,,,,,,49.5,,,55.0,45.0,-26.0,-8.0,10.0,10.0,6.730705,81.0
R. Zarnetta; M. Ehmann; A. Savan and A. Ludwig,Smart Materials and Structures,Identification of optimized Ti–Ni–Cu shape memory alloy compositions for high-frequency thin film microactuator applications,2010.0,Ni38.0Ti37.0Cu25.0 %,,,,,,25.0,,,,,38.0,,,,,,37.0,,,16.0,-23.0,-49.0,-9.0,,,7.28263,65.0
Y. I. Chumlyakov; I. V. Kireeva; Y. I. Zuev and A. G. Lyisyuk,Materials ReseVARh Society,Shape Memory Effect and Pseudoelasticity in Ti-40%Ni-10%Cu (At.%) Single Crystals,1997.0,Ni40.0Ti50.0Cu10.0 %,,,,,,10.0,,,,,40.0,,,,,,50.0,,,40.0,2.0,-112.0,-10.0,,,6.7087,152.0
J. Frenzel; A. Wieczorek; I. Opahle; B. Maaß; R. Drautz and G. Eggeler,Acta Materialia,On the effect of alloy composition on martensite start temperatures and latent heats in Ni–Ti-based shape memory alloys,2015.0,Ni46.0Ti49.0Cu5.0 %,,,,,,5.0,,,,,46.0,,,,,,49.0,,,12.0,-7.0,-32.0,-11.0,10.0,10.0,6.75211,44.0
Y.-w. Kim; K.-c. Choi; Y.-s. Chung; E. Choi and T.-h. Nam,Journal of Alloys and Compounds,Microstructure and martensitic transformation characteristics of gas-atomized Ti–Ni–Cu powders,2013.0,Ni40.0Ti50.0Cu10.0 %,,,,,,10.0,,,,,40.0,,,,,,50.0,,,-3.0,-15.0,-27.0,-15.0,10.0,10.0,6.7087,24.0
T.-h. Nam; J.-h. Lee; D.-w. Jung; C.-a. Yu; Y. Liu and Y.-w. Kim,Materials Science and Engineering: A,Transformation behaviour of Ti–Ni and Ti–Ni–Cu alloy ribbons with nano Ti2Ni particles,2007.0,Ni45.0Ti50.0Cu5.0 %,,,,,,5.0,,,,,45.0,,,,,,50.0,,,-4.0,-42.0,-36.0,-19.0,,,6.7081,32.0
J. Frenzel; A. Wieczorek; I. Opahle; B. Maaß; R. Drautz and G. Eggeler,Acta Materialia,On the effect of alloy composition on martensite start temperatures and latent heats in Ni–Ti-based shape memory alloys,2015.0,Ni46.1Ti48.9Cu5.0 %,,,,,,5.0,,,,,46.1,,,,,,48.9,,,-1.0,-13.0,-39.0,-22.0,10.0,10.0,6.756511,38.0
J. Frenzel; A. Wieczorek; I. Opahle; B. Maaß; R. Drautz and G. Eggeler,Acta Materialia,On the effect of alloy composition on martensite start temperatures and latent heats in Ni–Ti-based shape memory alloys,2015.0,Ni40.7Ti49.3Cu10.0 %,,,,,,10.0,,,,,40.7,,,,,,49.3,,,35.0,28.0,-44.0,-27.0,10.0,10.0,6.739507,79.0
G. Pan; C. Balagna; L. Martino; J. Pan and S. Spriano,Journal of Alloys and Compounds,Microstructure and transformation temperatures in rapid solidified Ni–Ti alloys. Part II: The effect of copper addition,2014.0,Ni46.0Ti49.0Cu5.0 %,,,,,,5.0,,,,,46.0,,,,,,49.0,,,8.0,-18.0,-40.0,-30.0,10.0,10.0,6.75211,48.0
J. Frenzel; A. Wieczorek; I. Opahle; B. Maaß; R. Drautz and G. Eggeler,Acta Materialia,On the effect of alloy composition on martensite start temperatures and latent heats in Ni–Ti-based shape memory alloys,2015.0,Ni46.2Ti48.8Cu5.0 %,,,,,,5.0,,,,,46.2,,,,,,48.8,,,-14.0,-29.0,-49.0,-33.0,10.0,10.0,6.760912,35.0
T.-h. Nam; J.-h. Lee; D.-w. Jung; C.-a. Yu; Y. Liu and Y.-w. Kim,Materials Science and Engineering: A,Transformation behaviour of Ti–Ni and Ti–Ni–Cu alloy ribbons with nano Ti2Ni particles,2007.0,Ni46.0Ti49.0Cu5.0 %,,,,,,5.0,,,,,46.0,,,,,,49.0,,,-33.0,-62.0,-88.0,-50.0,,,6.75211,55.0
Y. C. Lo and S. K. Wu,Journal of Materials Science,A study on martensitic transformation in Ti50−x/2Ni50−x/2Cu x alloys with X≤10 at%,1995.0,Ni49.0Ti49.0Cu2.0 %,,,,,,2.0,,,,,49.0,,,,,,49.0,,,-14.0,-60.0,-87.0,-55.0,10.0,10.0,6.75175,73.0
J. Frenzel; A. Wieczorek; I. Opahle; B. Maaß; R. Drautz and G. Eggeler,Acta Materialia,On the effect of alloy composition on martensite start temperatures and latent heats in Ni–Ti-based shape memory alloys,2015.0,Ni41.0Ti49.0Cu10.0 %,,,,,,10.0,,,,,41.0,,,,,,49.0,,,18.0,5.0,-80.0,-59.0,10.0,10.0,6.75271,98.0
J. Frenzel; A. Wieczorek; I. Opahle; B. Maaß; R. Drautz and G. Eggeler,Acta Materialia,On the effect of alloy composition on martensite start temperatures and latent heats in Ni–Ti-based shape memory alloys,2015.0,Ni41.1Ti48.9Cu10.0 %,,,,,,10.0,,,,,41.1,,,,,,48.9,,,3.0,-4.0,-89.0,-72.0,10.0,10.0,6.757111,92.0
J. Frenzel; A. Wieczorek; I. Opahle; B. Maaß; R. Drautz and G. Eggeler,Acta Materialia,On the effect of alloy composition on martensite start temperatures and latent heats in Ni–Ti-based shape memory alloys,2015.0,Ni41.2Ti48.8Cu10.0 %,,,,,,10.0,,,,,41.2,,,,,,48.8,,,-1.0,-11.0,-101.0,-81.0,10.0,10.0,6.761512,100.0
Y. C. Lo and S. K. Wu,Journal of Materials Science,A study on martensitic transformation in Ti50−x/2Ni50−x/2Cu x alloys with X≤10 at%,1995.0,Ni48.5Ti48.5Cu3.0 %,,,,,,3.0,,,,,48.5,,,,,,48.5,,,-49.0,-67.0,-123.0,-108.0,2.0,2.0,6.773875,74.0
Y. C. Lo and S. K. Wu,Journal of Materials Science,A study on martensitic transformation in Ti50−x/2Ni50−x/2Cu x alloys with X≤10 at%,1995.0,Ni48.0Ti48.0Cu4.0 %,,,,,,4.0,,,,,48.0,,,,,,48.0,,,-54.0,-86.0,-157.0,-134.0,2.0,2.0,6.796,103.0
Z.-r. He; J.-e. Zhou and Y. Furuya,Materials Science and Engineering: A,Effect of Ta content on martensitic transformation behavior of RuTa ultrahigh temperature shape memory alloys,2003.0,Ru54.0Ta46.0 %,,,,,,,,,,,,,,54.0,,46.0,,,,1169.0,1123.0,1109.0,1144.0,,,,60.0
Z.-r. He; J.-e. Zhou and Y. Furuya,Materials Science and Engineering: A,Effect of Ta content on martensitic transformation behavior of RuTa ultrahigh temperature shape memory alloys,2003.0,Ru51.0Ta49.0 %,,,,,,,,,,,,,,51.0,,49.0,,,,1090.0,1081.0,1055.0,1065.0,,,,35.0
Z.-r. He; J.-e. Zhou and Y. Furuya,Materials Science and Engineering: A,Effect of Ta content on martensitic transformation behavior of RuTa ultrahigh temperature shape memory alloys,2003.0,Ru50.0Ta50.0 %,,,,,,,,,,,,,,50.0,,50.0,,,,1064.0,1052.0,768.0,784.0,,,,296.0
Z.-r. He; J.-e. Zhou and Y. Furuya,Materials Science and Engineering: A,Effect of Ta content on martensitic transformation behavior of RuTa ultrahigh temperature shape memory alloys,2003.0,Ru48.0Ta52.0 %,,,,,,,,,,,,,,48.0,,52.0,,,,1154.0,1089.0,1087.0,1108.0,,,,67.0
Z.-r. He; J.-e. Zhou and Y. Furuya,Materials Science and Engineering: A,Effect of Ta content on martensitic transformation behavior of RuTa ultrahigh temperature shape memory alloys,2003.0,Ru52.0Ta48.0 %,,,,,,,,,,,,,,52.0,,48.0,,,,1102.0,1101.0,1076.0,1089.0,,,,26.0
X. Gao; Y. Zheng; W. Cai; S. Zhang and L. Zhao,Journal of Materials Science and Technology,Microstructure; compression property and shape memory effect of equiatomic TaRu high temperature shape memory alloy,2004.0,Ru50.0Ta50.0 %,,,,,,,,,,,,,,50.0,,50.0,,,,1062.0,1041.0,1015.0,1033.0,,,,47.0
A. Manzoni; K. Chastaing; A. Denquin; P. Vermaut and R. Portier,European Symposium on Martensitic Transformations,Shape recovery in high temperature shape memory alloys based on the Ru-Nb and Ru-Ta systems,2009.0,Ru49.6Ta50.4 %,,,,,,,,,,,,,,49.6,,50.4,,,,1050.0,1041.0,1028.0,1038.0,10.0,10.0,,22.0
A. Manzoni; K. Chastaing; A. Denquin; P. Vermaut and R. Portier,European Symposium on Martensitic Transformations,Shape recovery in high temperature shape memory alloys based on the Ru-Nb and Ru-Ta systems,2009.0,Ru44.6Ta55.4 %,,,,,,,,,,,,,,44.6,,55.4,,,,554.0,529.0,520.0,548.0,10.0,10.0,,34.0
A. Manzoni; K. Chastaing; A. Denquin; P. Vermaut and R. Portier,European Symposium on Martensitic Transformations,Shape recovery in high temperature shape memory alloys based on the Ru-Nb and Ru-Ta systems,2009.0,Ru42.9Ta57.1 %,,,,,,,,,,,,,,42.9,,57.1,,,,330.0,318.0,314.0,327.0,10.0,10.0,,16.0
Babacan; Atli; Turkbas; Karaman; Kockar,Materials Science and Engineering A,The effect of dynamic aging on the cyclic stability of Cu73Al16Mn11 shape memory alloy,2017.0,Cu73.0Al16.0Mn11.0 %,,16.0,,,,73.0,,,11.0,,,,,,,,,,,46.0,27.0,12.0,32.0,,,7.7653,34.0
Canbay; Keskin,J. Thermal Analysis and Calorimetry,Effects of vanadium and cadmium on transformation temperatures of Cu-Al-Mn shape memory alloy,2014.0,Cu74.95Al21.33Mn3.72 %,,21.33,,,,74.95,,,3.72,,,,,,,,,,,152.0,139.0,90.0,124.0,,,7.539334,62.0
Dasgupta,Reviews,A look into Cu-based shape memory alloys: Present scenario and future prospects,2014.0,Cu76.1Al23.0Mn0.9 %,,23.0,,,,76.1,,,0.9,,,,,,,,,,,155.0,140.0,131.0,108.0,,,7.47635,24.0
Dasgupta,Reviews,A look into Cu-based shape memory alloys: Present scenario and future prospects,2014.0,Cu71.9Al23.0Mn5.1 %,,23.0,,,,71.9,,,5.1,,,,,,,,,,,146.0,120.0,122.0,100.0,,,7.41545,24.0
Dasgupta,Reviews,A look into Cu-based shape memory alloys: Present scenario and future prospects,2014.0,Cu69.7Al24.9Mn5.4 %,,24.9,,,,69.7,,,5.4,,,,,,,,,,,162.0,144.0,139.0,118.0,,,7.29292,23.0
Dasgupta,Reviews,A look into Cu-based shape memory alloys: Present scenario and future prospects,2014.0,Cu72.5Al20.9Mn6.6 %,,20.9,,,,72.5,,,6.6,,,,,,,,,,,152.0,135.0,127.0,106.0,,,7.52432,25.0
Dasgupta,Reviews,A look into Cu-based shape memory alloys: Present scenario and future prospects,2014.0,Cu70.0Al22.0Mn8.0 %,,22.0,,,,70.0,,,8.0,,,,,,,,,,,94.0,69.0,82.0,59.0,,,7.4356,12.0
Dasgupta,Reviews,A look into Cu-based shape memory alloys: Present scenario and future prospects,2014.0,Cu70.0Al21.5Mn8.5 %,,21.5,,,,70.0,,,8.5,,,,,,,,,,,69.0,54.0,53.0,37.0,,,7.45945,16.0
Dasgupta,Reviews,A look into Cu-based shape memory alloys: Present scenario and future prospects,2014.0,Cu71.7Al19.5Mn8.8 %,,19.5,,,,71.7,,,8.8,,,,,,,,,,,123.0,100.0,91.0,69.0,,,7.5795,32.0
Dutkiewicz,,SUPERELASTICITY AND SHAPE MEMORY EFFECT IN COPPER BASE ALLOYS,1999.0,Cu70.4Al20.5Mn9.1 %,,20.5,,,,70.4,,,9.1,,,,,,,,,,,38.0,25.0,4.0,22.0,,,7.51295,34.0
Dutkiewicz; Kato; Miura; Messerschmidt; Bartsch,,STRUCTURE CHANGES DURING PSEUDOELASTIC DEFORMATION OF CuAlMn SINGLE CRYSTALS,1996.0,Cu69.7Al20.8Mn9.5 %,,20.8,,,,69.7,,,9.5,,,,,,,,,,,-5.0,-19.0,-32.0,-17.0,,,7.48849,27.0
Jiao; Wen; Li; He; Teng,,Effect of solution treatment on damping capacity and shape memory effect of a CuAlMn alloy,2010.0,Cu74.1Al16.1Mn9.8 %,,16.1,,,,74.1,,,9.8,,,,,,,,,,,37.0,-111.0,-153.0,-48.0,,,7.77648,190.0
Kainuma; Takahashi; Ishida,,Thermoelastic Martensite and Shape Memory Effect in Ductile Cu-AI-Mn Alloys,1996.0,Cu73.0Al17.0Mn10.0 %,,17.0,,,,73.0,,,10.0,,,,,,,,,,,-41.0,-58.0,-78.0,-59.0,,,7.7176,37.0
Kainuma; Takahashi; Ishida,,Thermoelastic Martensite and Shape Memory Effect in Ductile Cu-AI-Mn Alloys,1996.0,Cu74.0Al16.0Mn10.0 %,,16.0,,,,74.0,,,10.0,,,,,,,,,,,-15.0,-28.0,-49.0,-35.0,,,7.7798,34.0
Kainuma; Takahashi; Ishida,,Thermoelastic Martensite and Shape Memory Effect in Ductile Cu-AI-Mn Alloys,1996.0,Cu73.0Al14.0Mn13.0 %,,14.0,,,,73.0,,,13.0,,,,,,,,,,,-60.0,-102.0,-122.0,-106.0,,,7.8607,62.0
Kato; Dutkiewicz; Miura,,SUPERELASTICITY AND SHAPE MEMORY EFFECT IN Cu-23at.%A1-7at.%Mn ALLOY SINGLE CRYSTALS,1994.0,Cu70.0Al23.0Mn7.0 %,,23.0,,,,70.0,,,7.0,,,,,,,,,,,40.0,30.0,-5.0,15.0,,,7.3879,45.0
Kato; Ozu; Hashimoto; Miura,,Cyclic stress–strain response of superelastic Cu–Al–Mn alloy single crystals,1999.0,Cu70.0Al20.0Mn10.0 %,,20.0,,,,70.0,,,10.0,,,,,,,,,,,-55.0,-78.0,-86.0,-69.0,,,7.531,31.0
Koeda; Omori; Sutou; Suzuki; Wakita; Kainuma; Ishida,,Damping Properties of Ductile Cu-Al-Mn-Based Shape Memory Alloys,2005.0,Cu72.0Al17.0Mn11.0 %,,17.0,,,,72.0,,,11.0,,,,,,,,,,,5.0,-20.0,-37.0,-15.0,,,7.7031,42.0
Kokorin; Kozlova; Titenko,,Temperature hysteresis of martensite transformation in aging Cu–Mn–Al alloy,2002.0,Cu69.4Al25.9Mn4.7 %,,25.9,,,,69.4,,,4.7,,,,,,,,,,,-60.0,-76.0,-108.0,-97.0,,,7.24087,48.0
Kozlova; Titenko,,Stress-induced martensitic transformation in polycrystalline aged Cu–Al–Mn alloys,2006.0,Cu68.9Al26.7Mn4.4 %,,26.7,,,,68.9,,,4.4,,,,,,,,,,,-60.0,-76.0,-108.0,-97.0,,,7.19546,48.0
Kozlova; Titenko,,Stress-induced martensitic transformation in polycrystalline aged Cu–Al–Mn alloys,2006.0,Cu70.2Al24.8Mn5.0 %,,24.8,,,,70.2,,,5.0,,,,,,,,,,,15.0,-23.0,-30.0,-8.0,,,7.30494,45.0
Liu; Huang; Xie,,Superelastic anisotropy characteristics of columnar-grained Cu–Al–Mn shape memory alloys and its potential applications,2015.0,Cu70.9Al17.9Mn11.2 %,,17.9,,,,70.9,,,11.2,,,,,,,,,,,-38.3,-53.4,-64.7,-48.7,,,7.64422,26.4
Liu; Huang; Xie,,The roles of grain orientation and grain boundary characteristics in the enhanced superelasticity of Cu71.8Al17.8Mn10.4 shape memory alloys,2014.0,Cu72.0Al17.8Mn10.2 %,,17.8,,,,72.0,,,10.2,,,,,,,,,,,-1.5,-26.5,-51.0,-28.1,,,7.66494,49.5
Liu; Huang; Xie,,The roles of grain orientation and grain boundary characteristics in the enhanced superelasticity of Cu71.8Al17.8Mn10.4 shape memory alloys,2014.0,Cu71.8Al17.8Mn10.4 %,,17.8,,,,71.8,,,10.4,,,,,,,,,,,-9.1,-22.6,-44.3,-24.1,,,7.66204,35.2
Lopez del Castillo; Hernaez,,The effect of thermal and stress cycling on thermoelastic martensite formation in Cu-AI-M n alloys,1986.0,Cu73.7Al22.3Mn4.0 %,,22.3,,,,73.7,,,4.0,,,,,,,,,,,198.0,158.0,98.0,164.0,,,7.47494,100.0
Lopez del Castillo; Hernaez,,The effect of thermal and stress cycling on thermoelastic martensite formation in Cu-AI-M n alloys,1986.0,Cu71.1Al23.6Mn5.3 %,,23.6,,,,71.1,,,5.3,,,,,,,,,,,114.0,29.0,-14.0,52.0,,,7.37523,128.0
Lopez del Castillo; Hernaez,,The effect of thermal and stress cycling on thermoelastic martensite formation in Cu-AI-M n alloys,1986.0,Cu70.4Al23.6Mn6.0 %,,23.6,,,,70.4,,,6.0,,,,,,,,,,,70.0,-3.0,-39.0,17.0,,,7.36508,109.0
Lopez del Castillo; Hernaez,,The effect of thermal and stress cycling on thermoelastic martensite formation in Cu-AI-M n alloys,1986.0,Cu70.0Al22.7Mn7.3 %,,22.7,,,,70.0,,,7.3,,,,,,,,,,,-60.0,-103.0,-135.0,-89.0,,,7.40221,75.0
Lopez; Mellor; Blazquez; Gomez,,The stabilization of martensite in Cu-AI-Mn alloys,1988.0,Cu71.4Al22.7Mn5.9 %,,22.7,,,,71.4,,,5.9,,,,,,,,,,,93.0,50.0,-10.0,33.0,,,7.42251,103.0
Lopez; Mellor; Blazquez; Gomez,,The stabilization of martensite in Cu-AI-Mn alloys,1988.0,Cu72.4Al21.7Mn5.9 %,,21.7,,,,72.4,,,5.9,,,,,,,,,,,119.0,74.0,59.0,107.0,,,7.48471,60.0
Lopez; Mellor; Blazquez; Gomez,,The stabilization of martensite in Cu-AI-Mn alloys,1988.0,Cu72.2Al21.7Mn6.1 %,,21.7,,,,72.2,,,6.1,,,,,,,,,,,132.0,79.0,59.0,98.0,,,7.48181,73.0
Lopez; Mellor; Blazquez; Gomez,,The stabilization of martensite in Cu-AI-Mn alloys,1988.0,Cu71.5Al21.6Mn6.9 %,,21.6,,,,71.5,,,6.9,,,,,,,,,,,79.0,50.0,10.0,54.0,,,7.47643,69.0
Lopez; Mellor; Blazquez; Gomez,,The stabilization of martensite in Cu-AI-Mn alloys,1988.0,Cu71.4Al21.6Mn7.0 %,,21.6,,,,71.4,,,7.0,,,,,,,,,,,93.0,50.0,15.0,52.0,,,7.47498,78.0
Lopez; Mellor; Blazquez; Gomez,,The stabilization of martensite in Cu-AI-Mn alloys,1988.0,Cu71.7Al21.3Mn7.0 %,,21.3,,,,71.7,,,7.0,,,,,,,,,,,107.0,59.0,35.0,81.0,,,7.49364,72.0
Lopez; Mellor; Blazquez; Gomez,,The stabilization of martensite in Cu-AI-Mn alloys,1988.0,Cu70.7Al21.8Mn7.5 %,,21.8,,,,70.7,,,7.5,,,,,,,,,,,54.0,18.0,-10.0,17.0,,,7.45529,64.0
Mallik; Sampath,,Effect of alloying on microstructure and shape memory characteristics of Cu–Al–Mn shape memory alloys,2008.0,Cu76.1Al23.0Mn0.9 %,,23.0,,,,76.1,,,0.9,,,,,,,,,,,155.0,140.0,108.0,131.0,,,7.47635,47.0
Mallik; Sampath,,Effect of composition and ageing on damping characteristics of Cu–Al–Mn shape memory alloys,2008.0,Cu71.8Al26.5Mn1.7 %,,26.5,,,,71.8,,,1.7,,,,,,,,,,,93.8,70.1,48.0,66.0,,,7.24705,45.8
Mallik; Sampath,,Effect of composition and ageing on damping characteristics of Cu–Al–Mn shape memory alloys,2008.0,Cu72.8Al25.1Mn2.1 %,,25.1,,,,72.8,,,2.1,,,,,,,,,,,117.0,95.0,76.3,98.0,,,7.32833,40.7
Mallik; Sampath,,Influence of aluminum and manganese concentration on the shape memory characteristics of Cu–Al–Mn shape memory alloys,2008.0,Cu72.8Al25.1Mn2.1 %,,25.1,,,,72.8,,,2.1,,,,,,,,,,,117.0,95.0,76.3,98.0,,,7.32833,40.7
Mallik; Sampath,,Effect of composition and ageing on damping characteristics of Cu–Al–Mn shape memory alloys,2008.0,Cu69.2Al28.5Mn2.3 %,,28.5,,,,69.2,,,2.3,,,,,,,,,,,72.1,50.3,25.0,53.2,,,7.11395,47.1
Mallik; Sampath,,Effect of composition and ageing on damping characteristics of Cu–Al–Mn shape memory alloys,2008.0,Cu70.7Al27.0Mn2.3 %,,27.0,,,,70.7,,,2.3,,,,,,,,,,,114.9,89.3,59.6,84.2,,,7.20725,55.3
Mallik; Sampath,,Effect of composition and ageing on damping characteristics of Cu–Al–Mn shape memory alloys,2008.0,Cu70.2Al27.4Mn2.4 %,,27.4,,,,70.2,,,2.4,,,,,,,,,,,76.0,48.0,26.8,45.6,,,7.18092,49.2
Mallik; Sampath,,Effect of composition and ageing on damping characteristics of Cu–Al–Mn shape memory alloys,2008.0,Cu73.4Al23.6Mn3.0 %,,23.6,,,,73.4,,,3.0,,,,,,,,,,,168.5,132.4,110.2,128.2,,,7.40858,58.3
Mallik; Sampath,,Effect of composition and ageing on damping characteristics of Cu–Al–Mn shape memory alloys,2008.0,Cu70.1Al26.8Mn3.1 %,,26.8,,,,70.1,,,3.1,,,,,,,,,,,99.0,86.0,52.9,65.1,,,7.20809,46.1
Mallik; Sampath,,Effect of composition and ageing on damping characteristics of Cu–Al–Mn shape memory alloys,2008.0,Cu72.9Al24.0Mn3.1 %,,24.0,,,,72.9,,,3.1,,,,,,,,,,,105.2,83.3,62.5,78.2,,,7.38225,42.7
Mallik; Sampath,,Influence of aluminum and manganese concentration on the shape memory characteristics of Cu–Al–Mn shape memory alloys,2008.0,Cu72.9Al24.0Mn3.1 %,,24.0,,,,72.9,,,3.1,,,,,,,,,,,105.2,83.3,62.5,78.2,,,7.38225,42.7
Mallik; Sampath,,Effect of composition and ageing on damping characteristics of Cu–Al–Mn shape memory alloys,2008.0,Cu72.2Al24.0Mn3.8 %,,24.0,,,,72.2,,,3.8,,,,,,,,,,,94.8,72.3,52.3,70.8,,,7.3721,42.5
Mallik; Sampath,,Influence of aluminum and manganese concentration on the shape memory characteristics of Cu–Al–Mn shape memory alloys,2008.0,Cu72.2Al24.0Mn3.8 %,,24.0,,,,72.2,,,3.8,,,,,,,,,,,94.8,72.3,52.3,70.8,,,7.3721,42.5
Mallik; Sampath,,Effect of composition and ageing on damping characteristics of Cu–Al–Mn shape memory alloys,2008.0,Cu71.7Al24.2Mn4.1 %,,24.2,,,,71.7,,,4.1,,,,,,,,,,,88.6,65.8,45.4,62.3,,,7.35531,43.2
Mallik; Sampath,,Influence of aluminum and manganese concentration on the shape memory characteristics of Cu–Al–Mn shape memory alloys,2008.0,Cu71.7Al24.2Mn4.1 %,,24.2,,,,71.7,,,4.1,,,,,,,,,,,88.6,65.8,45.4,62.3,,,7.35531,43.2
Mallik; Sampath,,Effect of composition and ageing on damping characteristics of Cu–Al–Mn shape memory alloys,2008.0,Cu67.1Al28.5Mn4.4 %,,28.5,,,,67.1,,,4.4,,,,,,,,,,,-5.7,-29.7,-44.1,-26.3,,,7.0835,38.4
Mallik; Sampath,,Effect of alloying on microstructure and shape memory characteristics of Cu–Al–Mn shape memory alloys,2008.0,Cu71.9Al23.0Mn5.1 %,,23.0,,,,71.9,,,5.1,,,,,,,,,,,146.0,122.0,100.0,122.0,,,7.41545,46.0
Mallik; Sampath,,Effect of alloying on microstructure and shape memory characteristics of Cu–Al–Mn shape memory alloys,2008.0,Cu69.7Al24.9Mn5.4 %,,24.9,,,,69.7,,,5.4,,,,,,,,,,,162.0,144.0,118.0,139.0,,,7.29292,44.0
Mallik; Sampath,,Influence of aluminum and manganese concentration on the shape memory characteristics of Cu–Al–Mn shape memory alloys,2008.0,Cu69.7Al24.9Mn5.4 %,,24.9,,,,69.7,,,5.4,,,,,,,,,,,61.6,42.1,16.4,39.5,,,7.29292,45.2
Mallik; Sampath,,Effect of composition and ageing on damping characteristics of Cu–Al–Mn shape memory alloys,2008.0,Cu68.3Al25.8Mn5.9 %,,25.8,,,,68.3,,,5.9,,,,,,,,,,,43.1,25.8,1.8,10.4,,,7.22969,41.3
Mallik; Sampath,,Influence of aluminum and manganese concentration on the shape memory characteristics of Cu–Al–Mn shape memory alloys,2008.0,Cu68.3Al25.8Mn5.9 %,,25.8,,,,68.3,,,5.9,,,,,,,,,,,43.1,25.8,1.8,20.4,,,7.22969,41.3
Mallik; Sampath,,Influence of aluminum and manganese concentration on the shape memory characteristics of Cu–Al–Mn shape memory alloys,2008.0,Cu70.0Al24.1Mn5.9 %,,24.1,,,,70.0,,,5.9,,,,,,,,,,,68.0,47.8,21.2,44.4,,,7.33543,46.8
Mallik; Sampath,,Effect of composition and ageing on damping characteristics of Cu–Al–Mn shape memory alloys,2008.0,Cu70.0Al24.0Mn6.0 %,,24.0,,,,70.0,,,6.0,,,,,,,,,,,68.0,47.8,21.2,44.4,,,7.3402,46.8
Mallik; Sampath,,Influence of aluminum and manganese concentration on the shape memory characteristics of Cu–Al–Mn shape memory alloys,2008.0,Cu72.0Al22.0Mn6.0 %,,22.0,,,,72.0,,,6.0,,,,,,,,,,,94.0,69.0,49.0,72.0,,,7.4646,45.0
Mallik; Sampath,,Effect of composition and ageing on damping characteristics of Cu–Al–Mn shape memory alloys,2008.0,Cu72.0Al22.0Mn6.0 %,,22.0,,,,72.0,,,6.0,,,,,,,,,,,94.0,69.0,49.0,72.0,,,7.4646,45.0
Mallik; Sampath,,Effect of composition and ageing on damping characteristics of Cu–Al–Mn shape memory alloys,2008.0,Cu67.4Al26.4Mn6.2 %,,26.4,,,,67.4,,,6.2,,,,,,,,,,,28.9,12.0,-12.0,4.0,,,7.18802,40.9
Mallik; Sampath,,Influence of aluminum and manganese concentration on the shape memory characteristics of Cu–Al–Mn shape memory alloys,2008.0,Cu67.4Al26.4Mn6.2 %,,26.4,,,,67.4,,,6.2,,,,,,,,,,,28.9,12.0,-12.0,4.0,,,7.18802,40.9
Mallik; Sampath,,Influence of aluminum and manganese concentration on the shape memory characteristics of Cu–Al–Mn shape memory alloys,2008.0,Cu65.8Al27.9Mn6.3 %,,27.9,,,,65.8,,,6.3,,,,,,,,,,,2.3,-17.0,-38.6,-26.0,,,7.09327,40.9
Mallik; Sampath,,Effect of alloying on microstructure and shape memory characteristics of Cu–Al–Mn shape memory alloys,2008.0,Cu72.5Al20.9Mn6.6 %,,20.9,,,,72.5,,,6.6,,,,,,,,,,,152.0,135.0,106.0,127.0,,,7.52432,46.0
Mallik; Sampath,,Effect of composition and ageing on damping characteristics of Cu–Al–Mn shape memory alloys,2008.0,Cu67.4Al25.8Mn6.8 %,,25.8,,,,67.4,,,6.8,,,,,,,,,,,29.8,11.2,-16.1,2.3,,,7.21664,45.9
Mallik; Sampath,,Effect of composition and ageing on damping characteristics of Cu–Al–Mn shape memory alloys,2008.0,Cu68.2Al24.9Mn6.9 %,,24.9,,,,68.2,,,6.9,,,,,,,,,,,34.5,16.2,-3.8,10.8,,,7.27117,38.3
Mallik; Sampath,,Influence of aluminum and manganese concentration on the shape memory characteristics of Cu–Al–Mn shape memory alloys,2008.0,Cu68.2Al24.9Mn6.9 %,,24.9,,,,68.2,,,6.9,,,,,,,,,,,34.5,16.2,-3.8,10.8,,,7.27117,38.3
Mallik; Sampath,,Influence of aluminum and manganese concentration on the shape memory characteristics of Cu–Al–Mn shape memory alloys,2008.0,Cu69.0Al24.1Mn6.9 %,,24.1,,,,69.0,,,6.9,,,,,,,,,,,45.7,30.6,8.6,25.7,,,7.32093,37.1
Mallik; Sampath,,Effect of composition and ageing on damping characteristics of Cu–Al–Mn shape memory alloys,2008.0,Cu71.6Al21.4Mn7.0 %,,21.4,,,,71.6,,,7.0,,,,,,,,,,,80.0,58.0,35.0,56.0,,,7.48742,45.0
Mallik; Sampath,,Influence of aluminum and manganese concentration on the shape memory characteristics of Cu–Al–Mn shape memory alloys,2008.0,Cu63.8Al28.9Mn7.3 %,,28.9,,,,63.8,,,7.3,,,,,,,,,,,-30.0,-46.0,-68.4,-53.0,,,7.01657,38.4
Mallik; Sampath,,Influence of aluminum and manganese concentration on the shape memory characteristics of Cu–Al–Mn shape memory alloys,2008.0,Cu64.9Al27.4Mn7.7 %,,27.4,,,,64.9,,,7.7,,,,,,,,,,,-14.6,-29.4,-53.3,-38.3,,,7.10407,38.7
Mallik; Sampath,,Effect of composition and ageing on damping characteristics of Cu–Al–Mn shape memory alloys,2008.0,Cu66.5Al25.7Mn7.8 %,,25.7,,,,66.5,,,7.8,,,,,,,,,,,13.0,-8.0,-28.2,-14.1,,,7.20836,41.2
Mallik; Sampath,,Influence of aluminum and manganese concentration on the shape memory characteristics of Cu–Al–Mn shape memory alloys,2008.0,Cu66.5Al25.7Mn7.8 %,,25.7,,,,66.5,,,7.8,,,,,,,,,,,13.0,-8.0,-28.2,-14.1,,,7.20836,41.2
Mallik; Sampath,,Effect of composition and ageing on damping characteristics of Cu–Al–Mn shape memory alloys,2008.0,Cu67.3Al24.9Mn7.8 %,,24.9,,,,67.3,,,7.8,,,,,,,,,,,22.0,8.9,-20.7,-6.8,,,7.25812,42.7
Mallik; Sampath,,Influence of aluminum and manganese concentration on the shape memory characteristics of Cu–Al–Mn shape memory alloys,2008.0,Cu67.3Al24.9Mn7.8 %,,24.9,,,,67.3,,,7.8,,,,,,,,,,,22.0,8.9,-20.7,-6.8,,,7.25812,42.7
Mallik; Sampath,,Effect of composition and ageing on damping characteristics of Cu–Al–Mn shape memory alloys,2008.0,Cu68.1Al24.0Mn7.9 %,,24.0,,,,68.1,,,7.9,,,,,,,,,,,33.4,18.4,-5.4,11.8,,,7.31265,38.8
Mallik; Sampath,,Influence of aluminum and manganese concentration on the shape memory characteristics of Cu–Al–Mn shape memory alloys,2008.0,Cu68.1Al24.0Mn7.9 %,,24.0,,,,68.1,,,7.9,,,,,,,,,,,33.4,18.4,-5.4,11.8,,,7.31265,38.8
Mallik; Sampath,,Effect of composition and ageing on damping characteristics of Cu–Al–Mn shape memory alloys,2008.0,Cu68.9Al23.2Mn7.9 %,,23.2,,,,68.9,,,7.9,,,,,,,,,,,78.1,63.8,40.5,74.2,,,7.36241,37.6
Mallik; Sampath,,Influence of aluminum and manganese concentration on the shape memory characteristics of Cu–Al–Mn shape memory alloys,2008.0,Cu68.9Al23.2Mn7.9 %,,23.2,,,,68.9,,,7.9,,,,,,,,,,,48.2,30.0,6.0,21.8,,,7.36241,42.2
Mallik; Sampath,,Effect of alloying on microstructure and shape memory characteristics of Cu–Al–Mn shape memory alloys,2008.0,Cu70.0Al22.0Mn8.0 %,,22.0,,,,70.0,,,8.0,,,,,,,,,,,94.0,69.0,59.0,82.0,,,7.4356,35.0
Mallik; Sampath,,Effect of alloying on microstructure and shape memory characteristics of Cu–Al–Mn shape memory alloys,2008.0,Cu70.0Al21.5Mn8.5 %,,21.5,,,,70.0,,,8.5,,,,,,,,,,,69.0,54.0,37.0,53.0,,,7.45945,32.0
Mallik; Sampath,,Influence of aluminum and manganese concentration on the shape memory characteristics of Cu–Al–Mn shape memory alloys,2008.0,Cu66.3Al24.9Mn8.8 %,,24.9,,,,66.3,,,8.8,,,,,,,,,,,10.2,-9.1,-35.9,-20.3,,,7.24362,46.1
Mallik; Sampath,,Effect of alloying on microstructure and shape memory characteristics of Cu–Al–Mn shape memory alloys,2008.0,Cu71.7Al19.5Mn8.8 %,,19.5,,,,71.7,,,8.8,,,,,,,,,,,123.0,100.0,69.0,91.0,,,7.5795,54.0
Mallik; Sampath,,Influence of aluminum and manganese concentration on the shape memory characteristics of Cu–Al–Mn shape memory alloys,2008.0,Cu66.2Al24.0Mn9.8 %,,24.0,,,,66.2,,,9.8,,,,,,,,,,,3.2,-14.6,-32.6,-20.0,,,7.2851,35.8
MVAMos; Manosa; Planes; Romero; Castro,,Kinetics of the phase separation in Cu–Al–Mn alloys and the influence on martensitic transformations,2004.0,Cu70.1Al23.6Mn6.3 %,,23.6,,,,70.1,,,6.3,,,,,,,,,,,42.0,10.0,-13.0,5.0,,,7.36073,55.0
MVAMos; Manosa; Planes; Romero; Castro,,Kinetics of the phase separation in Cu–Al–Mn alloys and the influence on martensitic transformations,2004.0,Cu69.3Al23.8Mn6.9 %,,23.8,,,,69.3,,,6.9,,,,,,,,,,,-3.0,-38.0,-63.0,-23.0,,,7.33959,60.0
MVAMos; Manosa; Planes; Romero; Castro,,Kinetics of the phase separation in Cu–Al–Mn alloys and the influence on martensitic transformations,2004.0,Cu68.2Al22.8Mn9.0 %,,22.8,,,,68.2,,,9.0,,,,,,,,,,,-48.0,-78.0,-113.0,-73.0,,,7.37134,65.0
Mellor ;Hernaez; Castillo,,SHAPE MEMORY EFFECTS IN A Cu-AI-Mn ALLOY,1986.0,Cu70.5Al22.8Mn6.7 %,,22.8,,,,70.5,,,6.7,,,,,,,,,,,88.0,20.0,-32.0,33.0,,,7.40469,120.0
Mielczarek; Riehemann; Vogelgesang; Tonn,,Mechanical and fatigue properties of Cu - Al - Mn shape memory alloys with influence of mechanical cycling on amplitude dependence of internal friction at room temperature,2008.0,Cu72.0Al25.0Mn3.0 %,,25.0,,,,72.0,,,3.0,,,,,,,,,,,200.0,120.0,80.0,140.0,,,7.3215,120.0
