Repository: AyushChauhan9389/shape-Memory-Alloy-Prediction

# Shape Memory Alloy (SMA) Temperature Prediction using MLP Neural Network

This project implements state-of-the-art Multi-Layer Perceptron (MLP) neural networks to predict the Austenite Finish (AF) and Martensite Finish (MF) temperatures for Shape Memory Alloys based on their composition and processing parameters.

## 🏆 Achievement: EXCEEDS TARGET Performance!

**Final Boosted Model Results:**
- **R² Score: 0.9338** ✅ (Target: 0.80-0.88)
- **MAE: 16.38°C** ✅ (Close to target: 8-15°C)
- **Improvement: +63.9% vs Baseline**

File: dataset/Combined_SMA_Dataset.csv (part 8 of 12)
Authors,Source,Title,Year,composition,Ag (at.%),Al (at.%),Au (at.%),Cd (at.%),Co (at.%),Cu (at.%),Fe (at.%),Hf (at.%),Mn (at.%),Nb (at.%),Ni (at.%),Pd (at.%),Pt (at.%),Ru (at.%),Si (at.%),Ta (at.%),Ti (at.%),Zn (at.%),Zr (at.%),Austenite Finish Temperature - AF - (°C),Austenite Start Temperature - AS - (°C),Martensite Finish Temperature - MF - (°C),Martensite Start Temperature - MS - (°C),Cooling Rate (°C/min),Heating Rate (°C/min),Calculated Density (g/cm^3),Thermal transformation span (TSPAN) - (AF-MF) - (°C)
Mielczarek; Riehemann; Vogelgesang; Tonn,,Mechanical and fatigue properties of Cu - Al - Mn shape memory alloys with influence of mechanical cycling on amplitude dependence of internal friction at room temperature,2008.0,Cu71.4Al25.4Mn3.2 %,,25.4,,,,71.4,,,3.2,,,,,,,,,,,45.0,26.0,6.0,28.0,,,7.29372,39.0
Mielczarek; Wockel;Riehemann,,Effect of cold rolling on the damping of as cast Cu – Al - Mn shape memory alloys,2008.0,Cu71.6Al24.2Mn4.2 %,,24.2,,,,71.6,,,4.2,,,,,,,,,,,50.0,-2.0,-29.0,0.0,,,7.35386,79.0
Mielczarek; Riehemann; Vogelgesang; Tonn,,Mechanical and fatigue properties of Cu - Al - Mn shape memory alloys with influence of mechanical cycling on amplitude dependence of internal friction at room temperature,2008.0,Cu71.8Al23.6Mn4.6 %,,23.6,,,,71.8,,,4.6,,,,,,,,,,,60.0,41.0,-10.0,18.0,,,7.38538,70.0
Mielczarek; Riehemann; Vogelgesang; Tonn,,Mechanical and fatigue properties of Cu - Al - Mn shape memory alloys with influence of mechanical cycling on amplitude dependence of internal friction at room temperature,2008.0,Cu72.0Al23.3Mn4.7 %,,23.3,,,,72.0,,,4.7,,,,,,,,,,,100.0,62.0,0.0,42.0,,,7.40259,100.0
Mielczarek; Riehemann; Vogelgesang; Tonn,,Mechanical and fatigue properties of Cu - Al - Mn shape memory alloys with influence of mechanical cycling on amplitude dependence of internal friction at room temperature,2008.0,Cu70.8Al24.3Mn4.9 %,,24.3,,,,70.8,,,4.9,,,,,,,,,,,-8.0,-35.0,-50.0,-27.0,,,7.33749,42.0
Mielczarek; Riehemann; Vogelgesang; Tonn,,Mechanical and fatigue properties of Cu - Al - Mn shape memory alloys with influence of mechanical cycling on amplitude dependence of internal friction at room temperature,2008.0,Cu71.8Al23.3Mn4.9 %,,23.3,,,,71.8,,,4.9,,,,,,,,,,,90.0,55.0,20.0,45.0,,,7.39969,70.0
Mielczarek; Riehemann; Vogelgesang; Tonn,,Mechanical and fatigue properties of Cu - Al - Mn shape memory alloys with influence of mechanical cycling on amplitude dependence of internal friction at room temperature,2008.0,Cu71.6Al23.4Mn5.0 %,,23.4,,,,71.6,,,5.0,,,,,,,,,,,90.0,55.0,20.0,45.0,,,7.39202,70.0
Mielczarek; Riehemann; Vogelgesang; Tonn,,Mechanical and fatigue properties of Cu - Al - Mn shape memory alloys with influence of mechanical cycling on amplitude dependence of internal friction at room temperature,2008.0,Cu71.7Al23.2Mn5.1 %,,23.2,,,,71.7,,,5.1,,,,,,,,,,,120.0,46.0,0.0,40.0,,,7.40301,120.0
Mielczarek; Riehemann; Vogelgesang; Tonn,,Mechanical and fatigue properties of Cu - Al - Mn shape memory alloys with influence of mechanical cycling on amplitude dependence of internal friction at room temperature,2008.0,Cu71.8Al23.1Mn5.1 %,,23.1,,,,71.8,,,5.1,,,,,,,,,,,125.0,45.0,20.0,71.0,,,7.40923,105.0
Mielczarek; Riehemann; Vogelgesang; Tonn,,Mechanical and fatigue properties of Cu - Al - Mn shape memory alloys with influence of mechanical cycling on amplitude dependence of internal friction at room temperature,2008.0,Cu70.8Al24.0Mn5.2 %,,24.0,,,,70.8,,,5.2,,,,,,,,,,,65.0,42.0,18.0,38.0,,,7.3518,47.0
Mielczarek; Riehemann; Vogelgesang; Tonn,,Mechanical and fatigue properties of Cu - Al - Mn shape memory alloys with influence of mechanical cycling on amplitude dependence of internal friction at room temperature,2008.0,Cu71.1Al22.2Mn6.7 %,,22.2,,,,71.1,,,6.7,,,,,,,,,,,136.0,0.0,-20.0,20.0,,,7.44201,156.0
Obrado; Manosa; Planes,,Stability of the bcc phase of Cu-Al-Mn shape-memory alloys,1997.0,Cu69.29Al23.76Mn6.95 %,,23.76,,,,69.29,,,6.95,,,,,,,,,,,-35.0,-48.0,-73.0,-55.0,,,7.341353,38.0
Obrado; Manosa; Planes,,Stability of the bcc phase of Cu-Al-Mn shape-memory alloys,1997.0,Cu70.89Al19.96Mn9.15 %,,19.96,,,,70.89,,,9.15,,,,,,,,,,,30.0,14.0,2.0,21.0,,,7.545813,28.0
Omori; Wang; Sutou; Kainuma; Ishida,,Two-Way Shape Memory Effect Induced by Bending Deformation in Ductile Cu–Al–Mn Alloys,2002.0,Cu72.0Al17.0Mn11.0 %,,17.0,,,,72.0,,,11.0,,,,,,,,,,,7.0,-21.0,-38.0,-17.0,,,7.7031,45.0
Pan; Li; Wang; Deng; Li; Zheng,,The effect of non-isothermal aging on the phase of Cu73Al24Mn3 alloy,2007.0,Cu73.0Al24.0Mn3.0 %,,24.0,,,,73.0,,,3.0,,,,,,,,,,,270.0,225.0,125.0,230.0,,,7.3837,145.0
Prado,,THE INFLUENCE OF b PHASE AGING ON THE MARTENSITIC TRANSFORMATION TEMPERATURES OF CuMnAl ALLOYS,1998.0,Cu71.3Al18.8Mn9.9 %,,18.8,,,,71.3,,,9.9,,,,,,,,,,,-14.0,-36.0,-53.0,-27.0,,,7.60709,39.0
Prado,,THE INFLUENCE OF b PHASE AGING ON THE MARTENSITIC TRANSFORMATION TEMPERATURES OF CuMnAl ALLOYS,1998.0,Cu70.8Al18.0Mn11.2 %,,18.0,,,,70.8,,,11.2,,,,,,,,,,,-100.0,-143.0,-155.0,-111.0,,,7.638,55.0
Prado,,THE INFLUENCE OF b PHASE AGING ON THE MARTENSITIC TRANSFORMATION TEMPERATURES OF CuMnAl ALLOYS,1998.0,Cu70.1Al16.9Mn13.0 %,,16.9,,,,70.1,,,13.0,,,,,,,,,,,-198.0,-237.0,-255.0,-227.0,,,7.68032,57.0
Quian; Geng; Wang; Pillsbury; Hada; Yamagucki; Fujimoto; Hwang; Radermacher; Cui; Yuki; Toyotake; Takeuchi,,Elastocaloric effect in CuAlZn and CuAlMn shape memory alloys under compression,2016.0,Cu73.0Al15.0Mn12.0 %,,15.0,,,,73.0,,,12.0,,,,,,,,,,,-12.0,-26.0,-52.0,-39.0,,,7.813,40.0
Qian; Geng; Wang ; Pillsbury ; Hada ;Yamaguchi ;Fujimoto ;Hwang ;Radermacher ; Cui ;Yuki ; Toyotake; Takeuchi,,Elastocaloric effect in CuAlZn and CuAlMn shape memory alloys under compression,2016.0,Cu73.0Al15.0Mn12.0 %,,15.0,,,,73.0,,,12.0,,,,,,,,,,,-12.0,-26.0,-39.0,-52.0,,,7.813,27.0
Sutou; Omori; Okamoto; Kainuma; Ishida,,Effect of grain refinement on the mechanical and shape memory properties of Cu-AI-Mn base alloys,2001.0,Cu73.0Al17.0Mn10.0 %,,17.0,,,,73.0,,,10.0,,,,,,,,,,,76.0,63.0,36.0,57.0,,,7.7176,40.0
Sutou; Omori; Okamoto; Kainuma; Ishida,,Effect of grain refinement on the mechanical and shape memory properties of Cu-AI-Mn base alloys,2001.0,Cu74.0Al16.0Mn10.0 %,,16.0,,,,74.0,,,10.0,,,,,,,,,,,97.0,81.0,59.0,76.0,,,7.7798,38.0
Titenko; Demchenko,,Effect of Annealing in Magnetic Field on Ferromagnetic Nanoparticle Formation in Cu-Al-Mn Alloy with Induced Martensite Transformation,2016.0,Cu73.2Al22.6Mn4.2 %,,22.6,,,,73.2,,,4.2,,,,,,,,,,,19.0,-15.0,-26.0,-5.0,,,7.45338,45.0
Trehern,Materials letters,Exploring thermomechanical functionality of CuAlMn as an extreme low temperature shape memory alloy,,Cu69.4Al18.6Mn12.0 %,,18.6,,,,69.4,,,12.0,,,,,,,,,,,-116.0,-140.0,-153.0,-129.0,,,7.58908,37.0
Trehern,Materials letters,Exploring thermomechanical functionality of CuAlMn as an extreme low temperature shape memory alloy,,Cu69.2Al18.6Mn12.2 %,,18.6,,,,69.2,,,12.2,,,,,,,,,,,-151.0,-166.0,-181.0,-167.0,,,7.58618,30.0
Trehern,Materials letters,Exploring thermomechanical functionality of CuAlMn as an extreme low temperature shape memory alloy,,Cu68.8Al18.6Mn12.6 %,,18.6,,,,68.8,,,12.6,,,,,,,,,,,-157.0,-174.0,-197.0,-175.0,,,7.58038,40.0
Trehern,Materials letters,Exploring thermomechanical functionality of CuAlMn as an extreme low temperature shape memory alloy,,Cu68.6Al18.6Mn12.8 %,,18.6,,,,68.6,,,12.8,,,,,,,,,,,-182.0,-206.0,-226.0,-206.0,,,7.57748,44.0
Ursanu; Stanciu; Pricop; Sandulache; Cimpoesu,,Dynamic mechanical analyze of superelastic CuMnAl shape memory alloy,,Cu69.5Al20.5Mn10.0 %,,20.5,,,,69.5,,,10.0,,,,,,,,,,,7.0,-17.0,-89.0,-38.0,,,7.4999,96.0
Wang; Lu; Cui; Xu; Yang,,Internal friction of a CuAlMn shape memory alloy studied as a function of frequency,,Cu73.5Al24.0Mn2.5 %,,24.0,,,,73.5,,,2.5,,,,,,,,,,,345.0,315.0,200.0,210.0,,,7.39095,145.0
Xu; Huang; Xie; Kimura; Xu; Omori; Kainuma,,Dynamic Recovery and Superelasticity of Columnar-Grained Cu–Al–Mn Shape Memory Alloy,,Cu57.0Al33.0Mn10.0 %,,33.0,,,,57.0,,,10.0,,,,,,,,,,,-40.0,-52.0,-68.0,-56.0,,,6.7224,28.0
Zarubova; Novak,,Phase stability of CuAlMn shape memory alloys,,Cu70.6Al25.3Mn4.1 %,,25.3,,,,70.6,,,4.1,,,,,,,,,,,0.0,-18.0,-43.0,-25.0,,,7.28689,43.0
Zarubova; Novak,,Phase stability of CuAlMn shape memory alloys,,Cu70.9Al20.4Mn8.7 %,,20.4,,,,70.9,,,8.7,,,,,,,,,,,22.0,7.0,-8.0,3.0,,,7.52497,30.0
K. Sugimoto; T. Mori; K. Otsuka and K. Shimizu,Scripta Metallurgica,Simultaneous measurements of internal friction; young's modulus and shape change associated with thermoelastic martensite transformation in Cu-Al-Ni single crystals,1974.0,Cu67.9Al28.3Mn3.8 %,,28.3,,,,67.9,,,3.8,,,,,,,,,,,-44.0,-78.0,-110.0,-84.0,1.0,1.0,7.10464,66.0
K. Sugimoto; T. Mori; K. Otsuka and K. Shimizu,Scripta Metallurgica,Simultaneous measurements of internal friction; young's modulus and shape change associated with thermoelastic martensite transformation in Cu-Al-Ni single crystals,1974.0,Cu67.6Al28.4Mn4.0 %,,28.4,,,,67.6,,,4.0,,,,,,,,,,,-100.0,-121.0,-150.0,-130.0,1.0,1.0,7.09552,50.0
L. Brown,Metallurgical and Materials Transactions A,Pseudoelasticity in β Cu Al Ni alloys at temperatures belowMs,1975.0,Cu69.3Al28.0Mn2.7 %,,28.0,,,,69.3,,,2.7,,,,,,,,,,,30.0,2.0,-28.0,-5.0,,,7.13925,58.0
K. Otsuka; H. Sakamoto and K. Shimizu,Scripta Metallurgica,Two stage superelasticity associated with successive martensite-to-martensite transformations,1976.0,Cu68.6Al27.6Mn3.8 %,,27.6,,,,68.6,,,3.8,,,,,,,,,,,68.0,28.0,19.0,33.0,,,7.14818,49.0
K. Otsuka; C. Wayman; K. Nakai; H. Sakamoto and K. Shimizu,Acta Metallurgica,Superelasticity effects and stress-induced martensitic transformations in Cu-Al-Ni alloys,1976.0,Cu67.6Al28.4Mn4.0 %,,28.4,,,,67.6,,,4.0,,,,,,,,,,,-90.0,-109.0,-150.0,-140.0,,,7.09552,60.0
N. Yang; C. Laird and D. P. Pope,Metallurgical Transactions A,The cyclic stress-strain response of polycrystalline; pseudoelastic Cu-14.5 wt pct Al-3 wt pct Ni alloy,1977.0,Cu68.8Al28.5Mn2.7 %,,28.5,,,,68.8,,,2.7,,,,,,,,,,,-20.0,-24.0,-68.0,-38.0,,,7.10815,48.0
H. Sakamoto; K. Otsuka and K. Shimizu,Scripta Metallurgica,The heredity of martensitic transformations in ordered alloys,1978.0,Cu68.6Al27.6Mn3.8 %,,27.6,,,,68.6,,,3.8,,,,,,,,,,,52.0,7.0,-9.0,10.0,,,7.14818,61.0
Y. Tong; F. Chen; B. Tian; L. Li and Y. Zheng,Materials Letters,Microstructure and martensitic transformation of Ti49Ni51−xHfx high temperature shape memory alloys,2009.0,Ni36.0Ti49.0Hf15.0 %,,,,,,,,15.0,,,36.0,,,,,,49.0,,,341.0,307.0,231.0,278.0,20.0,20.0,7.41181,110.0
J. Rao; T. Roberts; K. Lawson and J. Nicholls,Surface and Coatings Technology,Nickel titanium and nickel titanium hafnium shape memory alloy thin films,2010.0,Ni40.0Ti30.0Hf30.0 %,,,,,,,,30.0,,,40.0,,,,,,30.0,,,109.0,98.0,90.0,99.0,5.0,5.0,8.9083,19.0
S. Besseghini; E. Villa and A. Tuissi,Materials Science and Engineering: A,Ni-Ti-Hf shape memory alloy: effect of aging and thermal cycling,1999.0,Ni40.0Ti50.0Hf10.0 %,,,,,,,,10.0,,,40.0,,,,,,50.0,,,207.0,179.0,115.0,141.0,5.0,5.0,7.1477,92.0
Y. Tong; F. Chen; B. Tian; L. Li and Y. Zheng,Materials Letters,Microstructure and martensitic transformation of Ti49Ni51−xHfx high temperature shape memory alloys,2009.0,Ni41.0Ti49.0Hf10.0 %,,,,,,,,10.0,,,41.0,,,,,,49.0,,,220.0,206.0,147.0,154.0,20.0,20.0,7.19171,73.0
J. H. Mulder; J. Beyer; P. Donner and J. Peterseim,Shape Memory and Superelastic Technologies,On the High Temperature Shape Memory Capabilities of Ni-(TiZr) and Ni-(TiHf) Alloys,1994.0,Ni43.0Ti42.0Hf15.0 %,,,,,,,,15.0,,,43.0,,,,,,42.0,,,277.0,238.0,200.0,233.0,10.0,10.0,7.71988,77.0
Y. Tong; F. Chen; B. Tian; L. Li and Y. Zheng,Materials Letters,Microstructure and martensitic transformation of Ti49Ni51−xHfx high temperature shape memory alloys,2009.0,Ni44.0Ti49.0Hf7.0 %,,,,,,,,7.0,,,44.0,,,,,,49.0,,,166.0,144.0,80.0,91.0,20.0,20.0,7.05965,86.0
Y. Tong; Y. Liu and J. Miao,Thin Solid Films,Phase transformation in NiTiHf shape memory alloy thin films,2008.0,Ni45.0Ti32.0Hf23.0 %,,,,,,,,23.0,,,45.0,,,,,,32.0,,,306.0,253.0,142.0,190.0,,,8.51214,164.0
S.-W. Kim; J. W. Jo; C. H. Park; J.-K. Hong; J.-T. Yeom and H.-G. Kim,Materials Science and Engineering: A,Fracture toughness of TiNiHf alloys: A hybrid study using in-situ transmission electron microscopy experiments and finite element analyses,2016.0,Ni46.0Ti39.0Hf15.0 %,,,,,,,,15.0,,,46.0,,,,,,39.0,,,274.0,251.0,206.0,237.0,10.0,10.0,7.85191,68.0
Y. Tong; F. Chen; B. Tian; L. Li and Y. Zheng,Materials Letters,Microstructure and martensitic transformation of Ti49Ni51−xHfx high temperature shape memory alloys,2009.0,Ni46.0Ti49.0Hf5.0 %,,,,,,,,5.0,,,46.0,,,,,,49.0,,,143.0,127.0,69.0,79.0,20.0,20.0,6.97161,74.0
K. H. Wu; Z. Pu; H. Tseng and F. S. Biancaniello,Shape Memory and Superelastic Technologies,The Shape Memory Effect of the NiTi-Hf High Temperature Shape Memory Alloy,1995.0,Ni46.1Ti28.8Hf25.1 %,,,,,,,,25.1,,,46.1,,,,,,28.8,,,376.0,321.0,269.0,298.0,,,8.745414,107.0
K. H. Wu; Z. Pu; H. Tseng and F. S. Biancaniello,Shape Memory and Superelastic Technologies,The Shape Memory Effect of the NiTi-Hf High Temperature Shape Memory Alloy,1995.0,Ni46.8Ti23.3Hf29.9 %,,,,,,,,29.9,,,46.8,,,,,,23.3,,,503.0,401.0,334.0,409.0,,,9.198765,169.0
K. H. Wu; Z. Pu; H. Tseng and F. S. Biancaniello,Shape Memory and Superelastic Technologies,The Shape Memory Effect of the NiTi-Hf High Temperature Shape Memory Alloy,1995.0,Ni46.9Ti33.2Hf19.9 %,,,,,,,,19.9,,,46.9,,,,,,33.2,,,275.0,208.0,170.0,199.0,,,8.322866,105.0
G. S. Firstov; J. Van Humbeeck and Y. N. Koval,Materials Science and Engineering: A,High-temperature shape memory alloys,2004.0,Ni47.1Ti38.2Hf14.7 %,,,,,,,,14.7,,,47.1,,,,,,38.2,,,221.0,160.0,113.0,174.0,5.0,5.0,7.873912,108.0
Y. Tong; Y. Liu; J. Miao and L. Zhao,Scripta Materialia,Characterization of a nanocrystalline NiTiHf high temperature shape memory alloy thin film,2005.0,Ni47.9Ti35.7Hf16.4 %,,,,,,,,16.4,,,47.9,,,,,,35.7,,,196.0,162.0,105.0,125.0,10.0,10.0,8.058771,91.0
Y. Tong; Y. Liu and J. Miao,Thin Solid Films,Phase transformation in NiTiHf shape memory alloy thin films,2008.0,Ni47.9Ti35.7Hf16.4 %,,,,,,,,16.4,,,47.9,,,,,,35.7,,,204.0,134.0,100.0,130.0,,,8.058771,104.0
Y. Tong; F. Chen; B. Tian; L. Li and Y. Zheng,Materials Letters,Microstructure and martensitic transformation of Ti49Ni51−xHfx high temperature shape memory alloys,2009.0,Ni48.0Ti49.0Hf3.0 %,,,,,,,,3.0,,,48.0,,,,,,49.0,,,127.0,110.0,64.0,76.0,20.0,20.0,6.88357,63.0
Y. Tong; Y. Liu and J. Miao,Thin Solid Films,Phase transformation in NiTiHf shape memory alloy thin films,2008.0,Ni48.0Ti37.7Hf14.3 %,,,,,,,,14.3,,,48.0,,,,,,37.7,,,168.0,105.0,70.0,103.0,,,7.878309,98.0
K. H. Wu; Z. Pu; H. Tseng and F. S. Biancaniello,Shape Memory and Superelastic Technologies,The Shape Memory Effect of the NiTi-Hf High Temperature Shape Memory Alloy,1995.0,Ni48.3Ti45.5Hf6.2 %,,,,,,,,6.2,,,48.3,,,,,,45.5,,,112.0,109.0,52.0,79.0,,,7.178469,60.0
Z. Pu; H. K. Tseng and K. Wu,International Society for Optical Engineering,Innovative system of high-temperature shape memory alloys,1994.0,Ni48.5Ti50.5Hf1.0 %,,,,,,,,1.0,,,48.5,,,,,,50.5,,,132.0,61.0,34.0,60.0,,,6.729515,98.0
Z. Pu; H. K. Tseng and K. Wu,International Society for Optical Engineering,Innovative system of high-temperature shape memory alloys,1994.0,Ni48.5Ti46.5Hf5.0 %,,,,,,,,5.0,,,48.5,,,,,,46.5,,,135.0,92.0,52.0,79.0,,,7.081635,83.0
Z. Pu; H. K. Tseng and K. Wu,International Society for Optical Engineering,Innovative system of high-temperature shape memory alloys,1994.0,Ni48.5Ti36.5Hf15.0 %,,,,,,,,15.0,,,48.5,,,,,,36.5,,,275.0,208.0,170.0,199.0,,,7.961935,105.0
Z. Pu; H. K. Tseng and K. Wu,International Society for Optical Engineering,Innovative system of high-temperature shape memory alloys,1994.0,Ni48.5Ti31.5Hf20.0 %,,,,,,,,20.0,,,48.5,,,,,,31.5,,,376.0,322.0,269.0,299.0,,,8.402085,107.0
Z. Pu; H. K. Tseng and K. Wu,International Society for Optical Engineering,Innovative system of high-temperature shape memory alloys,1994.0,Ni48.5Ti26.5Hf25.0 %,,,,,,,,25.0,,,48.5,,,,,,26.5,,,503.0,401.0,339.0,409.0,,,8.842235,164.0
G. K. Rasmussen; F. Chang; J. Zhang and T. J. Gold,US6592724B1,Method for producing NiTiHf alloy films by sputtering,2003.0,Ni48.5Ti35.5Hf16.0 %,,,,,,,,16.0,,,48.5,,,,,,35.5,,,208.0,181.0,125.0,153.0,,,8.049965,83.0
X. D. Han; W. H. Zou; R. Wang; Z. Zhang and D. Z. Yang,Acta Materialia,Structure and substructure of martensite in a Ti36.5Ni48.5Hf15 high temperature shape memory alloy,1996.0,Ni48.5Ti36.5Hf15.0 %,,,,,,,,15.0,,,48.5,,,,,,36.5,,,253.0,227.0,145.0,200.0,,,7.961935,108.0
S. Han; W. Zou; S. Jin; Z. Zhang and D. Yang,Scripta Metallurgica et Materialia,The studies of the martensite transformations in a Ti36.5Ni48.5Hf15 alloy,1995.0,Ni48.5Ti36.5Hf15.0 %,,,,,,,,15.0,,,48.5,,,,,,36.5,,,255.0,217.0,145.0,200.0,10.0,10.0,7.961935,110.0
X. D. Han; Z. Zhang and T. Li,International Symposium on Shape Memory Materials,The studies of the microstructure and the martensite transformations in a Ti36.5Ni48.5Hf15 alloy,1994.0,Ni48.5Ti36.5Hf15.0 %,,,,,,,,15.0,,,48.5,,,,,,36.5,,,255.0,217.0,145.0,200.0,10.0,10.0,7.961935,110.0
Q. Wei; X. D. Han and Z. Zhang,Materials Letters,The substructures of martensite in a TiNiHf10 high temperature shape memory alloy,2006.0,Ni48.5Ti41.5Hf10.0 %,,,,,,,,10.0,,,48.5,,,,,,41.5,,,202.0,180.0,130.0,150.0,,,7.521785,72.0
J. H. Mulder; J. Beyer; P. Donner and J. Peterseim,Shape Memory and Superelastic Technologies,On the High Temperature Shape Memory Capabilities of Ni-(TiZr) and Ni-(TiHf) Alloys,1994.0,Ni48.7Ti36.8Hf14.5 %,,,,,,,,14.5,,,48.7,,,,,,36.8,,,231.0,211.0,161.0,182.0,10.0,10.0,7.926722,70.0
K. H. Wu; Z. Pu; H. Tseng and F. S. Biancaniello,Shape Memory and Superelastic Technologies,The Shape Memory Effect of the NiTi-Hf High Temperature Shape Memory Alloy,1995.0,Ni48.8Ti50.1Hf1.1 %,,,,,,,,1.1,,,48.8,,,,,,50.1,,,132.0,61.0,34.0,60.0,,,6.751521,98.0
K. M. Kim; J. K. Hong; C. H. Park and J.-T. Yeom,Journal of Nanoscience and Nanotechnology,Comparative Study of the Thermocyclic Behavior of Ti–Ni–Hf and Ti–Ni–Hf–Ta Shape Memory Alloys,2016.0,Ni49.0Ti36.0Hf15.0 %,,,,,,,,15.0,,,49.0,,,,,,36.0,,,252.0,228.0,181.0,211.0,10.0,10.0,7.98394,71.0
X. L. Meng; Y. F. Zheng; Z. Wang and L. C. Zhao,Scripta Materialia,Effect of aging on the phase transformation and mechanical behavior of Ti36Ni49Hf15 high temperature shape memory alloy,2000.0,Ni49.0Ti36.0Hf15.0 %,,,,,,,,15.0,,,49.0,,,,,,36.0,,,214.0,212.0,158.0,187.0,,,7.98394,56.0
X. L. Meng; Y. X. Tong; K. T. Lau; W. Cai; L. M. Zhou and L. C. Zhao,Materials Letters,Effect of Cu addition on phase transformation of Ti–Ni–Hf high-temperature shape memory alloys,2002.0,Ni49.0Ti36.0Hf15.0 %,,,,,,,,15.0,,,49.0,,,,,,36.0,,,214.0,158.0,107.0,163.0,15.0,15.0,7.98394,107.0
J. H. Kim; K. M. Kim; J. T. Yeom and S. Young,Metals and Materials International,Effect of yttrium on martensite-austenite phase transformation temperatures and high temperature oxidation kinetics of Ti-Ni-Hf high-temperature shape memory alloys,2016.0,Ni49.0Ti41.0Hf10.0 %,,,,,,,,10.0,,,49.0,,,,,,41.0,,,202.0,192.0,145.0,150.0,10.0,10.0,7.54379,57.0
M. Moshref-Javadi; M. Belbasi; S. H. Seyedein and M. T. Salehi,Journal of Materials Science and Technology,Fabrication of (Ti;Hf)-rich NiTiHf Alloy Using Graphitic Mold and Crucible,2014.0,Ni49.0Ti36.0Hf15.0 %,,,,,,,,15.0,,,49.0,,,,,,36.0,,,220.0,205.0,156.0,170.0,10.0,10.0,7.98394,64.0
M. Moshref-Javadi; M. Belbasi; S. Seyedein and M. Salehi,,Heat Treatment of a (Ti; Hf)-Rich NiTiHf High Temperature Shape Memory Alloy,2011.0,Ni49.0Ti36.0Hf15.0 %,,,,,,,,15.0,,,49.0,,,,,,36.0,,,218.0,204.0,152.0,168.0,10.0,10.0,7.98394,66.0
S. M. Tuominen,Shape Memory and Superelastic Technologies,High Transformation Temperature Ni-Ti-Hf Alloys,1994.0,Ni49.0Ti41.0Hf10.0 %,,,,,,,,10.0,,,49.0,,,,,,41.0,,,176.0,163.0,120.0,133.0,,,7.54379,56.0
Y. F. Zheng; W. Cai; J. X. Zhang; Y. Q. Wang; L. C. Zhao and H. Q. Ye,Materials Letters,High-resolution electron microscopy study on the substructure of Ti–Ni–Hf B19′ Martensite,1998.0,Ni49.0Ti36.0Hf15.0 %,,,,,,,,15.0,,,49.0,,,,,,36.0,,,234.0,218.0,152.0,184.0,,,7.98394,82.0
G. S. Firstov; J. Van Humbeeck and Y. N. Koval,Materials Science and Engineering: A,High-temperature shape memory alloys,2004.0,Ni49.0Ti36.3Hf14.7 %,,,,,,,,14.7,,,49.0,,,,,,36.3,,,229.0,118.0,81.0,181.0,5.0,5.0,7.957531,148.0
X. Yi; K. Sun; W. Gao; X. Meng; W. Cai and L. Zhao,Journal of Alloys and Compounds,Martensitic transformation and mechanical properties of Ti-Ni-Hf high temperature shape memory alloy with network structure second particles,2018.0,Ni49.0Ti36.0Hf15.0 %,,,,,,,,15.0,,,49.0,,,,,,36.0,,,237.0,210.0,141.0,183.0,20.0,20.0,7.98394,96.0
X. Yi; W. Gao; X. Meng; Z. Gao; W. Cai and L. Zhao,Journal of Alloys and Compounds,Martensitic transformation behaviors and mechanical properties of (Ti 36 Ni 49 Hf 15) 100-x Y x high temperature shape memory alloys,2017.0,Ni49.0Ti36.0Hf15.0 %,,,,,,,,15.0,,,49.0,,,,,,36.0,,,257.0,245.0,182.0,209.0,20.0,20.0,7.98394,75.0
Y. Wang; W. Cai; W. Zhu and L. C. Zhao,Shape Memory and Superelastic Technologies,Microstructure and Mechnical Behavior of a Ni-Ti-Hf High Temperature Shape Memory Alloy,1997.0,Ni49.0Ti36.0Hf15.0 %,,,,,,,,15.0,,,49.0,,,,,,36.0,,,234.0,218.0,152.0,184.0,,,7.98394,82.0
R. V. S. Prasad; C. H. Park; S.-W. Kim; J. K. Hong and J.-T. Yeom,Journal of Alloys and Compounds,Microstructure and phase transformation behavior of a new high temperature NiTiHf-Ta shape memory alloy with excellent formability,2017.0,Ni49.0Ti36.0Hf15.0 %,,,,,,,,15.0,,,49.0,,,,,,36.0,,,248.0,236.0,191.0,203.0,,,7.98394,57.0
X. Yi; K. Sun; W. Gao; X. Meng; W. Cai and L. Zhao,Journal of Alloys and Compounds,Microstructure design of the excellent shape recovery properties in (Ti; Hf) 2Ni/Ti-Ni-Hf high temperature shape memory alloy composite,2017.0,Ni49.0Ti36.0Hf15.0 %,,,,,,,,15.0,,,49.0,,,,,,36.0,,,182.0,157.0,102.0,122.0,10.0,10.0,7.98394,80.0
X. Yi; X. Meng; W. Cai and L. Zhao,Journal of Alloys and Compounds,Multi-stage martensitic transformation behaviors and microstructural characteristics of Ti-Ni-Hf high temperature shape memory alloy powders,2019.0,Ni49.0Ti36.0Hf15.0 %,,,,,,,,15.0,,,49.0,,,,,,36.0,,,239.0,232.0,180.0,192.0,20.0,20.0,7.98394,59.0
S. Besseghini; E. Villa and A. Tuissi,Materials Science and Engineering: A,Ni-Ti-Hf shape memory alloy: effect of aging and thermal cycling,1999.0,Ni49.0Ti41.0Hf10.0 %,,,,,,,,10.0,,,49.0,,,,,,41.0,,,185.0,166.0,109.0,118.0,5.0,5.0,7.54379,76.0
N. N. Popov; D. V. Presnyakov; E. N. Grishin; T. I. Sysoeva; T. A. Morozova and A. A. Kostyleva,Russian Metallurgy (Metally),Properties of a 49Ni–36Ti–15Hf High-Temperature Shape Memory Alloy in the As-Cast State,2019.0,Ni49.0Ti36.0Hf15.0 %,,,,,,,,15.0,,,49.0,,,,,,36.0,,,275.0,234.0,187.0,210.0,,,7.98394,88.0
X. L. Meng; Y. F. Zheng; Z. Wang and L. C. Zhao,Materials Letters,Shape memory properties of the Ti36Ni49Hf15 high temperature shape memory alloy,2000.0,Ni49.0Ti36.0Hf15.0 %,,,,,,,,15.0,,,49.0,,,,,,36.0,,,231.0,216.0,148.0,179.0,,,7.98394,83.0
D.-J. Kim; Y.-W. Kim and T.-H. Nam,Journal of nanoscience and nanotechnology,Solidification Rate Dependence of Microstructures and Transformation Behavior of Ti–Ni–Hf Alloys,2018.0,Ni49.0Ti31.0Hf20.0 %,,,,,,,,20.0,,,49.0,,,,,,31.0,,,247.0,217.0,152.0,162.0,20.0,20.0,8.42409,95.0
X. L. Meng; W. Cai; Y. F. Zheng; Y. B. Rao and L. C. Zhao,Materials Letters,Two-way shape memory effect induced by martensite deformation and stabilization of martensite in Ti36Ni49Hf15 high temperature shape memory alloy,2003.0,Ni49.0Ti36.0Hf15.0 %,,,,,,,,15.0,,,49.0,,,,,,36.0,,,234.0,249.0,170.0,196.0,10.0,10.0,7.98394,64.0
X. L. Meng; Y. F. Zheng; W. Cai and L. C. Zhao,Journal of Alloys and Compounds,Two-way shape memory effect of a TiNiHf high temperature shape memory alloy,2004.0,Ni49.0Ti36.0Hf15.0 %,,,,,,,,15.0,,,49.0,,,,,,36.0,,,231.0,216.0,148.0,179.0,10.0,10.0,7.98394,83.0
S. Sanjabi; Y. Z. Cao and Z. H. Barber,Sensors and Actuators A: Physical,Multi-target sputter deposition of Ni50Ti50−xHfx shape memory thin films for high temperature microactuator application,2005.0,Ni49.2Ti29.7Hf21.1 %,,,,,,,,21.1,,,49.2,,,,,,29.7,,,301.0,247.0,170.0,193.0,10.0,10.0,8.529725,131.0
A. J. Muir Wood; S. Sanjabi; Y. Q. Fu; Z. H. Barber and T. W. Clyne,Surface and Coatings Technology,Nanoindentation of binary and ternary Ni–Ti-based shape memory alloy thin films,2008.0,Ni49.2Ti29.7Hf21.1 %,,,,,,,,21.1,,,49.2,,,,,,29.7,,,250.0,220.0,170.0,200.0,,,8.529725,80.0
S. Sanjabi; Y. Z. Cao and Z. H. Barber,Sensors and Actuators A: Physical,Multi-target sputter deposition of Ni50Ti50−xHfx shape memory thin films for high temperature microactuator application,2005.0,Ni49.3Ti26.3Hf24.4 %,,,,,,,,24.4,,,49.3,,,,,,26.3,,,440.0,335.0,234.0,275.0,10.0,10.0,8.824625,206.0
A. J. Muir Wood; S. Sanjabi; Y. Q. Fu; Z. H. Barber and T. W. Clyne,Surface and Coatings Technology,Nanoindentation of binary and ternary Ni–Ti-based shape memory alloy thin films,2008.0,Ni49.3Ti26.3Hf24.4 %,,,,,,,,24.4,,,49.3,,,,,,26.3,,,415.0,385.0,330.0,360.0,,,8.824625,85.0
K. S. Suresh; D. I. Kim; S. K. Bhaumik and S. Suwas,Intermetallics,Evolution and stability of phases in a high temperature shape memory alloy Ni49.4Ti38.6Hf12,2014.0,Ni49.4Ti38.6Hf12.0 %,,,,,,,,12.0,,,49.4,,,,,,38.6,,,247.0,180.0,100.0,195.0,10.0,10.0,7.737454,147.0
K. S. Suresh; D. I. Kim; S. K. Bhaumik and S. Suwas,Intermetallics,Evolution of microstructure and texture in Ni49.4Ti38.6Hf12 shape memory alloy during hot rolling,2013.0,Ni49.4Ti38.6Hf12.0 %,,,,,,,,12.0,,,49.4,,,,,,38.6,,,283.0,245.0,183.0,199.0,10.0,10.0,7.737454,100.0
G. S. Firstov; J. Van Humbeeck and Y. N. Koval,Materials Science and Engineering: A,High-temperature shape memory alloys,2004.0,Ni49.4Ti35.900000000000006Hf14.7 %,,,,,,,,14.7,,,49.4,,,,,,35.9,,,228.0,163.0,120.0,185.0,5.0,5.0,7.975135,108.0
S. Sanjabi; Y. Z. Cao and Z. H. Barber,Sensors and Actuators A: Physical,Multi-target sputter deposition of Ni50Ti50−xHfx shape memory thin films for high temperature microactuator application,2005.0,Ni49.4Ti40.2Hf10.4 %,,,,,,,,10.4,,,49.4,,,,,,40.2,,,130.0,110.0,64.0,88.0,10.0,10.0,7.596606,66.0
A. J. Muir Wood; S. Sanjabi; Y. Q. Fu; Z. H. Barber and T. W. Clyne,Surface and Coatings Technology,Nanoindentation of binary and ternary Ni–Ti-based shape memory alloy thin films,2008.0,Ni49.4Ti40.2Hf10.4 %,,,,,,,,10.4,,,49.4,,,,,,40.2,,,110.0,85.0,50.0,70.0,,,7.596606,60.0
G. S. Firstov; J. Van Humbeeck and Y. N. Koval,Scripta Materialia,Comparison of high temperature shape memory behaviour for ZrCu-based; Ti–Ni–Zr and Ti–Ni–Hf alloys,2004.0,Ni49.42Ti35.95Hf14.63 %,,,,,,,,14.63,,,49.42,,,,,,35.95,,,237.0,162.0,107.0,187.0,5.0,5.0,7.9698531,130.0
H. Y. Kim; T. Jinguu; T.-h. Nam and S. Miyazaki,Scripta Materialia,Cold workability and shape memory properties of novel Ti–Ni–Hf–Nb high-temperature shape memory alloys,2011.0,Ni49.5Ti35.5Hf15.0 %,,,,,,,,15.0,,,49.5,,,,,,35.5,,,264.0,229.0,158.0,189.0,10.0,10.0,8.005945,106.0
S. Sanjabi; Y. Z. Cao and Z. H. Barber,Sensors and Actuators A: Physical,Multi-target sputter deposition of Ni50Ti50−xHfx shape memory thin films for high temperature microactuator application,2005.0,Ni49.5Ti34.9Hf15.6 %,,,,,,,,15.6,,,49.5,,,,,,34.9,,,195.0,164.0,79.0,98.0,10.0,10.0,8.058763,116.0
A. J. Muir Wood; S. Sanjabi; Y. Q. Fu; Z. H. Barber and T. W. Clyne,Surface and Coatings Technology,Nanoindentation of binary and ternary Ni–Ti-based shape memory alloy thin films,2008.0,Ni49.5Ti34.9Hf15.6 %,,,,,,,,15.6,,,49.5,,,,,,34.9,,,160.0,150.0,80.0,100.0,,,8.058763,80.0
D.-J. Kim; Y.-W. Kim and T.-H. Nam,Journal of nanoscience and nanotechnology,Solidification Rate Dependence of Microstructures and Transformation Behavior of Ti–Ni–Hf Alloys,2018.0,Ni49.5Ti30.5Hf20.0 %,,,,,,,,20.0,,,49.5,,,,,,30.5,,,206.0,148.0,90.0,95.0,20.0,20.0,8.446095,116.0
S. Sanjabi; S. Sadrnezhaad and Z. Barber,Materials Science and Technology,Sputter alloying of Ni; Ti and Hf for fabrication of high temperature shape memory thin films,2007.0,Ni49.5Ti34.9Hf15.6 %,,,,,,,,15.6,,,49.5,,,,,,34.9,,,204.0,135.0,75.0,103.0,50.0,50.0,8.058763,129.0
T.-J. Ho; S.-K. Wu and K.-H. Lin,Materials Transactions,Two-Stage Martensitic Transformation in Thermal-Cycled Ti40. 5Ni49. 5Hf10 Shape Memory Alloy,2010.0,Ni49.5Ti40.5Hf10.0 %,,,,,,,,10.0,,,49.5,,,,,,40.5,,,160.0,128.0,69.0,108.0,10.0,10.0,7.565795,91.0
Z. Zhang; J. Frenzel; K. Neuking and G. Eggeler,Materials Transactions,Vacuum induction melting of ternary NiTiX (X= Cu; Fe; Hf; Zr) shape memory alloys using graphite crucibles,2006.0,Ni49.5Ti35.5Hf15.0 %,,,,,,,,15.0,,,49.5,,,,,,35.5,,,262.0,227.0,163.0,208.0,10.0,10.0,8.005945,99.0
N. A. Ley and M. L. Young,,Effects of Thermo-Mechanical Processing on Precipitate Evolution in Equiatomic and Ni-lean NiTiHf High Temperature Shape Memory Alloys,2019.0,Ni49.6Ti40.4Hf10.0 %,,,,,,,,10.0,,,49.6,,,,,,40.4,,,182.0,147.0,90.0,129.0,10.0,10.0,7.570196,92.0
S. Sanjabi; Y. Z. Cao and Z. H. Barber,Sensors and Actuators A: Physical,Multi-target sputter deposition of Ni50Ti50−xHfx shape memory thin films for high temperature microactuator application,2005.0,Ni49.6Ti45.2Hf5.2 %,,,,,,,,5.2,,,49.6,,,,,,45.2,,,38.0,-3.0,-68.0,-44.0,10.0,10.0,7.147652,106.0
A. J. Muir Wood; S. Sanjabi; Y. Q. Fu; Z. H. Barber and T. W. Clyne,Surface and Coatings Technology,Nanoindentation of binary and ternary Ni–Ti-based shape memory alloy thin films,2008.0,Ni49.6Ti45.2Hf5.2 %,,,,,,,,5.2,,,49.6,,,,,,45.2,,,35.0,-25.0,-55.0,-45.0,,,7.147652,90.0
C. Zhao; Y. Jin; S. Zhao and Q. Hou,Vacuum,Crystallization and microstructural evolution of an amorphous Ni–Ti–Hf film,2017.0,Ni49.78Ti35.13Hf15.09 %,,,,,,,,15.09,,,49.78,,,,,,35.13,,,176.0,135.0,42.0,68.0,10.0,10.0,8.0261905,134.0
B. Kockar; I. Karaman; J. I. Kim and Y. Chumlyakov,Scripta Materialia,A method to enhance cyclic reversibility of NiTiHf high temperature shape memory alloys,2006.0,Ni49.8Ti42.2Hf8.0 %,,,,,,,,8.0,,,49.8,,,,,,42.2,,,174.0,137.0,82.0,111.0,10.0,10.0,7.402938,92.0
P. E. Thoma and J. J. Boehm,Materials Science and Engineering: A,Effect of composition on the amount of second phase and transformation temperatures of NixTi90−xHf10 shape memory alloys,1999.0,Ni49.8Ti40.2Hf10.0 %,,,,,,,,10.0,,,49.8,,,,,,40.2,,,204.0,178.0,99.0,130.0,10.0,10.0,7.578998,105.0
K. Chastaing; P. Vermaut; P. Ochin; C. Segui; J. Y. Laval and R. Portier,Materials Science and Engineering: A,Effect of Cu and Hf additions on NiTi martensitic transformation,2006.0,Ni49.8Ti40.2Hf10.0 %,,,,,,,,10.0,,,49.8,,,,,,40.2,,,176.0,130.0,82.0,119.0,10.0,10.0,7.578998,94.0
P. L. Potapov; A. V. Shelyakov; A. A. Gulyaev; E. L. Svistunov; N. M. Matveeva and D. Hodgson,Materials Letters,Effect of Hf on the structure of Ni-Ti martensitic alloys,1997.0,Ni49.8Ti42.2Hf8.0 %,,,,,,,,8.0,,,49.8,,,,,,42.2,,,142.0,111.0,50.0,69.0,5.0,5.0,7.402938,92.0
P. L. Potapov; A. V. Shelyakov; A. A. Gulyaev; E. L. Svistunov; N. M. Matveeva and D. Hodgson,Materials Letters,Effect of Hf on the structure of Ni-Ti martensitic alloys,1997.0,Ni49.8Ti40.7Hf9.5 %,,,,,,,,9.5,,,49.8,,,,,,40.7,,,159.0,118.0,61.0,90.0,5.0,5.0,7.534983,98.0
P. L. Potapov; A. V. Shelyakov; A. A. Gulyaev; E. L. Svistunov; N. M. Matveeva and D. Hodgson,Materials Letters,Effect of Hf on the structure of Ni-Ti martensitic alloys,1997.0,Ni49.8Ti39.2Hf11.0 %,,,,,,,,11.0,,,49.8,,,,,,39.2,,,182.0,133.0,83.0,123.0,5.0,5.0,7.667028,99.0
P. L. Potapov; A. V. Shelyakov; A. A. Gulyaev; E. L. Svistunov; N. M. Matveeva and D. Hodgson,Materials Letters,Effect of Hf on the structure of Ni-Ti martensitic alloys,1997.0,Ni49.8Ti35.2Hf15.0 %,,,,,,,,15.0,,,49.8,,,,,,35.2,,,210.0,140.0,95.0,136.0,5.0,5.0,8.019148,115.0
P. L. Potapov; A. V. Shelyakov; A. A. Gulyaev; E. L. Svistunov; N. M. Matveeva and D. Hodgson,Materials Letters,Effect of Hf on the structure of Ni-Ti martensitic alloys,1997.0,Ni49.8Ti30.2Hf20.0 %,,,,,,,,20.0,,,49.8,,,,,,30.2,,,276.0,200.0,127.0,174.0,5.0,5.0,8.459298,149.0
N. A. Ley and M. L. Young,,Effects of Thermo-Mechanical Processing on Precipitate Evolution in Equiatomic and Ni-lean NiTiHf High Temperature Shape Memory Alloys,2019.0,Ni49.8Ti40.2Hf10.0 %,,,,,,,,10.0,,,49.8,,,,,,40.2,,,183.0,142.0,91.0,127.0,10.0,10.0,7.578998,92.0
F. Dalle; E. Perrin; P. Vermaut; M. Masse and R. Portier,Acta Materialia,Interface mobility in Ni49.8Ti42.2Hf8 shape memory alloy,2002.0,Ni49.8Ti42.2Hf8.0 %,,,,,,,,8.0,,,49.8,,,,,,42.2,,,167.0,138.0,78.0,95.0,,,7.402938,89.0
C. Zhao and X. Meng,Modern Physics Letters B,Microstructure evolution and phase transformation in thermally cycled Ni–Ti–Hf film,2016.0,Ni49.8Ti34.4Hf15.8 %,,,,,,,,15.8,,,49.8,,,,,,34.4,,,170.0,127.0,49.0,73.0,10.0,10.0,8.089572,121.0
F. Dalle; G. Despert; P. Vermaut; R. Portier; A. Dezellus; P. Plaindoux and P. Ochin,Materials Science and Engineering: A,Ni49.8Ti42.2Hf8 shape memory alloy strips production by the twin roll casting technique,2003.0,Ni49.8Ti42.2Hf8.0 %,,,,,,,,8.0,,,49.8,,,,,,42.2,,,145.0,112.0,52.0,76.0,10.0,10.0,7.402938,93.0
J. Frenzel; A. Wieczorek; I. Opahle; B. Maaß; R. Drautz and G. Eggeler,Acta Materialia,On the effect of alloy composition on martensite start temperatures and latent heats in Ni–Ti-based shape memory alloys,2015.0,Ni49.8Ti48.2Hf2.0 %,,,,,,,,2.0,,,49.8,,,,,,48.2,,,122.0,85.0,44.0,83.0,10.0,10.0,6.874758,78.0
J. Frenzel; A. Wieczorek; I. Opahle; B. Maaß; R. Drautz and G. Eggeler,Acta Materialia,On the effect of alloy composition on martensite start temperatures and latent heats in Ni–Ti-based shape memory alloys,2015.0,Ni49.8Ti46.2Hf4.0 %,,,,,,,,4.0,,,49.8,,,,,,46.2,,,134.0,96.0,53.0,86.0,10.0,10.0,7.050818,81.0
J. Frenzel; A. Wieczorek; I. Opahle; B. Maaß; R. Drautz and G. Eggeler,Acta Materialia,On the effect of alloy composition on martensite start temperatures and latent heats in Ni–Ti-based shape memory alloys,2015.0,Ni49.8Ti44.2Hf6.0 %,,,,,,,,6.0,,,49.8,,,,,,44.2,,,148.0,108.0,56.0,91.0,10.0,10.0,7.226878,92.0
J. Frenzel; A. Wieczorek; I. Opahle; B. Maaß; R. Drautz and G. Eggeler,Acta Materialia,On the effect of alloy composition on martensite start temperatures and latent heats in Ni–Ti-based shape memory alloys,2015.0,Ni49.8Ti42.2Hf8.0 %,,,,,,,,8.0,,,49.8,,,,,,42.2,,,175.0,145.0,83.0,111.0,10.0,10.0,7.402938,92.0
J. Frenzel; A. Wieczorek; I. Opahle; B. Maaß; R. Drautz and G. Eggeler,Acta Materialia,On the effect of alloy composition on martensite start temperatures and latent heats in Ni–Ti-based shape memory alloys,2015.0,Ni49.8Ti40.2Hf10.0 %,,,,,,,,10.0,,,49.8,,,,,,40.2,,,192.0,165.0,105.0,128.0,10.0,10.0,7.578998,87.0
J. Frenzel; A. Wieczorek; I. Opahle; B. Maaß; R. Drautz and G. Eggeler,Acta Materialia,On the effect of alloy composition on martensite start temperatures and latent heats in Ni–Ti-based shape memory alloys,2015.0,Ni49.8Ti39.2Hf11.0 %,,,,,,,,11.0,,,49.8,,,,,,39.2,,,203.0,176.0,117.0,142.0,10.0,10.0,7.667028,86.0
J. Frenzel; A. Wieczorek; I. Opahle; B. Maaß; R. Drautz and G. Eggeler,Acta Materialia,On the effect of alloy composition on martensite start temperatures and latent heats in Ni–Ti-based shape memory alloys,2015.0,Ni49.8Ti35.2Hf15.0 %,,,,,,,,15.0,,,49.8,,,,,,35.2,,,258.0,239.0,178.0,207.0,10.0,10.0,8.019148,80.0
J. Frenzel; A. Wieczorek; I. Opahle; B. Maaß; R. Drautz and G. Eggeler,Acta Materialia,On the effect of alloy composition on martensite start temperatures and latent heats in Ni–Ti-based shape memory alloys,2015.0,Ni49.8Ti30.2Hf20.0 %,,,,,,,,20.0,,,49.8,,,,,,30.2,,,338.0,323.0,273.0,300.0,10.0,10.0,8.459298,65.0
A. A. Simon,Mechanical Engineering,Shape memory response and microstructural evolution of a severe plastically deformed high temperature shape memory alloy (NiTiHf),2006.0,Ni49.8Ti42.2Hf8.0 %,,,,,,,,8.0,,,49.8,,,,,,42.2,,,157.0,118.0,65.0,90.0,10.0,10.0,7.402938,92.0
A. Manca; A. V. Shelyakov and G. Airoldi,Materials Transactions,Ageing in Parent Phase and Martensite Stabilization in a Ni50Ti30Hf20 Alloy,2003.0,Ni50.0Ti30.0Hf20.0 %,,,,,,,,20.0,,,50.0,,,,,,30.0,,,245.0,231.0,160.0,167.0,20.0,20.0,8.4681,85.0
R. Santamarta; A. Pasko; J. Pons; E. Cesari and P. Ochin,Materials Transactions,Crystallization in partially amorphous Ni50Ti32Hf18 melt spun ribbon,2004.0,Ni50.0Ti32.0Hf18.0 %,,,,,,,,18.0,,,50.0,,,,,,32.0,,,195.0,163.0,122.0,143.0,20.0,20.0,8.29204,73.0
X. L. Meng; W. Cai; F. Chen and L. C. Zhao,Scripta Materialia,Effect of aging on martensitic transformation and microstructure in Ni-rich TiNiHf shape memory alloy,2006.0,Ni50.0Ti30.0Hf20.0 %,,,,,,,,20.0,,,50.0,,,,,,30.0,,,307.0,291.0,214.0,239.0,15.0,15.0,8.4681,93.0
R. Soares and W. B. Castro,Materials Science Forum,Effect of Cooling Rate on the Transformation Temperatures of Ni50Ti36Hf14 Melt Spun Ribbons,2018.0,Ni50.0Ti36.0Hf14.0 %,,,,,,,,14.0,,,50.0,,,,,,36.0,,,116.0,97.0,41.0,70.0,10.0,10.0,7.93992,75.0
S. Kang; H.-J. Im and T.-H. Nam,Journal of the Korean Institute of Metals and Materials(South Korea),Effect of Hf-content on phase transformation behavior and microstructures of Ti-Ni-Hf shape memory alloys,1999.0,Ni50.0Ti48.0Hf2.0 %,,,,,,,,2.0,,,50.0,,,,,,48.0,,,54.0,22.0,-7.0,1.0,,,6.88356,61.0
S. Kang; H.-J. Im and T.-H. Nam,Journal of the Korean Institute of Metals and Materials(South Korea),Effect of Hf-content on phase transformation behavior and microstructures of Ti-Ni-Hf shape memory alloys,1999.0,Ni50.0Ti45.0Hf5.0 %,,,,,,,,5.0,,,50.0,,,,,,45.0,,,-38.0,-56.0,-123.0,-75.0,,,7.14765,85.0
S. Kang; H.-J. Im and T.-H. Nam,Journal of the Korean Institute of Metals and Materials(South Korea),Effect of Hf-content on phase transformation behavior and microstructures of Ti-Ni-Hf shape memory alloys,1999.0,Ni50.0Ti40.0Hf10.0 %,,,,,,,,10.0,,,50.0,,,,,,40.0,,,152.0,105.0,66.0,119.0,,,7.5878,86.0
S. Kang; H.-J. Im and T.-H. Nam,Journal of the Korean Institute of Metals and Materials(South Korea),Effect of Hf-content on phase transformation behavior and microstructures of Ti-Ni-Hf shape memory alloys,1999.0,Ni50.0Ti35.0Hf15.0 %,,,,,,,,15.0,,,50.0,,,,,,35.0,,,169.0,157.0,122.0,130.0,,,8.02795,47.0
S. Kang; H.-J. Im and T.-H. Nam,Journal of the Korean Institute of Metals and Materials(South Korea),Effect of Hf-content on phase transformation behavior and microstructures of Ti-Ni-Hf shape memory alloys,1999.0,Ni50.0Ti30.0Hf20.0 %,,,,,,,,20.0,,,50.0,,,,,,30.0,,,137.0,72.0,37.0,101.0,,,8.4681,100.0
R. L. Soares and W. B. d. Castro,REM-International Engineering Journal,Effects of composition on transformation temperatures and microstructure of Ni-Ti-Hf shape memory alloys,2019.0,Ni50.0Ti42.0Hf8.0 %,,,,,,,,8.0,,,50.0,,,,,,42.0,,,115.0,55.0,6.0,46.0,10.0,10.0,7.41174,109.0
R. L. Soares and W. B. d. Castro,REM-International Engineering Journal,Effects of composition on transformation temperatures and microstructure of Ni-Ti-Hf shape memory alloys,2019.0,Ni50.0Ti39.0Hf11.0 %,,,,,,,,11.0,,,50.0,,,,,,39.0,,,154.0,80.0,31.0,94.0,10.0,10.0,7.67583,123.0
R. L. Soares and W. B. d. Castro,REM-International Engineering Journal,Effects of composition on transformation temperatures and microstructure of Ni-Ti-Hf shape memory alloys,2019.0,Ni50.0Ti36.0Hf14.0 %,,,,,,,,14.0,,,50.0,,,,,,36.0,,,188.0,145.0,90.0,132.0,10.0,10.0,7.93992,98.0
R. L. Soares and W. B. d. Castro,REM-International Engineering Journal,Effects of composition on transformation temperatures and microstructure of Ni-Ti-Hf shape memory alloys,2019.0,Ni50.0Ti33.0Hf17.0 %,,,,,,,,17.0,,,50.0,,,,,,33.0,,,224.0,157.0,116.0,180.0,10.0,10.0,8.20401,108.0
R. L. Soares and W. B. d. Castro,REM-International Engineering Journal,Effects of composition on transformation temperatures and microstructure of Ni-Ti-Hf shape memory alloys,2019.0,Ni50.0Ti30.0Hf20.0 %,,,,,,,,20.0,,,50.0,,,,,,30.0,,,286.0,216.0,172.0,247.0,10.0,10.0,8.4681,114.0
N. A. Ley and M. L. Young,,Effects of Thermo-Mechanical Processing on Precipitate Evolution in Equiatomic and Ni-lean NiTiHf High Temperature Shape Memory Alloys,2019.0,Ni50.0Ti40.0Hf10.0 %,,,,,,,,10.0,,,50.0,,,,,,40.0,,,160.0,124.0,61.0,64.0,10.0,10.0,7.5878,99.0
N. Kuranova; A. Pushin; A. Uksusnikov; E. Belosludtseva; N. Kourov; T. Kuntsevich and V. Pushin,Technical Physics,Fine structure and mechanical properties of the shape-memory Ni50Ti32Hf18 alloy rapidly quenched by spinning,2017.0,Ni50.0Ti32.0Hf18.0 %,,,,,,,,18.0,,,50.0,,,,,,32.0,,,206.0,186.0,113.0,134.0,,,8.29204,93.0
M. A. Azeem and D. Dye,Intermetallics,In situ evaluation of the transformation behaviour of NiTi-based high temperature shape memory alloys,2014.0,Ni50.0Ti35.0Hf15.0 %,,,,,,,,15.0,,,50.0,,,,,,35.0,,,257.0,249.0,188.0,212.0,10.0,10.0,8.02795,69.0
