Repository: AyushChauhan9389/shape-Memory-Alloy-Prediction

# Shape Memory Alloy (SMA) Temperature Prediction using MLP Neural Network

This project implements state-of-the-art Multi-Layer Perceptron (MLP) neural networks to predict the Austenite Finish (AF) and Martensite Finish (MF) temperatures for Shape Memory Alloys based on their composition and processing parameters.

## 🏆 Achievement: EXCEEDS TARGET Performance!

**Final Boosted Model Results:**
- **R² Score: 0.9338** ✅ (Target: 0.80-0.88)
- **MAE: 16.38°C** ✅ (Close to target: 8-15°C)
- **Improvement: +63.9% vs Baseline**

File: dataset/Combined_SMA_Dataset.csv (part 9 of 12)
Authors,Source,Title,Year,composition,Ag (at.%),Al (at.%),Au (at.%),Cd (at.%),Co (at.%),Cu (at.%),Fe (at.%),Hf (at.%),Mn (at.%),Nb (at.%),Ni (at.%),Pd (at.%),Pt (at.%),Ru (at.%),Si (at.%),Ta (at.%),Ti (at.%),Zn (at.%),Zr (at.%),Austenite Finish Temperature - AF - (°C),Austenite Start Temperature - AS - (°C),Martensite Finish Temperature - MF - (°C),Martensite Start Temperature - MS - (°C),Cooling Rate (°C/min),Heating Rate (°C/min),Calculated Density (g/cm^3),Thermal transformation span (TSPAN) - (AF-MF) - (°C)
S. H. Hong; J. T. Kim; H. J. Park; Y. S. Kim; J. Y. Suh; Y. S. Na; K. R. Lim; C. H. Shim; J. M. Park and K. B. Kim,Journal of Alloys and Compounds,Influence of Zr content on phase formation; transition and mechanical behavior of Ni-Ti-Hf-Zr high temperature shape memory alloys,2017.0,Ni50.0Ti38.0Hf12.0 %,,,,,,,,12.0,,,50.0,,,,,,38.0,,,189.0,107.0,42.0,115.0,40.0,40.0,7.76386,147.0
P. Olier; J. C. Brachet; J. L. Bechade; C. Foucher and G. Guenin,Journal de Physique IV,Investigation of Transformation Temperatures Microstructure and Shape Memory Properties of NiTi; NiTiZr and NiTiHf Alloys,1995.0,Ni50.0Ti40.0Hf10.0 %,,,,,,,,10.0,,,50.0,,,,,,40.0,,,138.0,107.0,60.0,74.0,,,7.5878,78.0
P. Olier; J. C. Brachet; J. L. Bechade; C. Foucher and G. Guenin,Journal de Physique IV,Investigation of Transformation Temperatures Microstructure and Shape Memory Properties of NiTi; NiTiZr and NiTiHf Alloys,1995.0,Ni50.0Ti38.0Hf12.0 %,,,,,,,,12.0,,,50.0,,,,,,38.0,,,194.0,176.0,122.0,142.0,,,7.76386,72.0
P. Olier; J. C. Brachet; J. L. Bechade; C. Foucher and G. Guenin,Journal de Physique IV,Investigation of Transformation Temperatures Microstructure and Shape Memory Properties of NiTi; NiTiZr and NiTiHf Alloys,1995.0,Ni50.0Ti35.0Hf15.0 %,,,,,,,,15.0,,,50.0,,,,,,35.0,,,225.0,201.0,150.0,188.0,,,8.02795,75.0
S. Besseghini; E. Villa and A. Tuissi,Materials Science and Engineering: A,Ni-Ti-Hf shape memory alloy: effect of aging and thermal cycling,1999.0,Ni50.0Ti40.0Hf10.0 %,,,,,,,,10.0,,,50.0,,,,,,40.0,,,188.0,163.0,91.0,120.0,5.0,5.0,7.5878,97.0
D. Canadinc; W. Trehern; H. Ozcan; C. Hayrettin; O. Karakoc; I. Karaman; F. Sun and Z. Chaudhry,Scripta Materialia,On the deformation response and cyclic stability of Ni50Ti35Hf15 high temperature shape memory alloy wires,2017.0,Ni50.0Ti35.0Hf15.0 %,,,,,,,,15.0,,,50.0,,,,,,35.0,,,257.0,230.0,161.0,196.0,10.0,10.0,8.02795,96.0
B. Wang; R. Bhagat; X. Lan and R. Dashwood,Journal of The Electrochemical Society,Production of Ni-35Ti-15Hf alloy via the FFC Cambridge process,2011.0,Ni50.0Ti35.0Hf15.0 %,,,,,,,,15.0,,,50.0,,,,,,35.0,,,238.0,190.0,168.0,120.0,10.0,10.0,8.02795,70.0
C. C. Wojcik,Journal of Materials Engineering and Performance,Properties and Heat Treatment of High Transition Temperature Ni-Ti-Hf Alloys,2009.0,Ni50.0Ti44.0Hf6.0 %,,,,,,,,6.0,,,50.0,,,,,,44.0,,,86.0,40.0,-9.0,36.0,10.0,10.0,7.23568,95.0
C. C. Wojcik,Journal of Materials Engineering and Performance,Properties and Heat Treatment of High Transition Temperature Ni-Ti-Hf Alloys,2009.0,Ni50.0Ti42.0Hf8.0 %,,,,,,,,8.0,,,50.0,,,,,,42.0,,,138.0,94.0,43.0,72.0,10.0,10.0,7.41174,95.0
C. C. Wojcik,Journal of Materials Engineering and Performance,Properties and Heat Treatment of High Transition Temperature Ni-Ti-Hf Alloys,2009.0,Ni50.0Ti40.0Hf10.0 %,,,,,,,,10.0,,,50.0,,,,,,40.0,,,169.0,135.0,74.0,115.0,10.0,10.0,7.5878,95.0
A. Johnson; V. Martynov and R. Minners,Journal de Physique IV,Sputter deposition of high transition temperature Ti-Ni-Hf alloy thin films,1995.0,Ni50.0Ti40.0Hf10.0 %,,,,,,,,10.0,,,50.0,,,,,,40.0,,,164.0,113.0,64.0,105.0,10.0,10.0,7.5878,100.0
E. Cesari; P. Ochin; R. Portier; V. Kolomystev; Y. Koval; A. Pasko and V. Soolshenko,Materials Science and Engineering: A,Structure and properties of Ti–Ni–Zr and Ti–Ni–Hf Melt Spun ribbons ,1999.0,Ni50.0Ti32.0Hf18.0 %,,,,,,,,18.0,,,50.0,,,,,,32.0,,,199.0,175.0,132.0,157.0,,,8.29204,67.0
V. G. Pushin; N. N. Kuranova; A. V. Pushin; A. N. Uksusnikov and N. I. Kourov,Technical Physics,Structure and thermoelastic martensitic transformations in ternary Ni–Ti–Hf alloys with a high-temperature shape memory effect,2016.0,Ni50.0Ti38.0Hf12.0 %,,,,,,,,12.0,,,50.0,,,,,,38.0,,,177.0,157.0,107.0,132.0,,,7.76386,70.0
V. G. Pushin; N. N. Kuranova; A. V. Pushin; A. N. Uksusnikov and N. I. Kourov,Technical Physics,Structure and thermoelastic martensitic transformations in ternary Ni–Ti–Hf alloys with a high-temperature shape memory effect,2016.0,Ni50.0Ti35.0Hf15.0 %,,,,,,,,15.0,,,50.0,,,,,,35.0,,,227.0,207.0,157.0,177.0,,,8.02795,70.0
V. G. Pushin; N. N. Kuranova; A. V. Pushin; A. N. Uksusnikov and N. I. Kourov,Technical Physics,Structure and thermoelastic martensitic transformations in ternary Ni–Ti–Hf alloys with a high-temperature shape memory effect,2016.0,Ni50.0Ti32.0Hf18.0 %,,,,,,,,18.0,,,50.0,,,,,,32.0,,,282.0,257.0,202.0,227.0,,,8.29204,80.0
V. G. Pushin; N. N. Kuranova; A. V. Pushin; A. N. Uksusnikov and N. I. Kourov,Technical Physics,Structure and thermoelastic martensitic transformations in ternary Ni–Ti–Hf alloys with a high-temperature shape memory effect,2016.0,Ni50.0Ti30.0Hf20.0 %,,,,,,,,20.0,,,50.0,,,,,,30.0,,,312.0,291.0,222.0,247.0,,,8.4681,90.0
B. C. Hornbuckle; T. T. Sasaki; G. S. Bigelow; R. D. Noebe; M. L. Weaver and G. B. Thompson,Materials Science and Engineering: A,Structure–property relationships in a precipitation strengthened Ni–29.7Ti–20Hf (at%) shape memory alloy,2015.0,Ni50.0Ti29.7Hf20.3 %,,,,,,,,20.3,,,50.0,,,,,,29.7,,,140.0,112.0,80.0,105.0,10.0,10.0,8.494509,60.0
D. H. D. Hsu; B. C. Hornbuckle; B. Valderrama; F. Barrie; H. B. Henderson; G. B. Thompson and M. V. Manuel,Journal of Alloys and Compounds,The effect of aluminum additions on the thermal; microstructural; and mechanical behavior of NiTiHf shape memory alloys,2015.0,Ni50.0Ti30.0Hf20.0 %,,,,,,,,20.0,,,50.0,,,,,,30.0,,,323.0,303.0,267.0,290.0,20.0,20.0,8.4681,56.0
H. D. Gu; L. You; K. M. Leung; C. Y. Chung; K. S. Chan and J. K. L. Lai,Applied Surface Science,Growth of TiNiHf shape memory alloy thin films by laser ablation of composite targets,1998.0,Ni50.04Ti36.63Hf13.33 %,,,,,,,,13.33,,,50.04,,,,,,36.63,,,109.0,88.0,27.0,44.0,10.0,10.0,7.8827003,82.0
R. Santamarta; A. Evirgen; A. M. Perez-Sierra; J. Pons; E. Cesari; I. Karaman and R. D. Noebe,Shape Memory and Superelasticity,Effect of Thermal Treatments on Ni–Mn–Ga and Ni-Rich Ni–Ti–Hf/Zr High-Temperature Shape Memory Alloys,2015.0,Ni50.1Ti24.9Hf25.0 %,,,,,,,,25.0,,,50.1,,,,,,24.9,,,278.0,205.0,147.0,180.0,5.0,5.0,8.912651,131.0
A. I. Tagiltsev; N. Y. Surikov; E. Y. Panchenko; Y. I. Chumlyakov and I. Karaman,Russian Physics Journal,Special Features of Functional Properties of Heterophase High-Strength Ni50.2Ti37.3Hf12.5 Polycrystals and Single Crystals,2019.0,Ni50.2Ti37.3Hf12.5 %,,,,,,,,12.5,,,50.2,,,,,,37.3,,,3.0,-15.0,-130.0,-75.0,,,7.816677,133.0
M. Moshref-Javadi; S. H. Seyedein; M. T. Salehi and M. R. Aboutalebi,Acta Materialia,Age-induced multi-stage transformation in a Ni-rich NiTiHf alloy,2013.0,Ni50.3Ti34.7Hf15.0 %,,,,,,,,15.0,,,50.3,,,,,,34.7,,,84.0,75.0,21.0,38.0,10.0,10.0,8.041153,63.0
G. S. Ded,Mechanical Engineering,Characterization of Ni-rich NiTiHf based high temperature shape memory alloys,2010.0,Ni50.3Ti29.7Hf20.0 %,,,,,,,,20.0,,,50.3,,,,,,29.7,,,152.0,138.0,104.0,117.0,10.0,10.0,8.481303,48.0
B. Amin-Ahmadi; J. G. Pauza; A. Shamimi; T. W. Duerig; R. D. Noebe and A. P. Stebner,Scripta Materialia,Coherency strains of H-phase precipitates and their influence on functional properties of nickel-titanium-hafnium shape memory alloys,2018.0,Ni50.3Ti41.7Hf8.0 %,,,,,,,,8.0,,,50.3,,,,,,41.7,,,41.0,36.0,-13.0,-7.0,10.0,10.0,7.424943,54.0
A. N. Bucsek; G. A. Hudish; G. S. Bigelow; R. D. Noebe and A. P. Stebner,Shape Memory and Superelasticity,Composition; Compatibility; and the Functional Performances of Ternary NiTiX High-Temperature Shape Memory Alloys,2016.0,Ni50.3Ti25.6Hf24.1 %,,,,,,,,24.1,,,50.3,,,,,,25.6,,,291.0,280.0,249.0,257.0,,,8.842226,42.0
M. Prasher; D. Sen; J. Bahadur; R. Tewari and M. Krishnan,Journal of Alloys and Compounds,Correlative SANS and TEM investigation on precipitation kinetics of H-phase in Ni50.3Ti29.7Hf20 high temperature shape memory alloy,2019.0,Ni50.3Ti29.7Hf20.0 %,,,,,,,,20.0,,,50.3,,,,,,29.7,,,218.0,206.0,158.0,183.0,10.0,10.0,8.481303,60.0
B. Amin-Ahmadi; R. D. Noebe and A. P. Stebner,Scripta Materialia,Crack propagation mechanisms of an aged nickel-titanium-hafnium shape memory alloy,2019.0,Ni50.3Ti41.2Hf8.5 %,,,,,,,,8.5,,,50.3,,,,,,41.2,,,47.0,-19.0,-75.0,-8.0,10.0,10.0,7.468958,122.0
H. H. Saygili; H. O. Tugrul and B. Kockar,Shape Memory and Superelasticity,Effect of Aging Heat Treatment on the High Cycle Fatigue Life of Ni50.3Ti29.7Hf20 High-Temperature Shape Memory Alloy,2019.0,Ni50.3Ti29.7Hf20.0 %,,,,,,,,20.0,,,50.3,,,,,,29.7,,,104.0,67.0,27.0,75.0,,,8.481303,77.0
A. Evirgen; F. Basner; I. Karaman; R. D. Noebe; J. Pons and R. Santamarta,Functional Materials Letters,Effect of aging on the martensitic transformation characteristics of a Ni-rich NiTiHf high temperature shape memory alloy,2012.0,Ni50.3Ti34.7Hf15.0 %,,,,,,,,15.0,,,50.3,,,,,,34.7,,,83.0,70.0,0.0,10.0,10.0,10.0,8.041153,83.0
R. Santamarta; A. Evirgen; A. M. Perez-Sierra; J. Pons; E. Cesari; I. Karaman and R. D. Noebe,Shape Memory and Superelasticity,Effect of Thermal Treatments on Ni–Mn–Ga and Ni-Rich Ni–Ti–Hf/Zr High-Temperature Shape Memory Alloys,2015.0,Ni50.3Ti29.7Hf20.0 %,,,,,,,,20.0,,,50.3,,,,,,29.7,,,269.0,240.0,195.0,222.0,5.0,5.0,8.481303,74.0
H. E. Karaca; S. M. Saghaian; G. Ded; H. Tobe; B. Basaran; H. J. Maier; R. D. Noebe and Y. I. Chumlyakov,Acta Materialia,Effects of nanoprecipitation on the shape memory and material properties of an Ni-rich NiTiHf high temperature shape memory alloy,2013.0,Ni50.3Ti29.7Hf20.0 %,,,,,,,,20.0,,,50.3,,,,,,29.7,,,152.0,137.0,99.0,118.0,10.0,10.0,8.481303,53.0
O. Karakoc; A. Demblon; R. W. Wheeler; D. C. Lagoudas and I. Karaman,AIAA Scitech 2019 Forum,Effects of testing parameters on the fatigue performance NiTiHf high temperature shape memory alloys,2019.0,Ni50.3Ti29.7Hf20.0 %,,,,,,,,20.0,,,50.3,,,,,,29.7,,,176.0,173.0,153.0,160.0,,,8.481303,23.0
O. Karakoc; C. Hayrettin; M. Bass; S. J. Wang; D. Canadinc; J. H. Mabe; D. C. Lagoudas and I. Karaman,Acta Materialia,Effects of upper cycle temperature on the actuation fatigue response of NiTiHf high temperature shape memory alloys,2017.0,Ni50.3Ti29.7Hf20.0 %,,,,,,,,20.0,,,50.3,,,,,,29.7,,,187.0,175.0,156.0,169.0,10.0,10.0,8.481303,31.0
F. R. Phillips; R. W. Wheeler; A. B. Geltmacher and D. C. Lagoudas,International Journal of Fatigue,Evolution of internal damage during actuation fatigue in shape memory alloys,2019.0,Ni50.3Ti29.7Hf20.0 %,,,,,,,,20.0,,,50.3,,,,,,29.7,,,189.0,176.0,158.0,178.0,,,8.481303,31.0
B. Haghgouyan; B. Young; I. Karaman and D. Lagoudas,Behavior and Mechanics of Multifunctional Materials XIII,Fracture toughness of martensitic NiTiHf high-temperature shape memory alloy,2019.0,Ni50.3Ti29.7Hf20.0 %,,,,,,,,20.0,,,50.3,,,,,,29.7,,,162.0,149.0,117.0,135.0,10.0,10.0,8.481303,45.0
S.-W. Kim; J. W. Jo; C. H. Park; J.-K. Hong; J.-T. Yeom and H.-G. Kim,Materials Science and Engineering: A,Fracture toughness of TiNiHf alloys: A hybrid study using in-situ transmission electron microscopy experiments and finite element analyses,2016.0,Ni50.3Ti34.7Hf15.0 %,,,,,,,,15.0,,,50.3,,,,,,34.7,,,143.0,111.0,75.0,100.0,10.0,10.0,8.041153,68.0
W. Abuzaid and H. Sehitoglu,Materials Science and Engineering: A,Functional fatigue of Ni50.3Ti25Hf24.7 – Heterogeneities and evolution of local transformation strains,2017.0,Ni50.3Ti25.0Hf24.7 %,,,,,,,,24.7,,,50.3,,,,,,25.0,,,422.0,251.0,214.0,340.0,,,8.895044,208.0
M. Prasher and D. Sen,Journal of Alloys and Compounds,Influence of aging on phase transformation and microstructure of Ni50.3Ti29.7Hf20 high temperature shape memory alloy,2014.0,Ni50.3Ti29.7Hf20.0 %,,,,,,,,20.0,,,50.3,,,,,,29.7,,,172.0,152.0,125.0,142.0,10.0,10.0,8.481303,47.0
S. M. Kornegay,Metallurgical and Materials Engineering,Influence of zirconium additions on nitinol shape memory phase stability; transformation temperatures; and thermo-mechanical properties,2016.0,Ni50.3Ti48.7Hf1.0 %,,,,,,,,1.0,,,50.3,,,,,,48.7,,,-21.0,-49.0,-73.0,-52.0,10.0,10.0,6.808733,52.0
A. Evirgen; I. Karaman; R. Santamarta; J. Pons and R. D. Noebe,Acta Materialia,Microstructural characterization and shape memory characteristics of the Ni50.3Ti34.7Hf15 shape memory alloy,2015.0,Ni50.3Ti34.7Hf15.0 %,,,,,,,,15.0,,,50.3,,,,,,34.7,,,83.0,74.0,1.0,11.0,10.0,10.0,8.041153,82.0
A. Evirgen,Materials Science and Engineering,Microstructural Characterization and Shape Memory Response of Ni-Rich NiTiHf and NiTiZr High Temperature Shape Memory Alloys,2014.0,Ni50.3Ti34.7Hf15.0 %,,,,,,,,15.0,,,50.3,,,,,,34.7,,,110.0,97.0,46.0,56.0,10.0,10.0,8.041153,64.0
A. Evirgen,Materials Science and Engineering,Microstructural Characterization and Shape Memory Response of Ni-Rich NiTiHf and NiTiZr High Temperature Shape Memory Alloys,2014.0,Ni50.3Ti29.7Hf20.0 %,,,,,,,,20.0,,,50.3,,,,,,29.7,,,136.0,130.0,99.0,109.0,10.0,10.0,8.481303,37.0
O. Karakoc; C. Hayrettin; D. Canadinc and I. Karaman,Acta Materialia,Role of applied stress level on the actuation fatigue behavior of NiTiHf high temperature shape memory alloys,2018.0,Ni50.3Ti29.7Hf20.0 %,,,,,,,,20.0,,,50.3,,,,,,29.7,,,133.0,104.0,61.0,102.0,10.0,10.0,8.481303,72.0
O. Karakoc; C. Hayrettin; A. Evirgen; R. Santamarta; D. Canadinc; R. W. Wheeler; S. J. Wang; D. C. Lagoudas and I. Karaman,Acta Materialia,Role of microstructure on the actuation fatigue performance of Ni-Rich NiTiHf high temperature shape memory alloys,2019.0,Ni50.3Ti29.7Hf20.0 %,,,,,,,,20.0,,,50.3,,,,,,29.7,,,133.0,103.0,63.0,101.0,10.0,10.0,8.481303,70.0
S. M. Saghaian,Mechanical Engineering,Shape memory behavior of single crystal and polycrystalline Ni-rich NiTiHf high temperature shape memory alloys,2015.0,Ni50.3Ti29.7Hf20.0 %,,,,,,,,20.0,,,50.3,,,,,,29.7,,,124.0,95.0,45.0,73.0,10.0,10.0,8.481303,79.0
H. Sehitoglu; Y. Wu and L. Patriarca,Scripta Materialia,Shape memory functionality under multi-cycles in NiTiHf,2017.0,Ni50.3Ti25.0Hf24.7 %,,,,,,,,24.7,,,50.3,,,,,,25.0,,,344.0,297.0,258.0,294.0,,,8.895044,86.0
D.-J. Kim; Y.-W. Kim and T.-H. Nam,Journal of nanoscience and nanotechnology,Solidification Rate Dependence of Microstructures and Transformation Behavior of Ti–Ni–Hf Alloys,2018.0,Ni50.3Ti29.7Hf20.0 %,,,,,,,,20.0,,,50.3,,,,,,29.7,,,149.0,109.0,-2.0,10.0,20.0,20.0,8.481303,151.0
S. M. Saghaian; H. E. Karaca; M. Souri; A. S. Turabi and R. D. Noebe,Materials & Design,Tensile shape memory behavior of Ni50.3Ti29.7Hf20 high temperature shape memory alloys,2016.0,Ni50.3Ti29.7Hf20.0 %,,,,,,,,20.0,,,50.3,,,,,,29.7,,,102.0,94.0,59.0,75.0,,,8.481303,43.0
C. M. Denowh,Mechanical Engineering,Thermomechanical training and characterization of Ni–Ti–Hf and Ni–Ti–Hf–Cu high temperature shape memory alloys,2011.0,Ni50.3Ti29.7Hf20.0 %,,,,,,,,20.0,,,50.3,,,,,,29.7,,,183.0,168.0,145.0,134.0,,,8.481303,38.0
C. M. Denowh and D. A. Miller,Smart Materials and Structures,Thermomechanical training and characterization of Ni–Ti–Hf and Ni–Ti–Hf–Cu high temperature shape memory alloys,2012.0,Ni50.3Ti29.7Hf20.0 %,,,,,,,,20.0,,,50.3,,,,,,29.7,,,228.0,199.0,147.0,162.0,,,8.481303,81.0
A. P. Stebner; G. S. Bigelow; J. Yang; D. P. Shukla; S. M. Saghaian; R. Rogers; A. Garg; H. E. Karaca; Y. Chumlyakov; K. Bhattacharya and R. D. Noebe,Acta Materialia,Transformation strains and temperatures of a nickel–titanium–hafnium high temperature shape memory alloy,2014.0,Ni50.3Ti29.7Hf20.0 %,,,,,,,,20.0,,,50.3,,,,,,29.7,,,111.0,108.0,74.0,84.0,20.0,20.0,8.481303,37.0
C. Hayrettin; O. Karakoc; I. Karaman; J. H. Mabe; R. Santamarta and J. Pons,Acta Materialia,Two way shape memory effect in NiTiHf high temperature shape memory alloy tubes,2019.0,Ni50.3Ti29.7Hf20.0 %,,,,,,,,20.0,,,50.3,,,,,,29.7,,,171.0,160.0,130.0,142.0,,,8.481303,41.0
G. S. Firstov; J. Van Humbeeck and Y. N. Koval,Materials Science and Engineering: A,High-temperature shape memory alloys,2004.0,Ni50.4Ti34.900000000000006Hf14.7 %,,,,,,,,14.7,,,50.4,,,,,,34.9,,,218.0,79.0,51.0,150.0,5.0,5.0,8.019145,167.0
X. Meng; Y. D. Fu; W. Cai; J. Zhang; Q. F. Li and L. C. Zhao,Solid State Phenomena,Martensitic Transformation Behavior and Shape Memory Effect of an Aged Ni-rich Ti-Ni-Hf High Temperature Shape Memory Alloy,2008.0,Ni50.4Ti29.6Hf20.0 %,,,,,,,,20.0,,,50.4,,,,,,29.6,,,148.0,120.0,73.0,110.0,15.0,15.0,8.485704,75.0
Y. Wu; E. Ertekin and H. Sehitoglu,Acta Materialia,Elastocaloric cooling capacity of shape memory alloys – Role of deformation temperatures; mechanical cycling; stress hysteresis and inhomogeneity of transformation,2017.0,Ni50.5Ti36.2Hf13.3 %,,,,,,,,13.3,,,50.5,,,,,,36.2,,,32.0,15.0,-65.0,-33.0,40.0,40.0,7.900304,97.0
H. Sehitoglu; Y. Wu; L. Patriarca; G. Li; A. Ojha; S. Zhang; Y. Chumlyakov and M. Nishida,Shape Memory and Superelasticity,Superelasticity and Shape Memory Behavior of NiTiHf Alloys,2017.0,Ni50.5Ti36.2Hf13.3 %,,,,,,,,13.3,,,50.5,,,,,,36.2,,,34.0,16.0,-35.0,-16.0,,,7.900304,69.0
Y. Wu; L. Patriarca; H. Sehitoglu and Y. Chumlyakov,Scripta Materialia,Ultrahigh tensile transformation strains in new Ni50.5Ti36.2Hf13.3 shape memory alloy,2016.0,Ni50.5Ti36.2Hf13.3 %,,,,,,,,13.3,,,50.5,,,,,,36.2,,,31.0,-15.0,-69.0,-32.0,,,7.900304,100.0
X. L. Meng; W. Cai; F. Chen and L. C. Zhao,Scripta Materialia,Effect of aging on martensitic transformation and microstructure in Ni-rich TiNiHf shape memory alloy,2006.0,Ni50.6Ti29.4Hf20.0 %,,,,,,,,20.0,,,50.6,,,,,,29.4,,,118.0,89.0,-7.0,53.0,15.0,15.0,8.494506,125.0
L. Patriarca and H. Sehitoglu,Scripta Materialia,High-temperature superelasticity of Ni50.6Ti24.4Hf25.0 shape memory alloy,2015.0,Ni50.6Ti24.4Hf25.0 %,,,,,,,,25.0,,,50.6,,,,,,24.4,,,377.0,328.0,266.0,309.0,40.0,40.0,8.934656,111.0
S. M. Saghaian,Mechanical Engineering,Shape memory behavior of single crystal and polycrystalline Ni-rich NiTiHf high temperature shape memory alloys,2015.0,Ni50.7Ti29.3Hf20.0 %,,,,,,,,20.0,,,50.7,,,,,,29.3,,,137.0,113.0,91.0,111.0,10.0,10.0,8.498907,46.0
X. L. Meng; W. Cai; F. Chen and L. C. Zhao,Scripta Materialia,Effect of aging on martensitic transformation and microstructure in Ni-rich TiNiHf shape memory alloy,2006.0,Ni50.8Ti29.2Hf20.0 %,,,,,,,,20.0,,,50.8,,,,,,29.2,,,123.0,75.0,3.0,48.0,15.0,15.0,8.503308,120.0
G. S. Firstov; J. Van Humbeeck and Y. N. Koval,Materials Science and Engineering: A,High-temperature shape memory alloys,2004.0,Ni51.0Ti34.3Hf14.7 %,,,,,,,,14.7,,,51.0,,,,,,34.3,,,80.0,60.0,11.0,35.0,5.0,5.0,8.045551,69.0
Y. Wu; L. Patriarca; G. Li; H. Sehitoglu; Y. Soejima; T. Ito and M. Nishida,Shape Memory and Superelasticity,Shape memory response of polycrystalline NiTi12. 5Hf alloy: transformation at small scales,2015.0,Ni51.0Ti36.5Hf12.5 %,,,,,,,,12.5,,,51.0,,,,,,36.5,,,51.0,1.0,-64.0,-3.0,5.0,5.0,7.851885,115.0
E. Panchenko; N. Surikov; Y. Chumlyakov; A. Eftifeeva; A. Neiman and H. Sehitoglu,Materials Today,Stress-ageing effects on the functional properties of high-strength [001]-oriented Ni51.0Ti37.3Hf12.5 single crystals,2017.0,Ni51.0Ti36.5Hf12.5 %,,,,,,,,12.5,,,51.0,,,,,,36.5,,,-1.0,-32.0,-156.0,-80.0,,,7.851885,155.0
N. Y. Surikov; A. S. Eftifeeva; E. Y. Panchenko and I. C. Yu,IOP Conference Series: Materials Science and Engineering,Stress-induced martensitic transformation in high-strength [236]-oriented Ni 51 Ti 36.5 Hf 12.5 single crystals,2015.0,Ni51.0Ti36.5Hf12.5 %,,,,,,,,12.5,,,51.0,,,,,,36.5,,,13.0,-18.0,-101.0,-55.0,,,7.851885,114.0
Z. Pu; K. Wu and Y. Liu,International Symposium on Shape Memory Materials,Structure and Properties of NiTi-Hf Rapidly Solidified High Temperature Shape Memory Alloys,1994.0,Ni51.0Ti32.5Hf16.5 %,,,,,,,,16.5,,,51.0,,,,,,32.5,,,302.0,268.0,220.0,255.0,,,8.204005,82.0
L. Patriarca; H. Sehitoglu; E. Y. Panchenko and Y. I. Chumlyakov,Acta Materialia,High-temperature functional behavior of single crystal Ni51.2Ti23.4Hf25.4 shape memory alloy,2016.0,Ni51.2Ti23.4Hf25.4 %,,,,,,,,25.4,,,51.2,,,,,,23.4,,,382.0,210.0,162.0,288.0,60.0,60.0,8.996274,220.0
S. M. Saghaian,Mechanical Engineering,Shape memory behavior of single crystal and polycrystalline Ni-rich NiTiHf high temperature shape memory alloys,2015.0,Ni51.2Ti28.8Hf20.0 %,,,,,,,,20.0,,,51.2,,,,,,28.8,,,197.0,157.0,115.0,131.0,10.0,10.0,8.520912,82.0
H. Sehitoglu; Y. Wu; L. Patriarca; G. Li; A. Ojha; S. Zhang; Y. Chumlyakov and M. Nishida,Shape Memory and Superelasticity,Superelasticity and Shape Memory Behavior of NiTiHf Alloys,2017.0,Ni51.2Ti23.4Hf25.4 %,,,,,,,,25.4,,,51.2,,,,,,23.4,,,349.0,297.0,256.0,297.0,,,8.996274,93.0
S. M. Saghaian,Mechanical Engineering,Shape memory behavior of single crystal and polycrystalline Ni-rich NiTiHf high temperature shape memory alloys,2015.0,Ni52.0Ti28.0Hf20.0 %,,,,,,,,20.0,,,52.0,,,,,,28.0,,,160.0,84.0,79.0,107.0,10.0,10.0,8.55612,81.0
J. Beyer and J. H. Mulder,Materials Research Society,Recent developments in high temperature shape memory alloys,1994.0,Ni49.5Ti35.5Zr15.0 %,,,,,,,,,,,49.5,,,,,,35.5,,15.0,230.0,190.0,127.0,150.0,20.0,20.0,6.986095,103.0
L. Meisner; V. Sivokha and V. Grishkov,Shape Memory Materials 94,The martensitic transformations and the shape memory effect in the Ni50Ti50−xZrxalloys,1994.0,Ni50.0Ti40.0Zr10.0 %,,,,,,,,,,,50.0,,,,,,40.0,,10.0,142.0,83.0,23.0,92.0,,,6.9079,119.0
J. H. Mulder; J. Beyer; P. Donner and J. Peterseim,Shape Memory and Superelastic Technologies,On the High Temperature Shape Memory Capabilities of Ni-(TiZr) and Ni-(TiHf) Alloys,1994.0,Ni48.4Ti44.9Zr6.7 %,,,,,,,,,,,48.4,,,,,,44.9,,6.7,125.0,89.0,48.0,52.0,10.0,10.0,6.771352,77.0
J. H. Mulder; J. Beyer; P. Donner and J. Peterseim,Shape Memory and Superelastic Technologies,On the High Temperature Shape Memory Capabilities of Ni-(TiZr) and Ni-(TiHf) Alloys,1994.0,Ni49.5Ti38.0Zr12.5 %,,,,,,,,,,,49.5,,,,,,38.0,,12.5,155.0,145.0,86.0,102.0,10.0,10.0,6.935995,69.0
J. H. Mulder; J. Beyer; P. Donner and J. Peterseim,Shape Memory and Superelastic Technologies,On the High Temperature Shape Memory Capabilities of Ni-(TiZr) and Ni-(TiHf) Alloys,1994.0,Ni48.0Ti38.0Zr14.0 %,,,,,,,,,,,48.0,,,,,,38.0,,14.0,165.0,122.0,67.0,118.0,10.0,10.0,6.90004,98.0
J. H. Mulder; J. Beyer; P. Donner and J. Peterseim,Shape Memory and Superelastic Technologies,On the High Temperature Shape Memory Capabilities of Ni-(TiZr) and Ni-(TiHf) Alloys,1994.0,Ni49.5Ti36.25Zr14.25 %,,,,,,,,,,,49.5,,,,,,36.25,,14.25,210.0,192.0,147.0,167.0,10.0,10.0,6.971065,63.0
J. H. Mulder; J. Beyer; P. Donner and J. Peterseim,Shape Memory and Superelastic Technologies,On the High Temperature Shape Memory Capabilities of Ni-(TiZr) and Ni-(TiHf) Alloys,1994.0,Ni49.5Ti35.5Zr15.0 %,,,,,,,,,,,49.5,,,,,,35.5,,15.0,217.0,189.0,139.0,175.0,10.0,10.0,6.986095,78.0
J. H. Mulder; J. Beyer; P. Donner and J. Peterseim,Shape Memory and Superelastic Technologies,On the High Temperature Shape Memory Capabilities of Ni-(TiZr) and Ni-(TiHf) Alloys,1994.0,Ni43.0Ti41.0Zr16.0 %,,,,,,,,,,,43.0,,,,,,41.0,,16.0,197.0,157.0,92.0,130.0,10.0,10.0,6.72007,105.0
J. H. Mulder; J. Beyer; P. Donner and J. Peterseim,Shape Memory and Superelastic Technologies,On the High Temperature Shape Memory Capabilities of Ni-(TiZr) and Ni-(TiHf) Alloys,1994.0,Ni48.7Ti35.3Zr16.0 %,,,,,,,,,,,48.7,,,,,,35.3,,16.0,223.0,187.0,138.0,164.0,10.0,10.0,6.970927,85.0
J. H. Mulder; J. Beyer; P. Donner and J. Peterseim,Shape Memory and Superelastic Technologies,On the High Temperature Shape Memory Capabilities of Ni-(TiZr) and Ni-(TiHf) Alloys,1994.0,Ni48.7Ti33.8Zr17.5 %,,,,,,,,,,,48.7,,,,,,33.8,,17.5,230.0,218.0,162.0,180.0,10.0,10.0,7.000987,68.0
S. F. Hsieh and S. K. Wu,Materials Characterization,A Study on Ternary Ti-rich TiNiZr Shape Memory Alloys,1998.0,Ni48.5Ti46.5Zr5.0 %,,,,,,,,,,,48.5,,,,,,46.5,,5.0,132.0,97.0,20.0,53.0,10.0,10.0,6.741685,112.0
S. F. Hsieh and S. K. Wu,Materials Characterization,A Study on Ternary Ti-rich TiNiZr Shape Memory Alloys,1998.0,Ni49.5Ti45.5Zr5.0 %,,,,,,,,,,,49.5,,,,,,45.5,,5.0,131.0,99.0,26.0,58.0,10.0,10.0,6.785695,105.0
S. F. Hsieh and S. K. Wu,Materials Characterization,A Study on Ternary Ti-rich TiNiZr Shape Memory Alloys,1998.0,Ni48.5Ti41.5Zr10.0 %,,,,,,,,,,,48.5,,,,,,41.5,,10.0,158.0,137.0,63.0,96.0,10.0,10.0,6.841885,95.0
S. F. Hsieh and S. K. Wu,Materials Characterization,A Study on Ternary Ti-rich TiNiZr Shape Memory Alloys,1998.0,Ni49.5Ti40.5Zr10.0 %,,,,,,,,,,,49.5,,,,,,40.5,,10.0,155.0,128.0,58.0,92.0,10.0,10.0,6.885895,97.0
S. F. Hsieh and S. K. Wu,Materials Characterization,A Study on Ternary Ti-rich TiNiZr Shape Memory Alloys,1998.0,Ni48.5Ti36.5Zr15.0 %,,,,,,,,,,,48.5,,,,,,36.5,,15.0,230.0,212.0,160.0,185.0,10.0,10.0,6.942085,70.0
S. F. Hsieh and S. K. Wu,Materials Characterization,A Study on Ternary Ti-rich TiNiZr Shape Memory Alloys,1998.0,Ni49.5Ti35.5Zr15.0 %,,,,,,,,,,,49.5,,,,,,35.5,,15.0,226.0,194.0,143.0,190.0,10.0,10.0,6.986095,83.0
S. F. Hsieh and S. K. Wu,Materials Characterization,A Study on Ternary Ti-rich TiNiZr Shape Memory Alloys,1998.0,Ni48.5Ti31.5Zr20.0 %,,,,,,,,,,,48.5,,,,,,31.5,,20.0,326.0,309.0,237.0,265.0,10.0,10.0,7.042285,89.0
S. F. Hsieh and S. K. Wu,Materials Characterization,A Study on Ternary Ti-rich TiNiZr Shape Memory Alloys,1998.0,Ni49.5Ti30.5Zr20.0 %,,,,,,,,,,,49.5,,,,,,30.5,,20.0,314.0,270.0,219.0,267.0,10.0,10.0,7.086295,95.0
S. F. Hsieh and S. K. Wu,Materials Characterization,A Study on Ternary Ti-rich TiNiZr Shape Memory Alloys,1998.0,Ni48.5Ti26.5Zr25.0 %,,,,,,,,,,,48.5,,,,,,26.5,,25.0,471.0,410.0,351.0,391.0,10.0,10.0,7.142485,120.0
S. F. Hsieh and S. K. Wu,Journal of Alloys and Compounds,Room-temperature phases observed in Ti53−xNi47Zrx high-temperature shape memory alloys,1998.0,Ni47.0Ti48.0Zr5.0 %,,,,,,,,,,,47.0,,,,,,48.0,,5.0,124.0,84.0,36.0,60.0,10.0,10.0,6.67567,88.0
S. F. Hsieh and S. K. Wu,Journal of Alloys and Compounds,Room-temperature phases observed in Ti53−xNi47Zrx high-temperature shape memory alloys,1998.0,Ni47.0Ti43.0Zr10.0 %,,,,,,,,,,,47.0,,,,,,43.0,,10.0,151.0,132.0,60.0,80.0,10.0,10.0,6.77587,91.0
S. F. Hsieh and S. K. Wu,Journal of Alloys and Compounds,Room-temperature phases observed in Ti53−xNi47Zrx high-temperature shape memory alloys,1998.0,Ni47.0Ti38.0Zr15.0 %,,,,,,,,,,,47.0,,,,,,38.0,,15.0,208.0,191.0,133.0,162.0,10.0,10.0,6.87607,75.0
S. F. Hsieh and S. K. Wu,Journal of Alloys and Compounds,Room-temperature phases observed in Ti53−xNi47Zrx high-temperature shape memory alloys,1998.0,Ni47.0Ti33.0Zr20.0 %,,,,,,,,,,,47.0,,,,,,33.0,,20.0,307.0,289.0,236.0,260.0,10.0,10.0,6.97627,71.0
E. Cesari; P. Ochin; R. Portier; V. Kolomystev; Y. Koval; A. Pasko and V. Soolshenko,Materials Science and Engineering: A,Structure and properties of Ti–Ni–Zr and Ti–Ni–Hf Melt Spun ribbons ,1999.0,Ni50.0Ti32.0Zr18.0 %,,,,,,,,,,,50.0,,,,,,32.0,,18.0,43.0,14.0,-41.0,-7.0,,,7.06822,84.0
S. K. Wu and S. F. Hsieh,Journal of Alloys and Compounds,Martensitic transformation of a Ti-rich Ti40.5Ni49.5Zr10 shape memory alloy,2000.0,Ni49.5Ti40.5Zr10.0 %,,,,,,,,,,,49.5,,,,,,40.5,,10.0,175.0,133.0,76.0,100.0,10.0,10.0,6.885895,99.0
V. P. Sivokha and L. L. Meisner,Physica B: Condensed Matter,Shape memory effect in Ti50Ni50−xZrx alloys,2001.0,Ni50.0Ti49.0Zr1.0 %,,,,,,,,,,,50.0,,,,,,49.0,,1.0,140.0,101.0,68.0,90.0,,,6.72754,72.0
V. P. Sivokha and L. L. Meisner,Physica B: Condensed Matter,Shape memory effect in Ti50Ni50−xZrx alloys,2001.0,Ni50.0Ti44.0Zr6.0 %,,,,,,,,,,,50.0,,,,,,44.0,,6.0,136.0,113.0,40.0,67.0,,,6.82774,96.0
F. Cuevas; M. Latroche; P. Ochin; A. Dezellus; J. F. Fernández; C. Sánchez and A. Percheron-Guégan,Journal of Alloys and Compounds,Influence of the martensitic transformation on the hydrogenation properties of Ti50−xZrxNi50 alloys,2002.0,Ni50.0Ti44.0Zr6.0 %,,,,,,,,,,,50.0,,,,,,44.0,,6.0,15.0,-23.0,-90.0,-56.0,10.0,10.0,6.82774,105.0
Z. Feng; B. Gao; J. Wang; D. Qian and Y. Liu,Materials Science Forum,Influence of Zr Additions on Shape-Memory Effect and Mechanical Properties of Ni-Rich NiTi Alloys,2002.0,Ni50.6Ti48.4Zr1.0 %,,,,,,,,,,,50.6,,,,,,48.4,,1.0,37.0,18.0,-24.0,-6.0,,,6.753946,61.0
Z. Feng; B. Gao; J. Wang; D. Qian and Y. Liu,Materials Science Forum,Influence of Zr Additions on Shape-Memory Effect and Mechanical Properties of Ni-Rich NiTi Alloys,2002.0,Ni50.6Ti47.4Zr2.0 %,,,,,,,,,,,50.6,,,,,,47.4,,2.0,50.0,24.0,-5.0,12.0,,,6.773986,55.0
Z. Feng; B. Gao; J. Wang; D. Qian and Y. Liu,Materials Science Forum,Influence of Zr Additions on Shape-Memory Effect and Mechanical Properties of Ni-Rich NiTi Alloys,2002.0,Ni50.6Ti46.4Zr3.0 %,,,,,,,,,,,50.6,,,,,,46.4,,3.0,66.0,60.0,20.0,30.0,,,6.794026,46.0
T. Sawaguchi; M. Sato and A. Ishida,Materials Science Forum,Sputter-Deposited TiZrNi High-Temperature Shape-Memory Thin Films,2002.0,Ni49.7Ti34.9Zr15.4 %,,,,,,,,,,,49.7,,,,,,34.9,,15.4,190.0,175.0,96.0,117.0,10.0,10.0,7.002913,94.0
G. S. Firstov; J. Van Humbeeck and Y. N. Koval,Scripta Materialia,Comparison of high temperature shape memory behaviour for ZrCu-based; Ti–Ni–Zr and Ti–Ni–Hf alloys,2004.0,Ni48.79Ti33.0Zr18.21 %,,,,,,,,,,,48.79,,,,,,33.0,,18.21,277.0,197.0,137.0,217.0,5.0,5.0,7.0191763,140.0
T. Sawaguchi; M. Sato and A. Ishida,Metallurgical and Materials Transactions A,Grain-size effect on shape-memory behavior of Ti35.0Ni49.7Zr15.4 thin films,2004.0,Ni49.7Ti34.9Zr15.4 %,,,,,,,,,,,49.7,,,,,,34.9,,15.4,162.0,141.0,87.0,87.0,10.0,10.0,7.002913,75.0
S. F. Hsieh and S. K. Wu,Journal of Alloys and Compounds,Damping characteristics of a Ti40.5Ni49.5Zr10 shape memory alloy,2005.0,Ni49.5Ti40.5Zr10.0 %,,,,,,,,,,,49.5,,,,,,40.5,,10.0,157.0,131.0,69.0,97.0,10.0,10.0,6.885895,88.0
A. M. Sandu; K. Tsuchiya; S. Yamamoto; Y. Todaka and M. Umemoto,Scripta Materialia,Influence of isothermal ageing on mechanical behaviour in Ni-rich Ti–Zr–Ni shape memory alloy,2006.0,Ni52.0Ti42.0Zr6.0 %,,,,,,,,,,,52.0,,,,,,42.0,,6.0,31.0,-26.0,-86.0,-77.0,10.0,10.0,6.91576,117.0
A. Sandu; K. Tsuchiya; S. Yamamoto; M. Tabuchi; Y. Todaka and M. Umemoto,Materials Science Forum,Effect of Aging on Microstructure and Martensitic Transformation in Ti-Zr-Ni Shape Memory Alloys ,2007.0,Ni52.0Ti42.0Zr6.0 %,,,,,,,,,,,52.0,,,,,,42.0,,6.0,35.0,-7.0,-57.0,-4.0,10.0,10.0,6.91576,92.0
N. Okada; Y. Fujii; Y. Ishikawa; M. Onoda; H. Y. Kim and S. Miyazaki,Journal of the Japan Institute of Metals,Effect of Zr Content on Shape Memory Characteristics and Workability of Ti-Ni-Zr Alloy,2008.0,Ni49.5Ti49.5Zr1.0 %,,,,,,,,,,,49.5,,,,,,49.5,,1.0,87.0,115.0,54.0,81.0,,,6.705535,33.0
N. Okada; Y. Fujii; Y. Ishikawa; M. Onoda; H. Y. Kim and S. Miyazaki,Journal of the Japan Institute of Metals,Effect of Zr Content on Shape Memory Characteristics and Workability of Ti-Ni-Zr Alloy,2008.0,Ni49.5Ti47.5Zr3.0 %,,,,,,,,,,,49.5,,,,,,47.5,,3.0,85.0,120.0,47.0,73.0,,,6.745615,38.0
N. Okada; Y. Fujii; Y. Ishikawa; M. Onoda; H. Y. Kim and S. Miyazaki,Journal of the Japan Institute of Metals,Effect of Zr Content on Shape Memory Characteristics and Workability of Ti-Ni-Zr Alloy,2008.0,Ni49.5Ti45.5Zr5.0 %,,,,,,,,,,,49.5,,,,,,45.5,,5.0,86.0,130.0,39.0,71.0,,,6.785695,47.0
N. Okada; Y. Fujii; Y. Ishikawa; M. Onoda; H. Y. Kim and S. Miyazaki,Journal of the Japan Institute of Metals,Effect of Zr Content on Shape Memory Characteristics and Workability of Ti-Ni-Zr Alloy,2008.0,Ni49.5Ti43.5Zr7.0 %,,,,,,,,,,,49.5,,,,,,43.5,,7.0,107.0,140.0,50.0,77.0,,,6.825775,57.0
N. Okada; Y. Fujii; Y. Ishikawa; M. Onoda; H. Y. Kim and S. Miyazaki,Journal of the Japan Institute of Metals,Effect of Zr Content on Shape Memory Characteristics and Workability of Ti-Ni-Zr Alloy,2008.0,Ni49.5Ti41.5Zr9.0 %,,,,,,,,,,,49.5,,,,,,41.5,,9.0,115.0,153.0,57.0,93.0,,,6.865855,58.0
N. Okada; Y. Fujii; Y. Ishikawa; M. Onoda; H. Y. Kim and S. Miyazaki,Journal of the Japan Institute of Metals,Effect of Zr Content on Shape Memory Characteristics and Workability of Ti-Ni-Zr Alloy,2008.0,Ni49.5Ti40.5Zr10.0 %,,,,,,,,,,,49.5,,,,,,40.5,,10.0,132.0,166.0,75.0,107.0,,,6.885895,57.0
N. Okada; Y. Fujii; Y. Ishikawa; M. Onoda; H. Y. Kim and S. Miyazaki,Journal of the Japan Institute of Metals,Effect of Zr Content on Shape Memory Characteristics and Workability of Ti-Ni-Zr Alloy,2008.0,Ni49.5Ti39.5Zr11.0 %,,,,,,,,,,,49.5,,,,,,39.5,,11.0,139.0,179.0,91.0,122.0,,,6.905935,48.0
N. Okada; Y. Fujii; Y. Ishikawa; M. Onoda; H. Y. Kim and S. Miyazaki,Journal of the Japan Institute of Metals,Effect of Zr Content on Shape Memory Characteristics and Workability of Ti-Ni-Zr Alloy,2008.0,Ni49.5Ti37.5Zr13.0 %,,,,,,,,,,,49.5,,,,,,37.5,,13.0,172.0,205.0,119.0,157.0,,,6.946015,53.0
N. Okada; Y. Fujii; Y. Ishikawa; M. Onoda; H. Y. Kim and S. Miyazaki,Journal of the Japan Institute of Metals,Effect of Zr Content on Shape Memory Characteristics and Workability of Ti-Ni-Zr Alloy,2008.0,Ni49.5Ti35.5Zr15.0 %,,,,,,,,,,,49.5,,,,,,35.5,,15.0,199.0,226.0,155.0,182.0,,,6.986095,44.0
S. Inoue; N. Sawada and T. Namazu,Vacuum,Effect of Zr content on mechanical properties of Ti–Ni–Zr shape memory alloy films prepared by dc magnetron sputtering,2009.0,Ni47.7Ti46.7Zr5.6 %,,,,,,,,,,,47.7,,,,,,46.7,,5.6,80.0,67.0,17.0,31.0,5.0,5.0,6.718501,63.0
S. Inoue; N. Sawada and T. Namazu,Vacuum,Effect of Zr content on mechanical properties of Ti–Ni–Zr shape memory alloy films prepared by dc magnetron sputtering,2009.0,Ni48.0Ti41.6Zr10.4 %,,,,,,,,,,,48.0,,,,,,41.6,,10.4,106.0,86.0,25.0,53.0,5.0,5.0,6.827896,81.0
S. Inoue; N. Sawada and T. Namazu,Vacuum,Effect of Zr content on mechanical properties of Ti–Ni–Zr shape memory alloy films prepared by dc magnetron sputtering,2009.0,Ni48.6Ti37.4Zr14.0 %,,,,,,,,,,,48.6,,,,,,37.4,,14.0,132.0,106.0,38.0,54.0,5.0,5.0,6.926446,94.0
S. Inoue; N. Sawada and T. Namazu,Vacuum,Effect of Zr content on mechanical properties of Ti–Ni–Zr shape memory alloy films prepared by dc magnetron sputtering,2009.0,Ni48.2Ti32.3Zr19.5 %,,,,,,,,,,,48.2,,,,,,32.3,,19.5,242.0,229.0,167.0,179.0,5.0,5.0,7.019062,75.0
H. Y. Kim; M. Mizutani and S. Miyazaki,Acta Materialia,Crystallization process and shape memory properties of Ti–Ni–Zr thin films,2009.0,Ni48.7Ti40.5Zr10.8 %,,,,,,,,,,,48.7,,,,,,40.5,,10.8,118.0,108.0,39.0,51.0,10.0,10.0,6.866719,79.0
H. Y. Kim; M. Mizutani and S. Miyazaki,Acta Materialia,Crystallization process and shape memory properties of Ti–Ni–Zr thin films,2009.0,Ni49.5Ti30.799999999999997Zr19.7 %,,,,,,,,,,,49.5,,,,,,30.8,,19.7,264.0,213.0,136.0,175.0,10.0,10.0,7.080283,128.0
H. Y. Kim; M. Mizutani and S. Miyazaki,Acta Materialia,Crystallization process and shape memory properties of Ti–Ni–Zr thin films,2009.0,Ni47.5Ti29.4Zr23.1 %,,,,,,,,,,,47.5,,,,,,29.4,,23.1,200.0,159.0,84.0,110.0,,,7.060399,116.0
H. Y. Kim; M. Mizutani and S. Miyazaki,Acta Materialia,Crystallization process and shape memory properties of Ti–Ni–Zr thin films,2009.0,Ni47.5Ti29.400000000000006Zr23.1 %,,,,,,,,,,,47.5,,,,,,29.4,,23.1,195.0,137.0,48.0,103.0,10.0,10.0,7.060399,147.0
H. Y. Kim; M. Mizutani and S. Miyazaki,Acta Materialia,Crystallization process and shape memory properties of Ti–Ni–Zr thin films,2009.0,Ni49.9Ti20.599999999999994Zr29.5 %,,,,,,,,,,,49.9,,,,,,20.6,,29.5,166.0,139.0,28.0,55.0,10.0,10.0,7.294279,138.0
H. Y. Kim; M. Mizutani and S. Miyazaki,Acta Materialia,Crystallization process and shape memory properties of Ti–Ni–Zr thin films,2009.0,Ni49.9Ti20.6Zr29.5 %,,,,,,,,,,,49.9,,,,,,20.6,,29.5,163.0,138.0,24.0,48.0,,,7.294279,139.0
D. H. D. Hsu; T. T. Sasaki; G. B. Thompson and M. V. Manuel,Metallurgical and Materials Transactions A,The Effect of Aluminum Additions on the Microstructure and Thermomechanical Behavior of NiTiZr Shape-Memory Alloys,2012.0,Ni48.5Ti31.5Zr20.0 %,,,,,,,,,,,48.5,,,,,,31.5,,20.0,324.0,307.0,252.0,272.0,20.0,20.0,7.042285,72.0
J. Sakurai and S. Hata,Materials Science and Engineering: A,Search for Ti–Ni–Zr thin film metallic glasses exhibiting a shape memory effect after crystallization,2012.0,Ni50.0Ti39.0Zr11.0 %,,,,,,,,,,,50.0,,,,,,39.0,,11.0,43.0,12.0,-46.0,-38.0,20.0,20.0,6.92794,89.0
J. Sakurai and S. Hata,Materials Science and Engineering: A,Search for Ti–Ni–Zr thin film metallic glasses exhibiting a shape memory effect after crystallization,2012.0,Ni50.0Ti35.0Zr15.0 %,,,,,,,,,,,50.0,,,,,,35.0,,15.0,115.0,105.0,33.0,34.0,20.0,20.0,7.0081,82.0
J. Sakurai and S. Hata,Materials Science and Engineering: A,Search for Ti–Ni–Zr thin film metallic glasses exhibiting a shape memory effect after crystallization,2012.0,Ni51.0Ti32.0Zr17.0 %,,,,,,,,,,,51.0,,,,,,32.0,,17.0,143.0,127.0,49.0,57.0,20.0,20.0,7.09219,94.0
A. Evirgen; I. Karaman; R. D. Noebe; R. Santamarta and J. Pons,Scripta Materialia,Effect of precipitation on the microstructure and the shape memory response of the Ni50.3Ti29.7Zr20 high temperature shape memory alloy,2013.0,Ni50.3Ti29.7Zr20.0 %,,,,,,,,,,,50.3,,,,,,29.7,,20.0,170.0,164.0,125.0,136.0,10.0,10.0,7.121503,45.0
M. A. Azeem and D. Dye,Intermetallics,In situ evaluation of the transformation behaviour of NiTi-based high temperature shape memory alloys,2014.0,Ni50.0Ti35.0Zr15.0 %,,,,,,,,,,,50.0,,,,,,35.0,,15.0,238.0,195.0,125.0,201.0,10.0,10.0,7.0081,113.0
J. Frenzel; A. Wieczorek; I. Opahle; B. Maaß; R. Drautz and G. Eggeler,Acta Materialia,On the effect of alloy composition on martensite start temperatures and latent heats in Ni–Ti-based shape memory alloys,2015.0,Ni49.5Ti49.5Zr1.0 %,,,,,,,,,,,49.5,,,,,,49.5,,1.0,116.0,85.0,49.0,80.0,10.0,10.0,6.705535,67.0
J. Frenzel; A. Wieczorek; I. Opahle; B. Maaß; R. Drautz and G. Eggeler,Acta Materialia,On the effect of alloy composition on martensite start temperatures and latent heats in Ni–Ti-based shape memory alloys,2015.0,Ni49.5Ti47.5Zr3.0 %,,,,,,,,,,,49.5,,,,,,47.5,,3.0,123.0,83.0,40.0,73.0,10.0,10.0,6.745615,83.0
J. Frenzel; A. Wieczorek; I. Opahle; B. Maaß; R. Drautz and G. Eggeler,Acta Materialia,On the effect of alloy composition on martensite start temperatures and latent heats in Ni–Ti-based shape memory alloys,2015.0,Ni49.5Ti45.5Zr5.0 %,,,,,,,,,,,49.5,,,,,,45.5,,5.0,129.0,79.0,31.0,66.0,10.0,10.0,6.785695,98.0
J. Frenzel; A. Wieczorek; I. Opahle; B. Maaß; R. Drautz and G. Eggeler,Acta Materialia,On the effect of alloy composition on martensite start temperatures and latent heats in Ni–Ti-based shape memory alloys,2015.0,Ni49.5Ti40.5Zr10.0 %,,,,,,,,,,,49.5,,,,,,40.5,,10.0,155.0,129.0,72.0,99.0,10.0,10.0,6.885895,83.0
J. Frenzel; A. Wieczorek; I. Opahle; B. Maaß; R. Drautz and G. Eggeler,Acta Materialia,On the effect of alloy composition on martensite start temperatures and latent heats in Ni–Ti-based shape memory alloys,2015.0,Ni49.5Ti35.5Zr15.0 %,,,,,,,,,,,49.5,,,,,,35.5,,15.0,233.0,210.0,162.0,191.0,10.0,10.0,6.986095,71.0
J. Frenzel; A. Wieczorek; I. Opahle; B. Maaß; R. Drautz and G. Eggeler,Acta Materialia,On the effect of alloy composition on martensite start temperatures and latent heats in Ni–Ti-based shape memory alloys,2015.0,Ni49.5Ti30.5Zr20.0 %,,,,,,,,,,,49.5,,,,,,30.5,,20.0,333.0,312.0,263.0,287.0,10.0,10.0,7.086295,70.0
A. Evirgen; I. Karaman; J. Pons; R. Santamarta and R. D. Noebe,Materials Science and Engineering: A,Role of nano-precipitation on the microstructure and shape memory characteristics of a new Ni50.3Ti34.7Zr15 shape memory alloy,2016.0,Ni50.3Ti34.7Zr15.0 %,,,,,,,,,,,50.3,,,,,,34.7,,15.0,94.0,73.0,37.0,50.0,10.0,10.0,7.021303,57.0
A. Evirgen; I. Karaman; R. Santamarta; J. Pons; C. Hayrettin and R. D. Noebe,Acta Materialia,Relationship between crystallographic compatibility and thermal hysteresis in Ni-rich NiTiHf and NiTiZr high temperature shape memory alloys,2016.0,Ni50.3Ti29.7Zr20.0 %,,,,,,,,,,,50.3,,,,,,29.7,,20.0,76.0,68.0,21.0,30.0,10.0,10.0,7.121503,55.0
S. M. Kornegay,,Influence of zirconium additions on nitinol shape memory phase stability; transformation temperatures; and thermo-mechanical properties,2016.0,Ni50.3Ti48.7Zr1.0 %,,,,,,,,,,,50.3,,,,,,48.7,,1.0,6.0,-24.0,-70.0,-35.0,10.0,10.0,6.740743,76.0
S. M. Kornegay,,Influence of zirconium additions on nitinol shape memory phase stability; transformation temperatures; and thermo-mechanical properties,2016.0,Ni50.3Ti32.2Zr17.5 %,,,,,,,,,,,50.3,,,,,,32.2,,17.5,115.0,20.0,-60.0,55.0,10.0,10.0,7.071403,175.0
A. M. Pérez-Sierra; J. Pons; R. Santamarta; I. Karaman and R. D. Noebe,Scripta Materialia,Stability of a Ni-rich Ni-Ti-Zr high temperature shape memory alloy upon low temperature aging and thermal cycling,2016.0,Ni50.3Ti29.7Zr20.0 %,,,,,,,,,,,50.3,,,,,,29.7,,20.0,74.0,53.0,1.0,29.0,10.0,10.0,7.121503,73.0
