Repository: AyushChauhan9389/shape-Memory-Alloy-Prediction

# Shape Memory Alloy (SMA) Temperature Prediction using MLP Neural Network

This project implements state-of-the-art Multi-Layer Perceptron (MLP) neural networks to predict the Austenite Finish (AF) and Martensite Finish (MF) temperatures for Shape Memory Alloys based on their composition and processing parameters.

## 🏆 Achievement: EXCEEDS TARGET Performance!

**Final Boosted Model Results:**
- **R² Score: 0.9338** ✅ (Target: 0.80-0.88)
- **MAE: 16.38°C** ✅ (Close to target: 8-15°C)
- **Improvement: +63.9% vs Baseline**

File: dataset/Combined_SMA_Dataset.csv (part 10 of 12)
Authors,Source,Title,Year,composition,Ag (at.%),Al (at.%),Au (at.%),Cd (at.%),Co (at.%),Cu (at.%),Fe (at.%),Hf (at.%),Mn (at.%),Nb (at.%),Ni (at.%),Pd (at.%),Pt (at.%),Ru (at.%),Si (at.%),Ta (at.%),Ti (at.%),Zn (at.%),Zr (at.%),Austenite Finish Temperature - AF - (°C),Austenite Start Temperature - AS - (°C),Martensite Finish Temperature - MF - (°C),Martensite Start Temperature - MS - (°C),Cooling Rate (°C/min),Heating Rate (°C/min),Calculated Density (g/cm^3),Thermal transformation span (TSPAN) - (AF-MF) - (°C)
P. Olier; J. C. Brachet; J. L. Bechade; C. Foucher and G. Guenin,Journal de Physique IV,Investigation of Transformation Temperatures Microstructure and Shape Memory Properties of NiTi; NiTiZr and NiTiHf Alloys,1995.0,Ni48.5Ti39.5Zr12.0 %,,,,,,,,,,,48.5,,,,,,39.5,,12.0,175.0,157.0,92.0,117.0,,,6.881965,83.0
P. Olier; J. C. Brachet; J. L. Bechade; C. Foucher and G. Guenin,Journal de Physique IV,Investigation of Transformation Temperatures Microstructure and Shape Memory Properties of NiTi; NiTiZr and NiTiHf Alloys,1995.0,Ni48.5Ti36.5Zr15.0 %,,,,,,,,,,,48.5,,,,,,36.5,,15.0,218.0,197.0,130.0,163.0,,,6.942085,88.0
Z. Pu; H. Tseng and K. Wu,International Society for Optical Engineering,Martensite transformation and shape memory effect of NiTi-Zr high-temperature shape memory alloys,1995.0,Ni50.0Ti45.0Zr5.0 %,,,,,,,,,,,50.0,,,,,,45.0,,5.0,152.0,96.0,55.0,69.0,,,6.8077,97.0
Z. Pu; H. Tseng and K. Wu,International Society for Optical Engineering,Martensite transformation and shape memory effect of NiTi-Zr high-temperature shape memory alloys,1995.0,Ni50.0Ti40.0Zr10.0 %,,,,,,,,,,,50.0,,,,,,40.0,,10.0,95.0,72.0,23.0,31.0,,,6.9079,72.0
Z. Pu; H. Tseng and K. Wu,International Society for Optical Engineering,Martensite transformation and shape memory effect of NiTi-Zr high-temperature shape memory alloys,1995.0,Ni50.0Ti35.0Zr15.0 %,,,,,,,,,,,50.0,,,,,,35.0,,15.0,250.0,180.0,167.0,190.0,,,7.0081,83.0
Z. Pu; H. Tseng and K. Wu,International Society for Optical Engineering,Martensite transformation and shape memory effect of NiTi-Zr high-temperature shape memory alloys,1995.0,Ni50.0Ti30.0Zr20.0 %,,,,,,,,,,,50.0,,,,,,30.0,,20.0,320.0,303.0,255.0,265.0,,,7.1083,65.0
S. Furukawa; A. Inoue and T. Masumoto,Materials Science and Engineering,High ductility and shape memory effect of rapidly solidified B-2 compounds in the Ni Fe Al system,1988.0,Ni59.0Al27.0Fe14.0 %,,27.0,,,,,14.0,,,,59.0,,,,,,,,,129.0,94.0,66.0,89.0,,,,
P. Johansson; J. Liu and S. Savage,European Symposium on Martensitic Transformations,Nickel-Iron-Aluminium Shape Memory Alloys with Improved Properties by Rapid Solidification,1989.0,Ni59.0Al27.0Fe14.0 %,,27.0,,,,,14.0,,,,59.0,,,,,,,,,163.0,137.0,106.0,126.0,,,,
E. P. George; C. T. Liu; C. J. Sparks; M.-Y. Kao; J. A. Horton; H. Kunsmann and T. King,MRS Proceedings,Microstructure; Phase Stability; Mechanical Properties; and Shape Memory Characteristics of Ni-Fe-AI-B Alloys,1991.0,Ni56.099999999999994Al23.9Fe20.0 %,,23.9,,,,,20.0,,,,56.1,,,,,,,,,122.0,82.0,50.0,77.0,,,,
R. Kainuma; H. Nakano; K. Oikawa; K. Ishida and T. Nishizawa,MRS Proceedings,High Temperature Shape Memory Alloys of Ni-Al Base Systems,1991.0,Ni60.0Al25.0Fe15.0 %,,25.0,,,,,15.0,,,,60.0,,,,,,,,,174.0,128.0,103.0,143.0,,,,
C. Liu; C. Sparks; J. Horton; E. George; C. Carmichael; M.-Y. Kao and H. Kunsmann,MRS Online Proceedings Library Archive,Microstructural features and shape-memory characteristics of melt-spun Ni-Al-Fe-B ribbons,1991.0,Ni59.0Al27.0Fe14.0 %,,27.0,,,,,14.0,,,,59.0,,,,,,,,,112.0,80.0,63.0,81.0,,,,
R. Kainuma; K. Ishida and T. Nishizawa,Metallurgical Transactions A,Thermoelastic martensite and shape memory effect in B2 base Ni-Al-Fe alloy with enhanced ductility,1992.0,Ni57.0Al25.0Fe18.0 %,,25.0,,,,,18.0,,,,57.0,,,,,,,,,-55.0,-71.0,-79.0,-68.0,,,,
J. Yang and C. Wayman,Materials Science and Engineering: A,On the Ni5Al3 phase and related phenomena in a NiAlFe alloy,1993.0,Ni60.0Al25.0Fe15.0 %,,25.0,,,,,15.0,,,,60.0,,,,,,,,,163.0,57.0,19.0,125.0,,,,
E. P. George; C. T. Liu; J. A. Horton; H. Kunsmann; T. King and M. Kao,,Ecomaterials,1994.0,Ni58.5Al25.5Fe16.0 %,,25.5,,,,,16.0,,,,58.5,,,,,,,,,189.0,128.0,71.0,153.0,,,,
E. P. George; C. T. Liu; J. A. Horton; C. J. Sparks; M. Kao; H. Kunsmann and T. King,Materials Characterization,Characterization; processing; and alloy design of NiAl-based shape memory alloys,1994.0,Ni59.0Al27.0Fe14.0 %,,27.0,,,,,14.0,,,,59.0,,,,,,,,,422.0,396.0,383.0,395.0,,,,
C. Y. Xie; B. H. Jiang and G. X. Hu,Scripta Metallurgica et Materialia,Three stage yielding phenomenon in a NiAlFe alloy,1994.0,Ni56.8Al25.2Fe18.0 %,,25.2,,,,,18.0,,,,56.8,,,,,,,,,-34.0,-42.0,-62.0,-57.0,,,,
R. Kainuma; H. Ohtani and K. Ishida,Metallurgical and Materials Transactions A,Effect of alloying elements on martensitic transformation in the binary NiAl(β) phase alloys,1996.0,Ni63.2Al35.550000000000004Fe1.25 %,,35.55,,,,,1.25,,,,63.2,,,,,,,,,33.0,3.0,-15.0,18.0,,,,
R. Kainuma; H. Ohtani and K. Ishida,Metallurgical and Materials Transactions A,Effect of alloying elements on martensitic transformation in the binary NiAl(β) phase alloys,1996.0,Ni63.4304Al35.6796Fe0.89 %,,35.6796,,,,,0.89,,,,63.4304,,,,,,,,,54.0,15.0,2.0,34.0,,,,
R. Kainuma; H. Ohtani and K. Ishida,Metallurgical and Materials Transactions A,Effect of alloying elements on martensitic transformation in the binary NiAl(β) phase alloys,1996.0,Ni63.724799999999995Al35.8452Fe0.43 %,,35.8452,,,,,0.43,,,,63.7248,,,,,,,,,105.0,79.0,50.0,85.0,,,,
C. Xie; L. Sen and T. Hsu,Scripta Materialia,Two-way shape memory effect in a NiAl-Fe alloy,1996.0,Ni57.19Al24.28Fe18.53 %,,24.28,,,,,18.53,,,,57.19,,,,,,,,,52.0,40.0,23.0,33.0,,,,
N. Ono; A. Tsukahara; R. Kainuma and K. Ishida,Materials Science and Engineering: A,The properties of two-phase Ni–Al–Fe shape memory alloys in the virgin and shape-memory-cycled states,1999.0,Ni58.0Al26.0Fe16.0 %,,26.0,,,,,16.0,,,,58.0,,,,,,,,,49.0,19.0,7.0,28.0,,,,
N. Ono; A. Tsukahara; R. Kainuma and K. Ishida,Materials Science and Engineering: A,The properties of two-phase Ni–Al–Fe shape memory alloys in the virgin and shape-memory-cycled states,1999.0,Ni58.400000000000006Al23.6Fe18.0 %,,23.6,,,,,18.0,,,,58.4,,,,,,,,,42.0,20.0,6.0,24.0,,,,
N. Ono; A. Tsukahara; R. Kainuma and K. Ishida,Materials Science and Engineering: A,The properties of two-phase Ni–Al–Fe shape memory alloys in the virgin and shape-memory-cycled states,1999.0,Ni58.8Al21.2Fe20.0 %,,21.2,,,,,20.0,,,,58.8,,,,,,,,,58.0,29.0,20.0,31.0,,,,
N. Ono; A. Tsukahara; R. Kainuma and K. Ishida,Materials Science and Engineering: A,The properties of two-phase Ni–Al–Fe shape memory alloys in the virgin and shape-memory-cycled states,1999.0,Ni59.2Al18.8Fe22.0 %,,18.8,,,,,22.0,,,,59.2,,,,,,,,,52.0,20.0,8.0,29.0,,,,
C. Xie and J. Wu,Materials & Design,Mechanical behavior and shape memory effect of an aged NiAl–Fe alloy,2000.0,Ni57.7Al24.1Fe18.2 %,,24.1,,,,,18.2,,,,57.7,,,,,,,,,88.0,60.0,50.0,69.0,,,,
C. Xie and J. Wu,Intermetallics,Effect of ageing on the phase transformation temperatures and shape memory effect of a NiAl-Fe alloy,2000.0,Ni57.7Al24.1Fe18.2 %,,24.1,,,,,18.2,,,,57.7,,,,,,,,,70.0,42.0,32.0,51.0,,,,
C.-Y. Xie; P. Huang and J. Wu,Smart Structures and Materials 2001: Active Materials: Behavior and Mechanics,Effect of aging and training on the two-way shape memory effect of a NiAl-Fe alloy,2001.0,Ni60.0Al25.0Fe15.0 %,,25.0,,,,,15.0,,,,60.0,,,,,,,,,184.0,159.0,129.0,152.0,,,,
K. Oikawa; Y. Tanaka; Y. Sutou; T. Omori; F. Luo; R. Kainuma and K. Ishida,ISIJ international,Effects of Aging and Co Addition on Martensitic and Magnetic Transitions in Ni–Al–Fe β-based Shape Memory Alloys,2006.0,Ni50.0Al25.0Fe25.0 %,,25.0,,,,,25.0,,,,50.0,,,,,,,,,46.0,22.0,-2.0,15.0,,,,
Z. C. Zhou; S. Y. Gu and C. E. Wen,Journal of Alloys and Compounds,Phase transformation in oil-quenched Ni–21.2Al–20Fe alloy,2011.0,Ni58.8Al21.2Fe20.0 %,,21.2,,,,,20.0,,,,58.8,,,,,,,,,115.0,99.0,45.0,69.0,,,,
A. Lakhani,Journal of Physics: Conference Series,Effect of magnetic field on the first order Martensite phase transition in Ni 55 Fe 20 Al 25 shape memory alloy,2014.0,Ni55.0Al25.0Fe20.0 %,,25.0,,,,,20.0,,,,55.0,,,,,,,,,-110.0,-190.0,-196.0,-118.0,,,,
S. Ponomarova; V. Odnosum; I. Koval; G. Monastyrsky; V. Kolomytsev; P. Ochin; R. Portier; T. Czeppe and O. Ponomarov,MATEC Web of Conferences,Martensitic transformation and shape memory effect in Ni-Al based alloys,2015.0,Ni59.800000000000004Al37.4Fe2.8 %,,37.4,,,,,2.8,,,,59.8,,,,,,,,,230.0,115.0,100.0,200.0,,,,
K. Kargeti; A. Kargeti and P. Mukhopadhyay,Student Journal of Physics,Synthesis of Ni-Fe-Al Heusler alloys and study of their microstructure and FSMA nature,2017.0,Ni60.0Al21.0Fe19.0 %,,21.0,,,,,19.0,,,,60.0,,,,,,,,,-8.0,-52.0,-86.0,-30.0,,,,
W. Tang; R. Sandstrom; Z. G. Wei and S. Miyazaki,Metallurgical and Materials Transactions A,Experimental investigation and thermodynamic calculation of the Ti-Ni-Cu shape memory alloys,2000.0,Ni37.0Ti50.0Cu13.0 %,,,,,,13.0,,,,,37.0,,,,,,50.0,,,,57.0,,53.0,10.0,10.0,,
E. Lopez-Cuéllar; G. Guénin and M. Morin,Journal de Physique IV ,Study of fatigue behavior of Ti-Ni-Cu5% wires for different heat treatments,2003.0,Ni45.0Ti50.0Cu5.0 %,,,,,,5.0,,,,,45.0,,,,,,50.0,,,,59.0,,52.0,,,,
W. Tang; R. Sandstrom; Z. G. Wei and S. Miyazaki,Metallurgical and Materials Transactions A,Experimental investigation and thermodynamic calculation of the Ti-Ni-Cu shape memory alloys,2000.0,Ni41.0Ti50.0Cu9.0 %,,,,,,9.0,,,,,41.0,,,,,,50.0,,,,55.0,,50.0,10.0,10.0,,
W. Tang; R. Sandstrom; Z. G. Wei and S. Miyazaki,Metallurgical and Materials Transactions A,Experimental investigation and thermodynamic calculation of the Ti-Ni-Cu shape memory alloys,2000.0,Ni47.0Ti50.0Cu3.0 %,,,,,,3.0,,,,,47.0,,,,,,50.0,,,,58.0,,48.0,10.0,10.0,,
W. Tang; R. Sandstrom; Z. G. Wei and S. Miyazaki,Metallurgical and Materials Transactions A,Experimental investigation and thermodynamic calculation of the Ti-Ni-Cu shape memory alloys,2000.0,Ni40.0Ti50.0Cu10.0 %,,,,,,10.0,,,,,40.0,,,,,,50.0,,,,52.0,,48.0,10.0,10.0,,
W. Tang; R. Sandstrom; Z. G. Wei and S. Miyazaki,Metallurgical and Materials Transactions A,Experimental investigation and thermodynamic calculation of the Ti-Ni-Cu shape memory alloys,2000.0,Ni45.0Ti50.0Cu5.0 %,,,,,,5.0,,,,,45.0,,,,,,50.0,,,,51.0,,45.0,10.0,10.0,,
W. Tang; R. Sandstrom; Z. G. Wei and S. Miyazaki,Metallurgical and Materials Transactions A,Experimental investigation and thermodynamic calculation of the Ti-Ni-Cu shape memory alloys,2000.0,Ni43.0Ti50.0Cu7.0 %,,,,,,7.0,,,,,43.0,,,,,,50.0,,,,51.0,,45.0,10.0,10.0,,
W. Tang; R. Sandstrom; Z. G. Wei and S. Miyazaki,Metallurgical and Materials Transactions A,Experimental investigation and thermodynamic calculation of the Ti-Ni-Cu shape memory alloys,2000.0,Ni42.0Ti50.0Cu8.0 %,,,,,,8.0,,,,,42.0,,,,,,50.0,,,,49.0,,43.0,10.0,10.0,,
L. Chang and D. S. Grummon,Philosophical Magazine A,Phase transformations in sputtered thin films of Ti x (Ni; Cu)1−x II: Displacive transformations,1997.0,Ni46.5Ti47.4Cu6.1 %,,,,,,6.1,,,,,46.5,,,,,,47.4,,,,-32.0,,-82.0,5.0,5.0,,
Charfi A; Gamaoun F; Bouraoui T; Bradai C; Normand B,InAdvanced Materials Research 2012 ,Shape Memory Effect Improvement and Study of the Corrosion Resistance of the Fe-8Mn-6Si-13Cr-6Ni-12Co Alloy,2012.0,Fe57.95Mn30.05Si12.0 %,,,,,,,57.95,,30.05,,,,,,12.0,,,,,,111.85,,-0.15,10.2,10.2,,
Druker A; Baruj A; Malarría J,Materials characterization,Effect of rolling conditions on the structure and shape memory properties of Fe–Mn–Si alloys,2010.0,Fe62.2Mn30.16Si7.64 %,,,,,,,62.2,,30.16,,,,,,7.64,,,,,,52.0,,38.0,,,,
Stanford N; Dunne DP,Acta materialia, Effect of Si on the reversibility of stress-induced martensite in Fe–Mn–Si shape memory alloys,2010.0,Fe72.41Mn22.95Si4.64 %,,,,,,,72.41,,22.95,,,,,,4.64,,,,,,236.85,,110.85,,,,
Stanford N; Dunne DP,Acta materialia, Effect of Si on the reversibility of stress-induced martensite in Fe–Mn–Si shape memory alloys,2010.0,Fe74.38Mn17.08Si8.54 %,,,,,,,74.38,,17.08,,,,,,8.54,,,,,,273.85,,135.85,,,,
Stanford N; Dunne DP,Acta materialia, Effect of Si on the reversibility of stress-induced martensite in Fe–Mn–Si shape memory alloys,2010.0,Fe71.57Mn19.35Si9.08 %,,,,,,,71.57,,19.35,,,,,,9.08,,,,,,301.85,,128.85,,,,
Stanford N; Dunne DP,Acta materialia, Effect of Si on the reversibility of stress-induced martensite in Fe–Mn–Si shape memory alloys,2010.0,Fe70.44Mn19.76Si9.8 %,,,,,,,70.44,,19.76,,,,,,9.8,,,,,,184.85,,62.85,,,,
Stanford N; Dunne DP,Acta materialia, Effect of Si on the reversibility of stress-induced martensite in Fe–Mn–Si shape memory alloys,2010.0,Fe65.48Mn25.08Si9.44 %,,,,,,,65.48,,25.08,,,,,,9.44,,,,,,235.85,,60.85,,,,
Gavriljuk VG; Bliznuk VV; Shanina BD; Kolesnik SP,Materials Science and Engineering, Effect of silicon on atomic distribution and shape memory in Fe–Mn base alloys,2005.0,Fe59.58Mn29.56Si10.86 %,,,,,,,59.58,,29.56,,,,,,10.86,,,,,,104.85,,16.85,10.2,10.2,,
T. Kosorukova; G. Firstov; Y. Koval; P. Verhovlyuk; J. Van Humbeeck and H. Noel,MATEC Web of Conferences,Structural phase transformations and shape memory effect in ZrCu along with Ni and Hf additions,2015.0,Zr50.0Cu50.0 %,,,,,,50.0,,,,,,,,,,,,,50.0,,277.0,,67.0,,,,
W. Gao; X. Meng; G. Song; W. Cai and L. Zhao,Science China Materials,Empirical mapping of ZrCu-based alloys with valence electrons versus transformation temperatures,2016.0,Zr50.0Cu50.0 %,,,,,,50.0,,,,,,,,,,,,,50.0,,256.0,,85.0,,,,
Dutkiewicz; Morgiel; Czeppe; Cesari,,Martensitic Transformation in CuAlMn and CuAlNi Melt Spun Ribbons,1997.0,Cu75.6Al21.4Mn3.0 %,,21.4,,,,75.6,,,3.0,,,,,,,,,,,,111.0,,92.0,,,,
Dutkiewicz; Morgiel; Czeppe; Cesari,,Martensitic Transformation in CuAlMn and CuAlNi Melt Spun Ribbons,1997.0,Cu72.7Al23.3Mn4.0 %,,23.3,,,,72.7,,,4.0,,,,,,,,,,,,165.0,,154.0,,,,
Dutkiewicz; Morgiel; Czeppe; Cesari,,Martensitic Transformation in CuAlMn and CuAlNi Melt Spun Ribbons,1997.0,Cu74.2Al21.6Mn4.2 %,,21.6,,,,74.2,,,4.2,,,,,,,,,,,,107.0,,79.0,,,,
Gong; Li; Xiao; Zheng,,Microstructure and property of the composite laminate cladded by explosive welding of CuAlMn shape memory alloy and QBe2 alloy,2009.0,Cu73.0Al24.0Mn3.0 %,,24.0,,,,73.0,,,3.0,,,,,,,,,,,,210.0,,220.0,,,,
Hamburg,,Martensitisch umwandelnde Cu-Al-Mn-Legierungen mit gezielt eingestellter; hoher Dämpfung für isotherme Anwendungen,2007.0,Cu72.2Al25.1Mn2.7 %,,25.1,,,,72.2,,,2.7,,,,,,,,,,,,63.0,,65.0,,,,
Hamburg,,Martensitisch umwandelnde Cu-Al-Mn-Legierungen mit gezielt eingestellter; hoher Dämpfung für isotherme Anwendungen,2007.0,Cu71.2Al25.8Mn3.0 %,,25.8,,,,71.2,,,3.0,,,,,,,,,,,,-17.0,,-13.0,,,,
Hamburg,,Martensitisch umwandelnde Cu-Al-Mn-Legierungen mit gezielt eingestellter; hoher Dämpfung für isotherme Anwendungen,2007.0,Cu71.4Al25.6Mn3.0 %,,25.6,,,,71.4,,,3.0,,,,,,,,,,,,-5.0,,3.0,,,,
Hamburg,,Martensitisch umwandelnde Cu-Al-Mn-Legierungen mit gezielt eingestellter; hoher Dämpfung für isotherme Anwendungen,2007.0,Cu71.9Al25.1Mn3.0 %,,25.1,,,,71.9,,,3.0,,,,,,,,,,,,40.0,,41.0,,,,
Hamburg,,Martensitisch umwandelnde Cu-Al-Mn-Legierungen mit gezielt eingestellter; hoher Dämpfung für isotherme Anwendungen,2007.0,Cu71.3Al25.6Mn3.1 %,,25.6,,,,71.3,,,3.1,,,,,,,,,,,,-5.0,,10.0,,,,
Hamburg,,Martensitisch umwandelnde Cu-Al-Mn-Legierungen mit gezielt eingestellter; hoher Dämpfung für isotherme Anwendungen,2007.0,Cu71.5Al25.4Mn3.1 %,,25.4,,,,71.5,,,3.1,,,,,,,,,,,,7.0,,17.0,,,,
Hamburg,,Martensitisch umwandelnde Cu-Al-Mn-Legierungen mit gezielt eingestellter; hoher Dämpfung für isotherme Anwendungen,2007.0,Cu71.7Al25.2Mn3.1 %,,25.2,,,,71.7,,,3.1,,,,,,,,,,,,20.0,,20.0,,,,
Hamburg,,Martensitisch umwandelnde Cu-Al-Mn-Legierungen mit gezielt eingestellter; hoher Dämpfung für isotherme Anwendungen,2007.0,Cu71.8Al25.1Mn3.1 %,,25.1,,,,71.8,,,3.1,,,,,,,,,,,,33.0,,42.0,,,,
Hamburg,,Martensitisch umwandelnde Cu-Al-Mn-Legierungen mit gezielt eingestellter; hoher Dämpfung für isotherme Anwendungen,2007.0,Cu72.0Al24.9Mn3.1 %,,24.9,,,,72.0,,,3.1,,,,,,,,,,,,57.0,,58.0,,,,
Hamburg,,Martensitisch umwandelnde Cu-Al-Mn-Legierungen mit gezielt eingestellter; hoher Dämpfung für isotherme Anwendungen,2007.0,Cu72.4Al24.5Mn3.1 %,,24.5,,,,72.4,,,3.1,,,,,,,,,,,,79.0,,85.0,,,,
Hamburg,,Martensitisch umwandelnde Cu-Al-Mn-Legierungen mit gezielt eingestellter; hoher Dämpfung für isotherme Anwendungen,2007.0,Cu71.6Al25.2Mn3.2 %,,25.2,,,,71.6,,,3.2,,,,,,,,,,,,24.0,,26.0,,,,
Hamburg,,Martensitisch umwandelnde Cu-Al-Mn-Legierungen mit gezielt eingestellter; hoher Dämpfung für isotherme Anwendungen,2007.0,Cu71.9Al24.5Mn3.6 %,,24.5,,,,71.9,,,3.6,,,,,,,,,,,,38.0,,38.0,,,,
Hamburg,,Martensitisch umwandelnde Cu-Al-Mn-Legierungen mit gezielt eingestellter; hoher Dämpfung für isotherme Anwendungen,2007.0,Cu68.9Al26.7Mn4.4 %,,26.7,,,,68.9,,,4.4,,,,,,,,,,,,-48.0,,-46.0,,,,
Hamburg,,Martensitisch umwandelnde Cu-Al-Mn-Legierungen mit gezielt eingestellter; hoher Dämpfung für isotherme Anwendungen,2007.0,Cu71.7Al23.6Mn4.7 %,,23.6,,,,71.7,,,4.7,,,,,,,,,,,,55.0,,39.0,,,,
Hamburg,,Martensitisch umwandelnde Cu-Al-Mn-Legierungen mit gezielt eingestellter; hoher Dämpfung für isotherme Anwendungen,2007.0,Cu70.3Al24.8Mn4.9 %,,24.8,,,,70.3,,,4.9,,,,,,,,,,,,-23.0,,-8.0,,,,
Hamburg,,Martensitisch umwandelnde Cu-Al-Mn-Legierungen mit gezielt eingestellter; hoher Dämpfung für isotherme Anwendungen,2007.0,Cu71.1Al24.0Mn4.9 %,,24.0,,,,71.1,,,4.9,,,,,,,,,,,,-6.0,,23.0,,,,
Hamburg,,Martensitisch umwandelnde Cu-Al-Mn-Legierungen mit gezielt eingestellter; hoher Dämpfung für isotherme Anwendungen,2007.0,Cu70.5Al24.5Mn5.0 %,,24.5,,,,70.5,,,5.0,,,,,,,,,,,,-53.0,,-26.0,,,,
Hamburg,,Martensitisch umwandelnde Cu-Al-Mn-Legierungen mit gezielt eingestellter; hoher Dämpfung für isotherme Anwendungen,2007.0,Cu70.8Al24.2Mn5.0 %,,24.2,,,,70.8,,,5.0,,,,,,,,,,,,-23.0,,-6.0,,,,
Hamburg,,Martensitisch umwandelnde Cu-Al-Mn-Legierungen mit gezielt eingestellter; hoher Dämpfung für isotherme Anwendungen,2007.0,Cu71.0Al24.0Mn5.0 %,,24.0,,,,71.0,,,5.0,,,,,,,,,,,,-15.0,,12.0,,,,
Hamburg,,Martensitisch umwandelnde Cu-Al-Mn-Legierungen mit gezielt eingestellter; hoher Dämpfung für isotherme Anwendungen,2007.0,Cu71.4Al23.6Mn5.0 %,,23.6,,,,71.4,,,5.0,,,,,,,,,,,,27.0,,33.0,,,,
Hamburg,,Martensitisch umwandelnde Cu-Al-Mn-Legierungen mit gezielt eingestellter; hoher Dämpfung für isotherme Anwendungen,2007.0,Cu71.7Al23.3Mn5.0 %,,23.3,,,,71.7,,,5.0,,,,,,,,,,,,51.0,,39.0,,,,
Hamburg,,Martensitisch umwandelnde Cu-Al-Mn-Legierungen mit gezielt eingestellter; hoher Dämpfung für isotherme Anwendungen,2007.0,Cu72.1Al22.9Mn5.0 %,,22.9,,,,72.1,,,5.0,,,,,,,,,,,,71.0,,53.0,,,,
Hamburg,,Martensitisch umwandelnde Cu-Al-Mn-Legierungen mit gezielt eingestellter; hoher Dämpfung für isotherme Anwendungen,2007.0,Cu71.1Al23.8Mn5.1 %,,23.8,,,,71.1,,,5.1,,,,,,,,,,,,12.0,,26.0,,,,
Hamburg,,Martensitisch umwandelnde Cu-Al-Mn-Legierungen mit gezielt eingestellter; hoher Dämpfung für isotherme Anwendungen,2007.0,Cu71.3Al23.6Mn5.1 %,,23.6,,,,71.3,,,5.1,,,,,,,,,,,,22.0,,24.0,,,,
Hamburg,,Martensitisch umwandelnde Cu-Al-Mn-Legierungen mit gezielt eingestellter; hoher Dämpfung für isotherme Anwendungen,2007.0,Cu71.5Al23.4Mn5.1 %,,23.4,,,,71.5,,,5.1,,,,,,,,,,,,28.0,,26.0,,,,
Hamburg,,Martensitisch umwandelnde Cu-Al-Mn-Legierungen mit gezielt eingestellter; hoher Dämpfung für isotherme Anwendungen,2007.0,Cu71.6Al23.3Mn5.1 %,,23.3,,,,71.6,,,5.1,,,,,,,,,,,,41.0,,30.0,,,,
Hamburg,,Martensitisch umwandelnde Cu-Al-Mn-Legierungen mit gezielt eingestellter; hoher Dämpfung für isotherme Anwendungen,2007.0,Cu71.8Al23.1Mn5.1 %,,23.1,,,,71.8,,,5.1,,,,,,,,,,,,64.0,,31.0,,,,
Hamburg,,Martensitisch umwandelnde Cu-Al-Mn-Legierungen mit gezielt eingestellter; hoher Dämpfung für isotherme Anwendungen,2007.0,Cu72.0Al22.9Mn5.1 %,,22.9,,,,72.0,,,5.1,,,,,,,,,,,,69.0,,50.0,,,,
Hamburg,,Martensitisch umwandelnde Cu-Al-Mn-Legierungen mit gezielt eingestellter; hoher Dämpfung für isotherme Anwendungen,2007.0,Cu71.1Al23.6Mn5.3 %,,23.6,,,,71.1,,,5.3,,,,,,,,,,,,29.0,,52.0,,,,
Hamburg,,Martensitisch umwandelnde Cu-Al-Mn-Legierungen mit gezielt eingestellter; hoher Dämpfung für isotherme Anwendungen,2007.0,Cu71.1Al23.1Mn5.8 %,,23.1,,,,71.1,,,5.8,,,,,,,,,,,,35.0,,58.0,,,,
Hamburg,,Martensitisch umwandelnde Cu-Al-Mn-Legierungen mit gezielt eingestellter; hoher Dämpfung für isotherme Anwendungen,2007.0,Cu71.3Al22.0Mn6.7 %,,22.0,,,,71.3,,,6.7,,,,,,,,,,,,31.0,,12.0,,,,
Hamburg,,Martensitisch umwandelnde Cu-Al-Mn-Legierungen mit gezielt eingestellter; hoher Dämpfung für isotherme Anwendungen,2007.0,Cu71.0Al22.1Mn6.9 %,,22.1,,,,71.0,,,6.9,,,,,,,,,,,,0.0,,-17.0,,,,
Hamburg,,Martensitisch umwandelnde Cu-Al-Mn-Legierungen mit gezielt eingestellter; hoher Dämpfung für isotherme Anwendungen,2007.0,Cu71.1Al22.0Mn6.9 %,,22.0,,,,71.1,,,6.9,,,,,,,,,,,,3.0,,-12.0,,,,
Hamburg,,Martensitisch umwandelnde Cu-Al-Mn-Legierungen mit gezielt eingestellter; hoher Dämpfung für isotherme Anwendungen,2007.0,Cu71.3Al21.8Mn6.9 %,,21.8,,,,71.3,,,6.9,,,,,,,,,,,,27.0,,12.0,,,,
Hamburg,,Martensitisch umwandelnde Cu-Al-Mn-Legierungen mit gezielt eingestellter; hoher Dämpfung für isotherme Anwendungen,2007.0,Cu71.5Al21.6Mn6.9 %,,21.6,,,,71.5,,,6.9,,,,,,,,,,,,50.0,,54.0,,,,
Hamburg,,Martensitisch umwandelnde Cu-Al-Mn-Legierungen mit gezielt eingestellter; hoher Dämpfung für isotherme Anwendungen,2007.0,Cu71.6Al21.5Mn6.9 %,,21.5,,,,71.6,,,6.9,,,,,,,,,,,,45.0,,31.0,,,,
Hamburg,,Martensitisch umwandelnde Cu-Al-Mn-Legierungen mit gezielt eingestellter; hoher Dämpfung für isotherme Anwendungen,2007.0,Cu70.0Al23.0Mn7.0 %,,23.0,,,,70.0,,,7.0,,,,,,,,,,,,40.0,,14.0,,,,
Hamburg,,Martensitisch umwandelnde Cu-Al-Mn-Legierungen mit gezielt eingestellter; hoher Dämpfung für isotherme Anwendungen,2007.0,Cu71.2Al21.8Mn7.0 %,,21.8,,,,71.2,,,7.0,,,,,,,,,,,,38.0,,19.0,,,,
Hamburg,,Martensitisch umwandelnde Cu-Al-Mn-Legierungen mit gezielt eingestellter; hoher Dämpfung für isotherme Anwendungen,2007.0,Cu71.4Al21.6Mn7.0 %,,21.6,,,,71.4,,,7.0,,,,,,,,,,,,29.0,,16.0,,,,
Hamburg,,Martensitisch umwandelnde Cu-Al-Mn-Legierungen mit gezielt eingestellter; hoher Dämpfung für isotherme Anwendungen,2007.0,Cu71.6Al21.4Mn7.0 %,,21.4,,,,71.6,,,7.0,,,,,,,,,,,,50.0,,34.0,,,,
Hamburg,,Martensitisch umwandelnde Cu-Al-Mn-Legierungen mit gezielt eingestellter; hoher Dämpfung für isotherme Anwendungen,2007.0,Cu71.7Al21.3Mn7.0 %,,21.3,,,,71.7,,,7.0,,,,,,,,,,,,59.0,,42.0,,,,
Hamburg,,Martensitisch umwandelnde Cu-Al-Mn-Legierungen mit gezielt eingestellter; hoher Dämpfung für isotherme Anwendungen,2007.0,Cu71.3Al21.6Mn7.1 %,,21.6,,,,71.3,,,7.1,,,,,,,,,,,,28.0,,17.0,,,,
Hamburg,,Martensitisch umwandelnde Cu-Al-Mn-Legierungen mit gezielt eingestellter; hoher Dämpfung für isotherme Anwendungen,2007.0,Cu71.4Al21.5Mn7.1 %,,21.5,,,,71.4,,,7.1,,,,,,,,,,,,49.0,,32.0,,,,
Hamburg,,Martensitisch umwandelnde Cu-Al-Mn-Legierungen mit gezielt eingestellter; hoher Dämpfung für isotherme Anwendungen,2007.0,Cu71.4Al21.3Mn7.3 %,,21.3,,,,71.4,,,7.3,,,,,,,,,,,,31.0,,19.0,,,,
Jiao; Wen; Li; He; Teng,,Effect of environmental temperature on damping capacity of Cu-Al-Mn alloy,2008.0,Cu74.1Al16.1Mn9.8 %,,16.1,,,,74.1,,,9.8,,,,,,,,,,,,150.0,,60.0,,,,
Mielczarek; Riehemann; Vogelgesang; Tonn,,Mechanical and fatigue properties of Cu - Al - Mn shape memory alloys with influence of mechanical cycling on amplitude dependence of internal friction at room temperature,2008.0,Cu71.8Al24.0Mn4.2 %,,24.0,,,,71.8,,,4.2,,,,,,,,,,,,11.0,,15.0,,,,
T. Biggs; M. J. Witcomb and L. A. Cornish,Materials Science and Engineering: A,Martensite-type transformations in platinum alloys,1999.0,Ti46.0Pt54.0 %,,,,,,,,,,,,,54.0,,,,46.0,,,,996.0,,1000.0,,,,
T. Biggs; M. J. Witcomb and L. A. Cornish,Materials Science and Engineering: A,Martensite-type transformations in platinum alloys,1999.0,Ti50.0Pt50.0 %,,,,,,,,,,,,,50.0,,,,50.0,,,,1041.0,,1071.0,,,,
T. Biggs; M. J. Witcomb and L. A. Cornish,Materials Science and Engineering: A,Martensite-type transformations in platinum alloys,1999.0,Ti53.0Pt47.0 %,,,,,,,,,,,,,47.0,,,,53.0,,,,1035.0,,1061.0,,,,
T. Biggs; M. J. Witcomb and L. A. Cornish,Materials Science and Engineering: A,Martensite-type transformations in platinum alloys,1999.0,Ti55.0Pt45.0 %,,,,,,,,,,,,,45.0,,,,55.0,,,,1025.0,,1035.0,,,,
T. Biggs; M. Cortie; M. Witcomb and L. Cornish,Metallurgical and Materials Transactions A,Martensitic transformations; microstructure; and mechanical workability of TiPt,2001.0,Ti44.5Pt55.5 %,,,,,,,,,,,,,55.5,,,,44.5,,,,1013.0,,975.0,,,,
T. Biggs; M. Cortie; M. Witcomb and L. Cornish,Metallurgical and Materials Transactions A,Martensitic transformations; microstructure; and mechanical workability of TiPt,2001.0,Ti46.0Pt54.0 %,,,,,,,,,,,,,54.0,,,,46.0,,,,1005.0,,970.0,,,,
T. Biggs; M. Cortie; M. Witcomb and L. Cornish,Metallurgical and Materials Transactions A,Martensitic transformations; microstructure; and mechanical workability of TiPt,2001.0,Ti49.4Pt50.6 %,,,,,,,,,,,,,50.6,,,,49.4,,,,1049.0,,1028.0,,,,
T. Biggs; M. Cortie; M. Witcomb and L. Cornish,Metallurgical and Materials Transactions A,Martensitic transformations; microstructure; and mechanical workability of TiPt,2001.0,Ti50.5Pt49.5 %,,,,,,,,,,,,,49.5,,,,50.5,,,,1038.0,,1008.0,,,,
T. Biggs; M. Cortie; M. Witcomb and L. Cornish,Metallurgical and Materials Transactions A,Martensitic transformations; microstructure; and mechanical workability of TiPt,2001.0,Ti52.5Pt47.5 %,,,,,,,,,,,,,47.5,,,,52.5,,,,1033.0,,1003.0,,,,
T. Biggs; M.B. Cortie; M.J. Witcomb; L.A. Cornish,Platinum Metals Review,Platinum Alloys for Shape Memory Applications,2003.0,Ti50.0Pt50.0 %,,,,,,,,,,,,,50.0,,,,50.0,,,,1011.0,,1030.0,10.0,10.0,,
Murakami; Yuichiro; Hajime Asano; Norihiko Nakanishi; and Sukeji Kachi,apanese Journal of Applied Physics,Phase Relation and Kinetics of the Transformations in Au-Cu-Zn Ternary Alloys,1967.0,Au18.0Cu37.0Zn45.0 %,,,18.0,,,37.0,,,,,,,,,,,,45.0,,,-110.0,,-136.0,,,,
Murakami; Yuichiro; Hajime Asano; Norihiko Nakanishi; and Sukeji Kachi,apanese Journal of Applied Physics,Phase Relation and Kinetics of the Transformations in Au-Cu-Zn Ternary Alloys,1967.0,Au20.0Cu35.0Zn45.0 %,,,20.0,,,35.0,,,,,,,,,,,,45.0,,,-65.0,,-69.0,,,,
Murakami; Yuichiro; Hajime Asano; Norihiko Nakanishi; and Sukeji Kachi,apanese Journal of Applied Physics,Phase Relation and Kinetics of the Transformations in Au-Cu-Zn Ternary Alloys,1967.0,Au22.0Cu33.0Zn45.0 %,,,22.0,,,33.0,,,,,,,,,,,,45.0,,,-22.5,,-20.0,,,,
Murakami; Yuichiro; Hajime Asano; Norihiko Nakanishi; and Sukeji Kachi,apanese Journal of Applied Physics,Phase Relation and Kinetics of the Transformations in Au-Cu-Zn Ternary Alloys,1967.0,Au24.0Cu31.0Zn45.0 %,,,24.0,,,31.0,,,,,,,,,,,,45.0,,,17.0,,6.0,,,,
Murakami; Yuichiro; Hajime Asano; Norihiko Nakanishi; and Sukeji Kachi,apanese Journal of Applied Physics,Phase Relation and Kinetics of the Transformations in Au-Cu-Zn Ternary Alloys,1967.0,Au26.0Cu29.0Zn45.0 %,,,26.0,,,29.0,,,,,,,,,,,,45.0,,,54.0,,35.5,,,,
Murakami; Yuichiro; Hajime Asano; Norihiko Nakanishi; and Sukeji Kachi,apanese Journal of Applied Physics,Phase Relation and Kinetics of the Transformations in Au-Cu-Zn Ternary Alloys,1967.0,Au28.0Cu27.0Zn45.0 %,,,28.0,,,27.0,,,,,,,,,,,,45.0,,,4.0,,-0.5,,,,
Murakami; Yuichiro; Hajime Asano; Norihiko Nakanishi; and Sukeji Kachi,apanese Journal of Applied Physics,Phase Relation and Kinetics of the Transformations in Au-Cu-Zn Ternary Alloys,1967.0,Au30.0Cu25.0Zn45.0 %,,,30.0,,,25.0,,,,,,,,,,,,45.0,,,-35.0,,-39.0,,,,
Murakami; Yuichiro; Hajime Asano; Norihiko Nakanishi; and Sukeji Kachi,apanese Journal of Applied Physics,Phase Relation and Kinetics of the Transformations in Au-Cu-Zn Ternary Alloys,1967.0,Au35.0Cu20.0Zn45.0 %,,,35.0,,,20.0,,,,,,,,,,,,45.0,,,-11.0,,-138.0,,,,
N.Nakanishi; Y.Murakami and S.Kachi,Scripta METALLURGICA,PSEUDOELASTICITY AND ELASTIC ANISOTROPY IN THE ~ PHASE THERMOELASTIC ALLOYS.,1971.0,Au18.3Cu34.7Zn47.0 %,,,18.3,,,34.7,,,,,,,,,,,,47.0,,,-200.9,,-177.6,,,,
N.Nakanishi; Y.Murakami and S.Kachi,Scripta METALLURGICA,PSEUDOELASTICITY AND ELASTIC ANISOTROPY IN THE ~ PHASE THERMOELASTIC ALLOYS.,1971.0,Au23.2Cu29.8Zn47.0 %,,,23.2,,,29.8,,,,,,,,,,,,47.0,,,-236.0,,-226.9,,,,
N.Nakanishi; Y.Murakami and S.Kachi,Scripta METALLURGICA,PSEUDOELASTICITY AND ELASTIC ANISOTROPY IN THE ~ PHASE THERMOELASTIC ALLOYS.,1971.0,Au26.0Cu27.0Zn47.0 %,,,26.0,,,27.0,,,,,,,,,,,,47.0,,,-183.9,,-163.2,,,,
N.Nakanishi; Y.Murakami and S.Kachi,Scripta METALLURGICA,PSEUDOELASTICITY AND ELASTIC ANISOTROPY IN THE ~ PHASE THERMOELASTIC ALLOYS.,1971.0,Au26.3769398990403Cu26.6230601009597Zn47.0 %,,,26.3769399,,,26.6230601,,,,,,,,,,,,47.0,,,-257.1,,-253.1,,,,
N.Nakanishi; Y.Murakami and S.Kachi,Scripta METALLURGICA,PSEUDOELASTICITY AND ELASTIC ANISOTROPY IN THE ~ PHASE THERMOELASTIC ALLOYS.,1971.0,Au28.4524193406542Cu24.5475806593458Zn47.0 %,,,28.45241934,,,24.54758066,,,,,,,,,,,,47.0,,,-242.7,,-235.7,,,,
N.Nakanishi; Y.Murakami and S.Kachi,Scripta METALLURGICA,PSEUDOELASTICITY AND ELASTIC ANISOTROPY IN THE ~ PHASE THERMOELASTIC ALLOYS.,1971.0,Au30.3212302785481Cu22.6787697214519Zn47.0 %,,,30.32123028,,,22.67876972,,,,,,,,,,,,47.0,,,-219.5,,-206.7,,,,
N.Nakanishi; Y.Murakami and S.Kachi,Scripta METALLURGICA,PSEUDOELASTICITY AND ELASTIC ANISOTROPY IN THE ~ PHASE THERMOELASTIC ALLOYS.,1971.0,Au35.2161957751681Cu17.783804224831897Zn47.0 %,,,35.21619578,,,17.78380422,,,,,,,,,,,,47.0,,,-183.9,,-163.2,,,,
L. Meisner; V. Sivokha and V. Grishkov,Shape Memory Materials 94,The martensitic transformations and the shape memory effect in the Ni50Ti50−xZrxalloys,1994.0,Ni50.0Ti50.0 %,,,,,,,,,,,50.0,,,,,,50.0,,,,165.0,,142.0,,,,
W. Tang; R. Sandstrom; Z. G. Wei and S. Miyazaki,Metallurgical and Materials Transactions A,Experimental investigation and thermodynamic calculation of the Ti-Ni-Cu shape memory alloys,2000.0,Ni50.0Ti50.0 %,,,,,,,,,,,50.0,,,,,,50.0,,,,78.0,,56.0,,,,
L. Meisner and V. Sivokha,Journal de Physique IV,Deformation of Crystal Lattice in the Process of Martensitic Transformation in Alloys of Ni50Ti50-xZrx,1995.0,Ni50.0Ti50.0 %,,,,,,,,,,,50.0,,,,,,50.0,,,,45.0,,44.0,,,,
J. S. Owusu-Danquah; A. F. Saleeb; B. Dhakal and S. A. Padula,Journal of Materials Engineering and Performance,A Comparative Study of Ni49.9Ti50.1 and Ni50.3Ti29.7Hf20 Tube Actuators,2015.0,Ni49.9Ti50.1 %,,,,,,,,,,,49.9,,,,,,50.1,,,,98.0,,78.0,,,,
T. Asaoka,Materials Science Forum,Effect of aluminum ion implantation on superelastic properties of TiNi alloy,2002.0,Ni51.0Ti49.0 %,,,,,,,,,,,51.0,,,,,,49.0,,,,-12.0,,-30.0,,,,
B. Kockar,Doctoral Thesis,Shape memory behaviors of ultrafine grained nickel-titanium and titanium-nickel-palladium shape memory alloys,2007.0,Ni49.7Ti50.3 %,,,,,,,,,,,49.7,,,,,,50.3,,,,85.0,,70.0,,,,
L. Battezzati; M. Belotti;  V. Brunella,Scripta mater.,CALORIMETRY OF ORDERING AND DISORDERING IN AuCu ALLOYS,2001.0,Au50.0Cu50.0 %,,,50.0,,,50.0,,,,,,,,,,,,,,,409.0,,356.0,,,,
"Jing; Rui-rui
Liu; Fu-shun",Chinese Journal of Aeronautics,The Influence of Co Addition on Phase Transformation Behavior and Mechanical Properties of TiNi Alloys,2007.0,Ni48.0Ti50.0Co2.0 %,,,,,2.0,,,,,,48.0,,,,,,50.0,,,,58.05890981,,31.13566508,,,,
"Jing; Rui-rui
Liu; Fu-shun",Chinese Journal of Aeronautics,The Influence of Co Addition on Phase Transformation Behavior and Mechanical Properties of TiNi Alloys,2007.0,Ni46.0Ti50.0Co4.0 %,,,,,4.0,,,,,,46.0,,,,,,50.0,,,,-3.78895746,,-15.97702796,,,,
"Jing; Rui-rui
Liu; Fu-shun",Chinese Journal of Aeronautics,The Influence of Co Addition on Phase Transformation Behavior and Mechanical Properties of TiNi Alloys,2007.0,Ni44.0Ti50.0Co6.0 %,,,,,6.0,,,,,,44.0,,,,,,50.0,,,,-48.86800907,,-70.70715024,,,,
"Jing; Rui-rui
Liu; Fu-shun",Chinese Journal of Aeronautics,The Influence of Co Addition on Phase Transformation Behavior and Mechanical Properties of TiNi Alloys,2007.0,Ni42.0Ti50.0Co8.0 %,,,,,8.0,,,,,,42.0,,,,,,50.0,,,,-113.2519576,,-132.5513434,,,,
V.K. Bhatia; C.S. Kealley; M.J. Prior; M.B. Cortie,Acta Materialia,Martensite destabilization in Au7Cu5Al4 shape-memory alloy,2011.0,Au43.5Cu32.3Al24.2 %,,24.2,43.5,,,32.3,,,,,,,,,,,,,,,84.0,,36.0,,,,
X. J. Jin; M. J. Jin; J. Y. Liu; G. L. Fan,Solid State Phenomena,A Strain-glass Transition Observed in Au7Cu5Al4 Ternary Alloys,2012.0,Au43.75Cu31.25Al25.0 %,,25.0,43.75,,,31.25,,,,,,,,,,,,,,,70.0,,17.0,10.0,10.0,,
Jiayi Liu; Mingjiang Jin; Chang Ni; Yao Shen;Genlian Fan; Zi Wang; Yafei Zhang; Caifu Li;Zhiquan Liu; Xuejun Jin,PHYSICAL REVIEW,Strain glassy behavior and premartensitic transition in Au7Cu5Al4 alloy,2011.0,Au43.75Cu31.25Al25.0 %,,25.0,43.75,,,31.25,,,,,,,,,,,,,,,70.0,,17.0,10.0,10.0,,
Vijay Kumar Bhatia,University of Technology; Sydney,AuCuAl Shape Memory Alloys for Use in Opto-Mechanical Nanoactuators,2013.0,Au56.1Cu31.3Al12.6 %,,12.6,56.1,,,31.3,,,,,,,,,,,,,,,239.0,,129.0,10.0,10.0,,
Vijay Kumar Bhatia,University of Technology; Sydney,AuCuAl Shape Memory Alloys for Use in Opto-Mechanical Nanoactuators,2013.0,Au53.4Cu31.3Al15.3 %,,15.3,53.4,,,31.3,,,,,,,,,,,,,,,92.0,,59.0,,,,
Vijay Kumar Bhatia,University of Technology; Sydney,AuCuAl Shape Memory Alloys for Use in Opto-Mechanical Nanoactuators,2013.0,Au49.8Cu31.3Al18.9 %,,18.9,49.8,,,31.3,,,,,,,,,,,,,,,72.0,,30.0,,,,
Vijay Kumar Bhatia,University of Technology; Sydney,AuCuAl Shape Memory Alloys for Use in Opto-Mechanical Nanoactuators,2013.0,Au49.7Cu31.3Al19.0 %,,19.0,49.7,,,31.3,,,,,,,,,,,,,,,76.0,,30.0,,,,
Vijay Kumar Bhatia,University of Technology; Sydney,AuCuAl Shape Memory Alloys for Use in Opto-Mechanical Nanoactuators,2013.0,Au46.3Cu31.3Al22.4 %,,22.4,46.3,,,31.3,,,,,,,,,,,,,,,84.0,,23.0,,,,
Z. Z. Dong; S. L. Zhou and W. X. Liu,Materials Science Forum,A study of NiTiNb shape-memory alloy pipe-joint with improved properties,2002.0,Ni47.03Ti43.96Nb9.01 %,,,,,,,,,,9.01,47.03,,,,,,43.96,,,,-83.0,,-139.0,,,,
K. Uchida; N. Shigenaka; T. Sakuma; Y. Sutou and K. Yamauchi,Materials transactions,Effect of Nb content on martensitic transformation temperatures and mechanical properties of Ti-Ni-Nb shape memory alloys for pipe joint applications,2007.0,Ni49.46Ti44.6Nb5.94 %,,,,,,,,,,5.94,49.46,,,,,,44.6,,,,-22.0,,-49.0,,,,
K. Uchida; N. Shigenaka; T. Sakuma; Y. Sutou and K. Yamauchi,Materials transactions,Effect of Nb content on martensitic transformation temperatures and mechanical properties of Ti-Ni-Nb shape memory alloys for pipe joint applications,2007.0,Ni49.61Ti44.41Nb5.98 %,,,,,,,,,,5.98,49.61,,,,,,44.41,,,,-36.0,,-71.0,,,,
K. Uchida; N. Shigenaka; T. Sakuma; Y. Sutou and K. Yamauchi,Materials transactions,Effect of Nb content on martensitic transformation temperatures and mechanical properties of Ti-Ni-Nb shape memory alloys for pipe joint applications,2007.0,Ni44.67Ti43.26Nb12.07 %,,,,,,,,,,12.07,44.67,,,,,,43.26,,,,24.0,,19.0,,,,
K. Uchida; N. Shigenaka; T. Sakuma; Y. Sutou and K. Yamauchi,Materials transactions,Effects of pre-strain and heat treatment temperature on phase transformation temperature and shape recovery stress of Ti-Ni-Nb shape memory alloys for pipe joint applications,2008.0,Ni49.46Ti44.6Nb5.94 %,,,,,,,,,,5.94,49.46,,,,,,44.6,,,,60.0,,17.0,,,,
L. Wei and Z. Xinqing,Chinese Journal of Aeronautics,Mechanical properties and transformation behavior of NiTiNb shape memory alloys,2009.0,Ni49.8Ti45.2Nb5.0 %,,,,,,,,,,5.0,49.8,,,,,,45.2,,,,-21.0,,-38.0,,,,
L. Wei and Z. Xinqing,Chinese Journal of Aeronautics,Mechanical properties and transformation behavior of NiTiNb shape memory alloys,2009.0,Ni47.0Ti44.0Nb9.0 %,,,,,,,,,,9.0,47.0,,,,,,44.0,,,,-30.0,,-70.0,,,,
Z.-z. Bao; G. Shun; X. Fu and X.-q. Zhao,Progress in Natural Science: Materials International,Development of NiTiNb in-situ composite with high damping capacity and high yield strength,2011.0,Ni42.5Ti42.5Nb15.0 %,,,,,,,,,,15.0,42.5,,,,,,42.5,,,,40.0,,4.0,,,,
Z.-z. Bao; G. Shun; X. Fu and X.-q. Zhao,Progress in Natural Science: Materials International,Development of NiTiNb in-situ composite with high damping capacity and high yield strength,2011.0,Ni41.0Ti44.0Nb15.0 %,,,,,,,,,,15.0,41.0,,,,,,44.0,,,,56.0,,23.0,,,,
M. Wang; M. Jiang; G. Liao; S. Guo and X. Zhao,Progress in Natural Science: Materials International,Martensitic transformation involved mechanical behaviors and wide hysteresis of NiTiNb shape memory alloys,2012.0,Ni50.0Ti49.0Nb1.0 %,,,,,,,,,,1.0,50.0,,,,,,49.0,,,,75.0,,50.0,,,,
M. Wang; M. Jiang; G. Liao; S. Guo and X. Zhao,Progress in Natural Science: Materials International,Martensitic transformation involved mechanical behaviors and wide hysteresis of NiTiNb shape memory alloys,2012.0,Ni50.0Ti47.0Nb3.0 %,,,,,,,,,,3.0,50.0,,,,,,47.0,,,,-11.0,,-43.0,,,,
D. Jiang; L. Cui; J. Jiang and Y. Zheng,Materials Research Bulletin,In situ NiTi/Nb (Ti) composite,2013.0,Ni15.0Ti23.0Nb62.0 %,,,,,,,,,,62.0,15.0,,,,,,23.0,,,,-1.0,,-22.0,,,,
X. Chen; X. Peng; B. Chen; J. Han; Z. Zeng and N. Hu,Journal of Alloys and Compounds,Experimental investigation to thermal–mechanical behavior of Ni47Ti44Nb9 SMA under pure tension and pure torsion,2014.0,Ni47.0Ti44.0Nb9.0 %,,,,,,,,,,9.0,47.0,,,,,,44.0,,,,-65.0,,-90.0,,,,
P. Jiang; Y. Zheng; Y. Tong; F. Chen; B. Tian; L. Li; D. V. Gunderov and R. Z. Valiev,Intermetallics,Transformation hysteresis and shape memory effect of an ultrafine-grained TiNiNb shape memory alloy,2014.0,Ni44.0Ti47.0Nb9.0 %,,,,,,,,,,9.0,44.0,,,,,,47.0,,,,-41.0,,-81.0,,,,
X.Y. Kang; Y.F. Li; X.Q. Yin; H.F. Xie and X.J. Mi,Advanced Materials Research: Trans Tech Publ,The Microstructure and Properties of Ti50Ni47Fe3 and Ti50Ni46.75Fe3Cr0.25 Shape Memory Alloy,2013.0,Ni47.0Ti50.0Fe3.0 %,,,,,,,3.0,,,,47.0,,,,,,50.0,,,,-94.15,,-148.15,,,,
K.Enami; A.Nagasawa and S.Nenno,Osaka City University; Japan,REVERSIBLE SHAPE MEMORY EFFECT IN Fe-BASE ALLOYS,1975.0,Fe81.25Mn18.75 %,,,,,,,81.25,,18.75,,,,,,,,,,,,190.0,,100.0,,,,
Stanford N; Dunne DP,Acta materialia, Effect of Si on the reversibility of stress-induced martensite in Fe–Mn–Si shape memory alloys,2010.0,Fe74.49Mn25.51 %,,,,,,,74.49,,25.51,,,,,,,,,,,,144.85,,82.85,,,,
Stanford N; Dunne DP,Acta materialia, Effect of Si on the reversibility of stress-induced martensite in Fe–Mn–Si shape memory alloys,2010.0,Fe69.96Mn30.04 %,,,,,,,69.96,,30.04,,,,,,,,,,,,95.85,,2.85,,,,
B. Lin; K. Gall; H.J. Maier; R. Waldron,Acta Biomaterialia,Structure and thermomechanical behavior of NiTiPt shape memory alloy wires,2009.0,Ni42.7Ti49.8Pt7.5 %,,,,,,,,,,,42.7,,7.5,,,,49.8,,,,-12.0,,-24.0,,,,
L. Kovarik; F. Yang; A. Garg; D. Diercks; M. Kaufman; R.D. Noebe; M.J. Mills,Acta Materialia,Structural analysis of a new precipitate phase in high-temperature TiNiPt shape memory alloys,2010.0,Ni30.0Ti50.0Pt20.0 %,,,,,,,,,,,30.0,,20.0,,,,50.0,,,,255.0,,229.0,,,,
T. Biggs; M.B. Cortie; M.J. Witcomb; L.A. Cornish,Platinum Metals Review,Platinum Alloys for Shape Memory Applications,2003.0,Ni10.0Ti50.0Pt40.0 %,,,,,,,,,,,10.0,,40.0,,,,50.0,,,,963.0,,974.0,,,,
T. Biggs; M.B. Cortie; M.J. Witcomb; L.A. Cornish,Platinum Metals Review,Platinum Alloys for Shape Memory Applications,2003.0,Ni8.0Ti50.0Pt42.0 %,,,,,,,,,,,8.0,,42.0,,,,50.0,,,,965.0,,982.0,,,,
T. Biggs; M.B. Cortie; M.J. Witcomb; L.A. Cornish,Platinum Metals Review,Platinum Alloys for Shape Memory Applications,2003.0,Ni6.0Ti50.0Pt44.0 %,,,,,,,,,,,6.0,,44.0,,,,50.0,,,,964.0,,988.0,,,,
T. Biggs; M.B. Cortie; M.J. Witcomb; L.A. Cornish,Platinum Metals Review,Platinum Alloys for Shape Memory Applications,2003.0,Ni5.0Ti50.0Pt45.0 %,,,,,,,,,,,5.0,,45.0,,,,50.0,,,,964.0,,986.0,,,,
T. Biggs; M.B. Cortie; M.J. Witcomb; L.A. Cornish,Platinum Metals Review,Platinum Alloys for Shape Memory Applications,2003.0,Ni4.0Ti50.0Pt46.0 %,,,,,,,,,,,4.0,,46.0,,,,50.0,,,,975.0,,988.0,,,,
T. Biggs; M.B. Cortie; M.J. Witcomb; L.A. Cornish,Platinum Metals Review,Platinum Alloys for Shape Memory Applications,2003.0,Ni3.0Ti50.0Pt47.0 %,,,,,,,,,,,3.0,,47.0,,,,50.0,,,,1009.0,,1022.0,,,,
T. Biggs; M.B. Cortie; M.J. Witcomb; L.A. Cornish,Platinum Metals Review,Platinum Alloys for Shape Memory Applications,2003.0,Ni2.0Ti50.0Pt48.0 %,,,,,,,,,,,2.0,,48.0,,,,50.0,,,,1013.0,,1024.0,,,,
T. Biggs; M.B. Cortie; M.J. Witcomb; L.A. Cornish,Platinum Metals Review,Platinum Alloys for Shape Memory Applications,2003.0,Ni1.0Ti50.0Pt49.0 %,,,,,,,,,,,1.0,,49.0,,,,50.0,,,,1011.0,,1026.0,,,,
O. Rios; R.D. Noebe; T. Biles; A. Garg; A. Palczer; D. Scheiman; H.J. Seifert; M. Kaufman,SPIE Proceedings,Characterization of Ternary NiTiPt High-Temperature Shape Memory Alloys,2005.0,Ni45.0Ti50.0Pt5.0 %,,,,,,,,,,,45.0,,5.0,,,,50.0,,,,51.0,,46.0,,,,
O. Rios; R.D. Noebe; T. Biles; A. Garg; A. Palczer; D. Scheiman; H.J. Seifert; M. Kaufman,SPIE Proceedings,Characterization of Ternary NiTiPt High-Temperature Shape Memory Alloys,2005.0,Ni40.0Ti50.0Pt10.0 %,,,,,,,,,,,40.0,,10.0,,,,50.0,,,,86.0,,87.0,,,,
