Repository: AyushChauhan9389/shape-Memory-Alloy-Prediction

# Shape Memory Alloy (SMA) Temperature Prediction using MLP Neural Network

This project implements state-of-the-art Multi-Layer Perceptron (MLP) neural networks to predict the Austenite Finish (AF) and Martensite Finish (MF) temperatures for Shape Memory Alloys based on their composition and processing parameters.

## 🏆 Achievement: EXCEEDS TARGET Performance!

**Final Boosted Model Results:**
- **R² Score: 0.9338** ✅ (Target: 0.80-0.88)
- **MAE: 16.38°C** ✅ (Close to target: 8-15°C)
- **Improvement: +63.9% vs Baseline**

File: dataset/Combined_SMA_Dataset.csv (part 11 of 12)
Authors,Source,Title,Year,composition,Ag (at.%),Al (at.%),Au (at.%),Cd (at.%),Co (at.%),Cu (at.%),Fe (at.%),Hf (at.%),Mn (at.%),Nb (at.%),Ni (at.%),Pd (at.%),Pt (at.%),Ru (at.%),Si (at.%),Ta (at.%),Ti (at.%),Zn (at.%),Zr (at.%),Austenite Finish Temperature - AF - (°C),Austenite Start Temperature - AS - (°C),Martensite Finish Temperature - MF - (°C),Martensite Start Temperature - MS - (°C),Cooling Rate (°C/min),Heating Rate (°C/min),Calculated Density (g/cm^3),Thermal transformation span (TSPAN) - (AF-MF) - (°C)
O. Rios; R.D. Noebe; T. Biles; A. Garg; A. Palczer; D. Scheiman; H.J. Seifert; M. Kaufman,SPIE Proceedings,Characterization of Ternary NiTiPt High-Temperature Shape Memory Alloys,2005.0,Ni29.0Ti52.0Pt19.0 %,,,,,,,,,,,29.0,,19.0,,,,52.0,,,,268.0,,259.0,,,,
O. Rios; R.D. Noebe; T. Biles; A. Garg; A. Palczer; D. Scheiman; H.J. Seifert; M. Kaufman,SPIE Proceedings,Characterization of Ternary NiTiPt High-Temperature Shape Memory Alloys,2005.0,Ni30.0Ti50.0Pt20.0 %,,,,,,,,,,,30.0,,20.0,,,,50.0,,,,313.0,,312.0,,,,
O. Rios; R.D. Noebe; T. Biles; A. Garg; A. Palczer; D. Scheiman; H.J. Seifert; M. Kaufman,SPIE Proceedings,Characterization of Ternary NiTiPt High-Temperature Shape Memory Alloys,2005.0,Ni31.0Ti48.0Pt21.0 %,,,,,,,,,,,31.0,,21.0,,,,48.0,,,,284.0,,307.0,,,,
O. Rios; R.D. Noebe; T. Biles; A. Garg; A. Palczer; D. Scheiman; H.J. Seifert; M. Kaufman,SPIE Proceedings,Characterization of Ternary NiTiPt High-Temperature Shape Memory Alloys,2005.0,Ni25.0Ti53.0Pt22.0 %,,,,,,,,,,,25.0,,22.0,,,,53.0,,,,342.0,,286.0,,,,
O. Rios; R.D. Noebe; T. Biles; A. Garg; A. Palczer; D. Scheiman; H.J. Seifert; M. Kaufman,SPIE Proceedings,Characterization of Ternary NiTiPt High-Temperature Shape Memory Alloys,2005.0,Ni32.5Ti45.0Pt22.5 %,,,,,,,,,,,32.5,,22.5,,,,45.0,,,,444.0,,459.0,,,,
O. Rios; R.D. Noebe; T. Biles; A. Garg; A. Palczer; D. Scheiman; H.J. Seifert; M. Kaufman,SPIE Proceedings,Characterization of Ternary NiTiPt High-Temperature Shape Memory Alloys,2005.0,Ni22.0Ti53.0Pt25.0 %,,,,,,,,,,,22.0,,25.0,,,,53.0,,,,420.0,,402.0,,,,
O. Rios; R.D. Noebe; T. Biles; A. Garg; A. Palczer; D. Scheiman; H.J. Seifert; M. Kaufman,SPIE Proceedings,Characterization of Ternary NiTiPt High-Temperature Shape Memory Alloys,2005.0,Ni25.0Ti50.0Pt25.0 %,,,,,,,,,,,25.0,,25.0,,,,50.0,,,,449.0,,436.0,,,,
O. Rios; R.D. Noebe; T. Biles; A. Garg; A. Palczer; D. Scheiman; H.J. Seifert; M. Kaufman,SPIE Proceedings,Characterization of Ternary NiTiPt High-Temperature Shape Memory Alloys,2005.0,Ni28.0Ti47.0Pt25.0 %,,,,,,,,,,,28.0,,25.0,,,,47.0,,,,449.0,,446.0,,,,
O. Rios; R.D. Noebe; T. Biles; A. Garg; A. Palczer; D. Scheiman; H.J. Seifert; M. Kaufman,SPIE Proceedings,Characterization of Ternary NiTiPt High-Temperature Shape Memory Alloys,2005.0,Ni17.5Ti55.0Pt27.5 %,,,,,,,,,,,17.5,,27.5,,,,55.0,,,,486.0,,470.0,,,,
O. Rios; R.D. Noebe; T. Biles; A. Garg; A. Palczer; D. Scheiman; H.J. Seifert; M. Kaufman,SPIE Proceedings,Characterization of Ternary NiTiPt High-Temperature Shape Memory Alloys,2005.0,Ni25.0Ti47.0Pt28.0 %,,,,,,,,,,,25.0,,28.0,,,,47.0,,,,552.0,,523.0,,,,
O. Rios; R.D. Noebe; T. Biles; A. Garg; A. Palczer; D. Scheiman; H.J. Seifert; M. Kaufman,SPIE Proceedings,Characterization of Ternary NiTiPt High-Temperature Shape Memory Alloys,2005.0,Ni19.0Ti52.0Pt29.0 %,,,,,,,,,,,19.0,,29.0,,,,52.0,,,,526.0,,492.0,,,,
O. Rios; R.D. Noebe; T. Biles; A. Garg; A. Palczer; D. Scheiman; H.J. Seifert; M. Kaufman,SPIE Proceedings,Characterization of Ternary NiTiPt High-Temperature Shape Memory Alloys,2005.0,Ni20.0Ti50.0Pt30.0 %,,,,,,,,,,,20.0,,30.0,,,,50.0,,,,600.0,,591.0,,,,
O. Rios; R.D. Noebe; T. Biles; A. Garg; A. Palczer; D. Scheiman; H.J. Seifert; M. Kaufman,SPIE Proceedings,Characterization of Ternary NiTiPt High-Temperature Shape Memory Alloys,2005.0,Ni21.0Ti48.0Pt31.0 %,,,,,,,,,,,21.0,,31.0,,,,48.0,,,,666.0,,605.0,,,,
O. Rios; R.D. Noebe; T. Biles; A. Garg; A. Palczer; D. Scheiman; H.J. Seifert; M. Kaufman,SPIE Proceedings,Characterization of Ternary NiTiPt High-Temperature Shape Memory Alloys,2005.0,Ni10.0Ti50.0Pt40.0 %,,,,,,,,,,,10.0,,40.0,,,,50.0,,,,838.0,,811.0,,,,
O. Rios; R.D. Noebe; T. Biles; A. Garg; A. Palczer; D. Scheiman; H.J. Seifert; M. Kaufman,SPIE Proceedings,Characterization of Ternary NiTiPt High-Temperature Shape Memory Alloys,2005.0,Ni5.0Ti50.0Pt45.0 %,,,,,,,,,,,5.0,,45.0,,,,50.0,,,,963.0,,917.0,,,,
P.G. Lindquist,PhD Thesis,Structure and transformation behavior of martensitic Ti - (Ni;Pd) and Ti - (Ni;Pt) alloys,1988.0,Ni45.0Ti50.0Pt5.0 %,,,,,,,,,,,45.0,,5.0,,,,50.0,,,,36.0,,29.0,,,,
P.G. Lindquist,PhD Thesis,Structure and transformation behavior of martensitic Ti - (Ni;Pd) and Ti - (Ni;Pt) alloys,1988.0,Ni40.0Ti50.0Pt10.0 %,,,,,,,,,,,40.0,,10.0,,,,50.0,,,,-27.0,,18.0,,,,
P.G. Lindquist,PhD Thesis,Structure and transformation behavior of martensitic Ti - (Ni;Pd) and Ti - (Ni;Pt) alloys,1988.0,Ni30.0Ti50.0Pt20.0 %,,,,,,,,,,,30.0,,20.0,,,,50.0,,,,263.0,,300.0,,,,
P.G. Lindquist,PhD Thesis,Structure and transformation behavior of martensitic Ti - (Ni;Pd) and Ti - (Ni;Pt) alloys,1988.0,Ni20.0Ti50.0Pt30.0 %,,,,,,,,,,,20.0,,30.0,,,,50.0,,,,626.0,,619.0,,,,
L.L. Meisner; V.P. Sivokha,Physica B: Condensed Matter,The effect of applied stress on the shape memory behavior of TiNi-based alloys with different consequences of martensitic transformations,2004.0,Ni34.0Ti50.0Pt16.0 %,,,,,,,,,,,34.0,,16.0,,,,50.0,,,,119.0,,217.0,,,,
T.  Inamura; Y.Takahashi; H. Hosoda; K. Wakashima; T. Nagase; T. Nakano; Y. Umakoshi; S. Miyazaki,Materials Transactions,Martensitic Transformation Behavior and Shape Memory Properties of Ti–Ni–Pt Melt-Spun Ribbons,2006.0,Ni40.0Ti50.0Pt10.0 %,,,,,,,,,,,40.0,,10.0,,,,50.0,,,,-23.0,,20.0,,,,
J. Frenzel; A. Wieczorek; I. Opahle; B. Maaß; R. Drautz; G. Eggeler,Acta Materialia,On the effect of alloy composition on martensite start temperatures and latent heats in Ni–Ti-based shape memory alloys,2015.0,Ni49.8Ti48.2Pt2.0 %,,,,,,,,,,,49.8,,2.0,,,,48.2,,,,313.0,,325.0,,,,
T.E. Bucheit; D.F. Susan; J.E. Massad; J.R. McElhanon; R.D. Noebe,Metallurgical and Materials Transactions A,Mechanical and Functional Behavior of High-Temperature Ni-Ti-Pt Shape Memory Alloys ,2014.0,Ni34.0Ti50.5Pt15.5 %,,,,,,,,,,,34.0,,15.5,,,,50.5,,,,202.0,,206.0,,,,
T.E. Bucheit; D.F. Susan; J.E. Massad; J.R. McElhanon; R.D. Noebe,Metallurgical and Materials Transactions A,Mechanical and Functional Behavior of High-Temperature Ni-Ti-Pt Shape Memory Alloys ,2014.0,Ni33.5Ti50.5Pt16.0 %,,,,,,,,,,,33.5,,16.0,,,,50.5,,,,204.0,,213.0,,,,
T.E. Bucheit; D.F. Susan; J.E. Massad; J.R. McElhanon; R.D. Noebe,Metallurgical and Materials Transactions A,Mechanical and Functional Behavior of High-Temperature Ni-Ti-Pt Shape Memory Alloys ,2014.0,Ni33.0Ti50.5Pt16.5 %,,,,,,,,,,,33.0,,16.5,,,,50.5,,,,222.0,,219.0,,,,
G. Hudish,PhD Thesis,Influence of microstructure on the shape memory properties of two Ti-lean; Ni-Ti-Pt high temperature shape memory alloys,2013.0,Ni29.5Ti49.5Pt21.0 %,,,,,,,,,,,29.5,,21.0,,,,49.5,,,,245.0,,226.0,,,,
G. Hudish,PhD Thesis,Influence of microstructure on the shape memory properties of two Ti-lean; Ni-Ti-Pt high temperature shape memory alloys,2013.0,Ni30.5Ti48.5Pt21.0 %,,,,,,,,,,,30.5,,21.0,,,,48.5,,,,262.0,,320.0,,,,
K. Wu; Z. Pu and Y. Gao,International Conference of Displacive Phase Transformations and their Applications in Materials Engineering,Study of NiTi-Hf and NiTi-Zr High-Temperature Shape Memory Alloys,1996.0,Ni48.0Ti51.0Hf1.0 %,,,,,,,,1.0,,,48.0,,,,,,51.0,,,,89.0,,69.0,,,,
K. Wu; Z. Pu and Y. Gao,International Conference of Displacive Phase Transformations and their Applications in Materials Engineering,Study of NiTi-Hf and NiTi-Zr High-Temperature Shape Memory Alloys,1996.0,Ni48.0Ti46.0Hf6.0 %,,,,,,,,6.0,,,48.0,,,,,,46.0,,,,85.0,,65.0,,,,
K. Wu; Z. Pu and Y. Gao,International Conference of Displacive Phase Transformations and their Applications in Materials Engineering,Study of NiTi-Hf and NiTi-Zr High-Temperature Shape Memory Alloys,1996.0,Ni48.0Ti39.5Hf12.5 %,,,,,,,,12.5,,,48.0,,,,,,39.5,,,,199.0,,151.0,,,,
K. Wu; Z. Pu and Y. Gao,International Conference of Displacive Phase Transformations and their Applications in Materials Engineering,Study of NiTi-Hf and NiTi-Zr High-Temperature Shape Memory Alloys,1996.0,Ni48.0Ti37.0Hf15.0 %,,,,,,,,15.0,,,48.0,,,,,,37.0,,,,236.0,,213.0,,,,
K. Wu; Z. Pu and Y. Gao,International Conference of Displacive Phase Transformations and their Applications in Materials Engineering,Study of NiTi-Hf and NiTi-Zr High-Temperature Shape Memory Alloys,1996.0,Ni48.0Ti32.0Hf20.0 %,,,,,,,,20.0,,,48.0,,,,,,32.0,,,,313.0,,301.0,,,,
K. Wu; Z. Pu and Y. Gao,International Conference of Displacive Phase Transformations and their Applications in Materials Engineering,Study of NiTi-Hf and NiTi-Zr High-Temperature Shape Memory Alloys,1996.0,Ni48.0Ti27.0Hf25.0 %,,,,,,,,25.0,,,48.0,,,,,,27.0,,,,420.0,,412.0,,,,
L. Meisner; V. Sivokha and V. Grishkov,Shape Memory Materials 94,The martensitic transformations and the shape memory effect in the Ni50Ti50−xZrxalloys,1994.0,Ni50.0Ti49.0Zr1.0 %,,,,,,,,,,,50.0,,,,,,49.0,,1.0,,105.0,,127.0,,,,
L. Meisner; V. Sivokha and V. Grishkov,Shape Memory Materials 94,The martensitic transformations and the shape memory effect in the Ni50Ti50−xZrxalloys,1994.0,Ni50.0Ti45.0Zr5.0 %,,,,,,,,,,,50.0,,,,,,45.0,,5.0,,104.0,,129.0,,,,
L. Meisner; V. Sivokha and V. Grishkov,Shape Memory Materials 94,The martensitic transformations and the shape memory effect in the Ni50Ti50−xZrxalloys,1994.0,Ni50.0Ti35.0Zr15.0 %,,,,,,,,,,,50.0,,,,,,35.0,,15.0,,217.0,,234.0,,,,
L. Meisner and V. Sivokha,Journal de Physique IV,Deformation of Crystal Lattice in the Process of Martensitic Transformation in Alloys of Ni50Ti50-xZrx,1995.0,Ni50.0Ti49.0Zr1.0 %,,,,,,,,,,,50.0,,,,,,49.0,,1.0,,78.0,,79.0,,,,
L. Meisner and V. Sivokha,Journal de Physique IV,Deformation of Crystal Lattice in the Process of Martensitic Transformation in Alloys of Ni50Ti50-xZrx,1995.0,Ni50.0Ti45.0Zr5.0 %,,,,,,,,,,,50.0,,,,,,45.0,,5.0,,90.0,,90.0,,,,
L. Meisner and V. Sivokha,Journal de Physique IV,Deformation of Crystal Lattice in the Process of Martensitic Transformation in Alloys of Ni50Ti50-xZrx,1995.0,Ni50.0Ti40.0Zr10.0 %,,,,,,,,,,,50.0,,,,,,40.0,,10.0,,129.0,,112.0,,,,
L. Meisner and V. Sivokha,Journal de Physique IV,Deformation of Crystal Lattice in the Process of Martensitic Transformation in Alloys of Ni50Ti50-xZrx,1995.0,Ni50.0Ti35.0Zr15.0 %,,,,,,,,,,,50.0,,,,,,35.0,,15.0,,194.0,,162.0,,,,
C. Xie and T. Hsu,Materials characterization,Catalysis of deformation on martensitic and reverse transformations in a NiAl-Fe shape memory alloy,1997.0,Ni57.739999999999995Al24.06Fe18.2 %,,24.06,,,,,18.2,,,,57.74,,,,,,,,,,43.0,,50.0,,,,
El-Bagoury; Nader,Metals and Materials International,Comparative study on microstructure and martensitic transformation of aged Ni-rich NiTi and NiTiCo shape memory alloys,2016.0,Ni47.0Ti49.0Co4.0 %,,,,,4.0,,,,,,47.0,,,,,,49.0,,,,,,,10.0,10.0,,
"Choi; Mi Seon
Ogawa; Jumpei
Fukuda; Takashi
Kakeshita; Tomoyuki",Materials Science Forum,Stability of the B2-Type Structure of Ti-Ni-Fe and Ti-Ni-Co Shape Memory Alloys,2006.0,Ni46.0Ti50.0Co4.0 %,,,,,4.0,,,,,,46.0,,,,,,50.0,,,,,,,5.0,5.0,,
"Choi; Mi Seon
Ogawa; Jumpei
Fukuda; Takashi
Kakeshita; Tomoyuki",Materials Science Forum,Stability of the B2-Type Structure of Ti-Ni-Fe and Ti-Ni-Co Shape Memory Alloys,2006.0,Ni42.0Ti50.0Co8.0 %,,,,,8.0,,,,,,42.0,,,,,,50.0,,,,,,,5.0,5.0,,
"Choi; Mi Seon
Ogawa; Jumpei
Fukuda; Takashi
Kakeshita; Tomoyuki",Materials Science Forum,Stability of the B2-Type Structure of Ti-Ni-Fe and Ti-Ni-Co Shape Memory Alloys,2006.0,Ni38.0Ti50.0Co12.0 %,,,,,12.0,,,,,,38.0,,,,,,50.0,,,,,,,5.0,5.0,,
"Choi; Mi Seon
Ogawa; Jumpei
Fukuda; Takashi
Kakeshita; Tomoyuki",Materials Science Forum,Stability of the B2-Type Structure of Ti-Ni-Fe and Ti-Ni-Co Shape Memory Alloys,2006.0,Ni36.0Ti50.0Co14.0 %,,,,,14.0,,,,,,36.0,,,,,,50.0,,,,,,,5.0,5.0,,
C. Zhou; C. Guo; C. Li and Z. Du,Thermochimica Acta,Thermodynamic optimization of the Ni–Ta system supported by the key experiments,2018.0,Ni85Ta15 %,,,,,,,,,,,85.0,,,,,15.0,,,,,,,,5.0,5.0,,
C. Zhou; C. Guo; C. Li and Z. Du,Thermochimica Acta,Thermodynamic optimization of the Ni–Ta system supported by the key experiments,2018.0,Ni83Ta17 %,,,,,,,,,,,83.0,,,,,17.0,,,,,,,,5.0,5.0,,
C. Zhou; C. Guo; C. Li and Z. Du,Thermochimica Acta,Thermodynamic optimization of the Ni–Ta system supported by the key experiments,2018.0,Ni60Ta40 %,,,,,,,,,,,60.0,,,,,40.0,,,,,,,,5.0,5.0,,
C. Zhou; C. Guo; C. Li and Z. Du,Thermochimica Acta,Thermodynamic optimization of the Ni–Ta system supported by the key experiments,2018.0,Ni50Ta50 %,,,,,,,,,,,50.0,,,,,50.0,,,,,,,,5.0,5.0,,
Balagurov AM; Bobrikov IA; Pons J; Cifre J; Sun LY; Golovin IS,  Materials Characterization, Structure of the Fe-Mn-Si alloys submitted to γ↔ ε thermocycling,2018.0,Fe72.58Mn21.64Si5.78 %,,,,,,,72.58,,21.64,,,,,,5.78,,,,,,,,,10.2,10.2,,
Balagurov AM; Bobrikov IA; Pons J; Cifre J; Sun LY; Golovin IS,  Materials Characterization, Structure of the Fe-Mn-Si alloys submitted to γ↔ ε thermocycling,2018.0,Fe67.06Mn25.32Si7.62 %,,,,,,,67.06,,25.32,,,,,,7.62,,,,,,,,,10.2,10.2,,
Balagurov AM; Bobrikov IA; Pons J; Cifre J; Sun LY; Golovin IS,  Materials Characterization, Structure of the Fe-Mn-Si alloys submitted to γ↔ ε thermocycling,2018.0,Fe62.41Mn24.62Si12.97 %,,,,,,,62.41,,24.62,,,,,,12.97,,,,,,,,,10.2,10.2,,
Yang HS; Jang JH; Bhadeshia HK; Suh DW,Calphad,Critical assessment: Martensite-start temperature for the γ→ ε transformation,2012.0,Fe79.3772Mn15.4067Si5.2161 %,,,,,,,79.3772,,15.4067,,,,,,5.2161,,,,,,,,,612.0,122.4,,
Yang HS; Jang JH; Bhadeshia HK; Suh DW,Calphad,Critical assessment: Martensite-start temperature for the γ→ ε transformation,2012.0,Fe74.4306Mn15.4014Si10.1679 %,,,,,,,74.4306,,15.4014,,,,,,10.1679,,,,,,,,,612.0,122.4,,
Yang HS; Jang JH; Bhadeshia HK; Suh DW,Calphad,Critical assessment: Martensite-start temperature for the γ→ ε transformation,2012.0,Fe74.7202Mn25.0819Si0.1978 %,,,,,,,74.7202,,25.0819,,,,,,0.1978,,,,,,,,,612.0,122.4,,
Yang HS; Jang JH; Bhadeshia HK; Suh DW,Calphad,Critical assessment: Martensite-start temperature for the γ→ ε transformation,2012.0,Fe69.6805Mn24.9238Si5.3957 %,,,,,,,69.6805,,24.9238,,,,,,5.3957,,,,,,,,,612.0,122.4,,
Yang HS; Jang JH; Bhadeshia HK; Suh DW,Calphad,Critical assessment: Martensite-start temperature for the γ→ ε transformation,2012.0,Fe66.1282Mn24.0759Si9.7959 %,,,,,,,66.1282,,24.0759,,,,,,9.7959,,,,,,,,,612.0,122.4,,
Zhou ZC; Wen CE; Yang H; Yan YJ,physica status solidi (a), Low frequency damping capacity in a strained Fe–Mn–Si alloy,2010.0,Fe63.11Mn30.83Si6.06 %,,,,,,,63.11,,30.83,,,,,,6.06,,,,,,,,,10.0,10.0,,
V. C. Solomon and M. Nishida,Materials Transactions,Effect of aging on martensitic transformation in Ti-Rich Ti-Pd shape memory alloy,2002.0,Ti53.0Pd47.0 %,,,,,,,,,,,,47.0,,,,,53.0,,,,,,,10.0,10.0,,
M. Matsuda; S. Yano and M. Nishida,Materials Transactions,Morphology and Crystallography of Martensite Plate with Long Period Stacking Structure in Ti-Pd Shape Memory Alloy,2011.0,Ti50.0Pd50.0 %,,,,,,,,,,,,50.0,,,,,50.0,,,,,,,20.0,20.0,,
W. Cai; K. Otsuka,Journal of Materials Science and Technology,Martensite aging effect and thermal cyclic characteristics in Ti-Pd and Ti-Pd-Ni high temperature shape memory alloys,2001.0,Ti50.0Pd50.0 %,,,,,,,,,,,,50.0,,,,,50.0,,,,,,,10.0,10.0,,
W. Cai; K. Otsuka,Scripta Metallurgica et Materialia,Martensite Aging Effect in a Ti50Pd50 High Temperature Shape Memory Alloy,1999.0,Ti50.0Pd50.0 %,,,,,,,,,,,,50.0,,,,,50.0,,,,,,,10.0,10.0,,
T. Kawamura; R. Tachi; T. Inamura; H. Hosoda; K. Wakashima; K. Hamada and S. Miyazaki,Materials Science and Engineering: A,Effects of ternary additions on martensitic transformation of TiAu,2006.0,Ti50.0Au50.0 %,,,50.0,,,,,,,,,,,,,,50.0,,,,,,,10.0,10.0,,
T. Kawamura; R. Tachi; T. Inamura; H. Hosoda; K. Wakashima; K. Hamadac; S. Miyazaki ,Materials Science and Engineering A,Effects of ternary additions on the martensitic transformation of TiAu,2006.0,Ti50.0Au50.0 %,,,50.0,,,,,,,,,,,,,,50.0,,,,,,,10.0,10.0,,
X. Gao; Y. Zheng; W. Cai and L. Zhao,Acta Metallurgica Sinica,Phase Transformation Behavior and Microstructure Observation of Nb-Ru High Temperature Shape Memory Alloy,2003.0,Ru53.0Nb47.0 %,,,,,,,,,,47.0,,,,53.0,,,,,,,,,,10.0,10.0,,
X. Gao; Y. Zheng; W. Cai and L. Zhao,Acta Metallurgica Sinica,Phase Transformation Behavior and Microstructure Observation of Nb-Ru High Temperature Shape Memory Alloy,2003.0,Ru45.0Nb55.0 %,,,,,,,,,,55.0,,,,45.0,,,,,,,,,,10.0,10.0,,
C.-L. Tan; X.-H. Tian and W. Cai,Chinese Physics Letters,Effect of Fe on martensitic transformation of NbRu high-temperature shape memory alloys: Experimental and theoretical study,2008.0,Ru50.0Nb50.0 %,,,,,,,,,,50.0,,,,50.0,,,,,,,,,,20.0,20.0,,
A. M. Manzoni; A. Denquin; P. Vermaut; I. P. Orench; F. Prima and R. A. Portier,Intermetallics,Shape memory deformation mechanisms of Ru–Nb and Ru–Ta shape memory alloys with transformation temperatures,2014.0,Ru50.0Nb50.0 %,,,,,,,,,,50.0,,,,50.0,,,,,,,,,,10.0,10.0,,
M. Mahlatji; S. Chikosha; H. K. Chikwanda; W. Stumpf and C. Siyasiya,Advanced Materials Research,Thermal Properties of Amorphous TiPt Alloy Produced by Mechanical Alloying,2014.0,Ti50.0Pt50.0 %,,,,,,,,,,,,,50.0,,,,50.0,,,,,,,20.0,20.0,,
Y. Yamabe-Mitarai; R. Arockiakumar; A. Wadood; K. Suresh; T. Kitashima; T. Hara; M. Shimojo; W. Tasaki; M. Takahashi and S. Takahashi,Materials Today: Proceedings,Ti (Pt; Pd; Au) based high temperature shape memory alloys,2015.0,Ti50.0Pt50.0 %,,,,,,,,,,,,,50.0,,,,50.0,,,,,,,10.0,10.0,,
K. E. Tello; R. D. Noebe; A. Garg; J. Allaz and M. J. Kaufman,Materials Characterization,Revisiting the Ti-Pt system relevant to high temperature shape memory alloys,2017.0,Ti65.0Pt35.0 %,,,,,,,,,,,,,35.0,,,,65.0,,,,,,,20.0,20.0,,
K. E. Tello; R. D. Noebe; A. Garg; J. Allaz and M. J. Kaufman,Materials Characterization,Revisiting the Ti-Pt system relevant to high temperature shape memory alloys,2017.0,Ti69.0Pt31.0 %,,,,,,,,,,,,,31.0,,,,69.0,,,,,,,20.0,20.0,,
W. Cai; K. Otsuka,Journal of Materials Science and Technology,Martensite aging effect and thermal cyclic characteristics in Ti-Pd and Ti-Pd-Ni high temperature shape memory alloys,2001.0,Ni40.0Ti50.0Pd10.0 %,,,,,,,,,,,40.0,10.0,,,,,50.0,,,,,,,10.0,10.0,,
W. Cai; K. Otsuka,Journal of Materials Science and Technology,Martensite aging effect and thermal cyclic characteristics in Ti-Pd and Ti-Pd-Ni high temperature shape memory alloys,2001.0,Ni20.0Ti50.0Pd30.0 %,,,,,,,,,,,20.0,30.0,,,,,50.0,,,,,,,10.0,10.0,,
K.N. Lin; S.K. Wu; L.M. Wu,Materials Transactions,Martensitic Transformation of Ti50Ni25-xPd25-yCux+y Quaternary Shape Memory Alloys with x; y < 10at%,2009.0,Ni25.0Ti50.0Pd25.0 %,,,,,,,,,,,25.0,25.0,,,,,50.0,,,,,,,10.0,10.0,,
Z. Zhang; R.D. James; S. Muller,Acta Materialia,Energy barriers and hysteresis in martensitic phase transformations,2009.0,Ni45.0Ti50.0Pd5.0 %,,,,,,,,,,,45.0,5.0,,,,,50.0,,,,,,,10.0,10.0,,
Z. Zhang; R.D. James; S. Muller,Acta Materialia,Energy barriers and hysteresis in martensitic phase transformations,2009.0,Ni43.0Ti50.0Pd7.0 %,,,,,,,,,,,43.0,7.0,,,,,50.0,,,,,,,10.0,10.0,,
Z. Zhang; R.D. James; S. Muller,Acta Materialia,Energy barriers and hysteresis in martensitic phase transformations,2009.0,Ni41.0Ti50.0Pd9.0 %,,,,,,,,,,,41.0,9.0,,,,,50.0,,,,,,,10.0,10.0,,
Z. Zhang; R.D. James; S. Muller,Acta Materialia,Energy barriers and hysteresis in martensitic phase transformations,2009.0,Ni39.0Ti50.0Pd11.0 %,,,,,,,,,,,39.0,11.0,,,,,50.0,,,,,,,10.0,10.0,,
Z. Zhang; R.D. James; S. Muller,Acta Materialia,Energy barriers and hysteresis in martensitic phase transformations,2009.0,Ni34.0Ti50.0Pd16.0 %,,,,,,,,,,,34.0,16.0,,,,,50.0,,,,,,,10.0,10.0,,
Z. Zhang; R.D. James; S. Muller,Acta Materialia,Energy barriers and hysteresis in martensitic phase transformations,2009.0,Ni30.0Ti50.0Pd20.0 %,,,,,,,,,,,30.0,20.0,,,,,50.0,,,,,,,10.0,10.0,,
Z. Zhang; R.D. James; S. Muller,Acta Materialia,Energy barriers and hysteresis in martensitic phase transformations,2009.0,Ni25.0Ti50.0Pd25.0 %,,,,,,,,,,,25.0,25.0,,,,,50.0,,,,,,,10.0,10.0,,
Y.C. Lo; S.K. Wu,Scripta Metallurgica et Materialia,Compositional Dependence of Martensitic Transformation Sequence in Ti50Ni50-xPdx Alloys with x<15at%,1992.0,Ni49.0Ti50.0Pd1.0 %,,,,,,,,,,,49.0,1.0,,,,,50.0,,,,,,,10.0,10.0,,
Y.C. Lo; S.K. Wu,Scripta Metallurgica et Materialia,Compositional Dependence of Martensitic Transformation Sequence in Ti50Ni50-xPdx Alloys with x<15at%,1992.0,Ni47.0Ti50.0Pd3.0 %,,,,,,,,,,,47.0,3.0,,,,,50.0,,,,,,,10.0,10.0,,
Y.C. Lo; S.K. Wu,Scripta Metallurgica et Materialia,Compositional Dependence of Martensitic Transformation Sequence in Ti50Ni50-xPdx Alloys with x<15at%,1992.0,Ni45.0Ti50.0Pd5.0 %,,,,,,,,,,,45.0,5.0,,,,,50.0,,,,,,,10.0,10.0,,
Y.C. Lo; S.K. Wu,Scripta Metallurgica et Materialia,Compositional Dependence of Martensitic Transformation Sequence in Ti50Ni50-xPdx Alloys with x<15at%,1992.0,Ni43.0Ti50.0Pd7.0 %,,,,,,,,,,,43.0,7.0,,,,,50.0,,,,,,,10.0,10.0,,
Y.C. Lo; S.K. Wu,Scripta Metallurgica et Materialia,Compositional Dependence of Martensitic Transformation Sequence in Ti50Ni50-xPdx Alloys with x<15at%,1992.0,Ni41.0Ti50.0Pd9.0 %,,,,,,,,,,,41.0,9.0,,,,,50.0,,,,,,,10.0,10.0,,
Y.C. Lo; S.K. Wu,Scripta Metallurgica et Materialia,Compositional Dependence of Martensitic Transformation Sequence in Ti50Ni50-xPdx Alloys with x<15at%,1992.0,Ni39.0Ti50.0Pd11.0 %,,,,,,,,,,,39.0,11.0,,,,,50.0,,,,,,,10.0,10.0,,
Y.C. Lo; S.K. Wu,Scripta Metallurgica et Materialia,Compositional Dependence of Martensitic Transformation Sequence in Ti50Ni50-xPdx Alloys with x<15at%,1992.0,Ni37.0Ti50.0Pd13.0 %,,,,,,,,,,,37.0,13.0,,,,,50.0,,,,,,,10.0,10.0,,
Y.C. Lo; S.K. Wu,Scripta Metallurgica et Materialia,Compositional Dependence of Martensitic Transformation Sequence in Ti50Ni50-xPdx Alloys with x<15at%,1992.0,Ni35.0Ti50.0Pd15.0 %,,,,,,,,,,,35.0,15.0,,,,,50.0,,,,,,,10.0,10.0,,
D. N. Abujudom; M. Y. Kao; P. E. Thoma and D. R. Angst,US5114504,High Transformation Temperature Shape Memory Alloy,1992.0,Ni49.0Ti50.0Zr1.0 %,,,,,,,,,,,49.0,,,,,,50.0,,1.0,,,,,10.0,10.0,,
D. N. Abujudom; M. Y. Kao; P. E. Thoma and D. R. Angst,US5114504,High Transformation Temperature Shape Memory Alloy,1992.0,Ni49.0Ti46.0Zr5.0 %,,,,,,,,,,,49.0,,,,,,46.0,,5.0,,,,,10.0,10.0,,
D. N. Abujudom; M. Y. Kao; P. E. Thoma and D. R. Angst,US5114504,High Transformation Temperature Shape Memory Alloy,1992.0,Ni49.0Ti43.0Zr8.0 %,,,,,,,,,,,49.0,,,,,,43.0,,8.0,,,,,10.0,10.0,,
F. Cuevas; M. Latroche; P. Ochin; A. Dezellus; J. F. Fernández; C. Sánchez and A. Percheron-Guégan,Journal of Alloys and Compounds,Influence of the martensitic transformation on the hydrogenation properties of Ti50−xZrxNi50 alloys,2002.0,Ni50.0Ti38.0Zr12.0 %,,,,,,,,,,,50.0,,,,,,38.0,,12.0,,,,,10.0,10.0,,
F. Cuevas; M. Latroche; P. Ochin; A. Dezellus; J. F. Fernández; C. Sánchez and A. Percheron-Guégan,Journal of Alloys and Compounds,Influence of the martensitic transformation on the hydrogenation properties of Ti50−xZrxNi50 alloys,2002.0,Ni50.0Ti32.0Zr18.0 %,,,,,,,,,,,50.0,,,,,,32.0,,18.0,,,,,10.0,10.0,,
F. Cuevas; M. Latroche; P. Ochin; A. Dezellus; J. F. Fernández; C. Sánchez and A. Percheron-Guégan,Journal of Alloys and Compounds,Influence of the martensitic transformation on the hydrogenation properties of Ti50−xZrxNi50 alloys,2002.0,Ni50.0Ti26.0Zr24.0 %,,,,,,,,,,,50.0,,,,,,26.0,,24.0,,,,,10.0,10.0,,
T. Sawaguchi; M. Sato and A. Ishida,Transactions Materials Research Society Japan,High Temperature Shape Memory Effects in Ternary Ti-Ni-X (X= Pd; Zr) Thin Films,2004.0,Ni49.4Ti35.7Zr14.9 %,,,,,,,,,,,49.4,,,,,,35.7,,14.9,,,,,10.0,10.0,,
T. Sawaguchi; M. Sato and A. Ishida,Transactions Materials Research Society Japan,High Temperature Shape Memory Effects in Ternary Ti-Ni-X (X= Pd; Zr) Thin Films,2004.0,Ni49.7Ti34.9Zr15.4 %,,,,,,,,,,,49.7,,,,,,34.9,,15.4,,,,,10.0,10.0,,
S. Inoue; N. Sawada and T. Namazu,Vacuum,Effect of Zr content on mechanical properties of Ti–Ni–Zr shape memory alloy films prepared by dc magnetron sputtering,2009.0,Ni48.4Ti33.1Zr18.5 %,,,,,,,,,,,48.4,,,,,,33.1,,18.5,,,,,5.0,5.0,,
H. Y. Kim; M. Mizutani and S. Miyazaki,Acta Materialia,Crystallization process and shape memory properties of Ti–Ni–Zr thin films,2009.0,Ni49.8Ti34.099999999999994Zr16.1 %,,,,,,,,,,,49.8,,,,,,34.1,,16.1,,,,,10.0,10.0,,
C.-S. Chen; P. Yiu; C.-L. Li; J. P. Chu; C.-H. Shek and C.-H. Hsueh,Materials Science and Engineering: A,Effects of annealing on mechanical behavior of Zr–Ti–Ni thin film metallic glasses,2014.0,Ni20.0Ti30.0Zr50.0 %,,,,,,,,,,,20.0,,,,,,30.0,,50.0,,,,,40.0,40.0,,
S. M. Kornegay,,Influence of zirconium additions on nitinol shape memory phase stability; transformation temperatures; and thermo-mechanical properties,2016.0,Ni50.3Ti42.7Zr7.0 %,,,,,,,,,,,50.3,,,,,,42.7,,7.0,,,,,10.0,10.0,,
F.C. LEVEY; M.B. CORTIE; L.A. CORNISH,METALLURGICAL AND MATERIALS TRANSACTIONS A,Displacive Transformations in Au-18 Wt Pct Cu-6 Wt Pct Al,2000.0,Au23.5Cu24.2Al52.3 %,,52.3,23.5,,,24.2,,,,,,,,,,,,,,,,,,1.0,1.0,,
Kenji Goto;; Akira Umise; Masaki Tahara; Hideki Hosoda5,Materials Transactions,Compressive Deformation Behavior and Magnetic Susceptibility of Au2CuAl Biomedical Shape Memory Alloys,2019.0,Au30.0Cu45.0Al25.0 %,,25.0,30.0,,,45.0,,,,,,,,,,,,,,,,,,10.02,10.02,,
Kenji Goto;; Akira Umise; Masaki Tahara; Hideki Hosoda4,Materials Transactions,Compressive Deformation Behavior and Magnetic Susceptibility of Au2CuAl Biomedical Shape Memory Alloys,2019.0,Au35.0Cu40.0Al25.0 %,,25.0,35.0,,,40.0,,,,,,,,,,,,,,,,,,10.02,10.02,,
Jin Mingjiang; Liu Jiayi; Geng Yonghong; Jin Xuejun,Journal of Alloys and Compounds,Effect of multi-step structural transitions in parent phase on martensitic transformation in Au7.01Cu5.15Al3.77 alloy,2013.0,Au44.0Cu32.3Al23.7 %,,23.7,44.0,,,32.3,,,,,,,,,,,,,,,,,,5.0,5.0,,
Jin Mingjiang; Liu Jiayi; Geng Yonghong; Jin Xuejun,Journal of Alloys and Compounds,Effect of multi-step structural transitions in parent phase on martensitic transformation in Au7.01Cu5.15Al3.77 alloy,2018.0,Au44.0Cu32.3Al23.7 %,,23.7,44.0,,,32.3,,,,,,,,,,,,,,,,,,5.0,5.0,,
Jin Mingjiang; Liu Jiayi; Geng Yonghong; Jin Xuejun,Journal of Alloys and Compounds,Effect of multi-step structural transitions in parent phase on martensitic transformation in Au7.01Cu5.15Al3.77 alloy,2017.0,Au44.0Cu32.3Al23.7 %,,23.7,44.0,,,32.3,,,,,,,,,,,,,,,,,,5.0,5.0,,
Jin Mingjiang; Liu Jiayi; Geng Yonghong; Jin Xuejun,Journal of Alloys and Compounds,Effect of multi-step structural transitions in parent phase on martensitic transformation in Au7.01Cu5.15Al3.77 alloy,2014.0,Au44.0Cu32.3Al23.7 %,,23.7,44.0,,,32.3,,,,,,,,,,,,,,,,,,5.0,5.0,,
Jin Mingjiang; Liu Jiayi; Geng Yonghong; Jin Xuejun,Journal of Alloys and Compounds,Effect of multi-step structural transitions in parent phase on martensitic transformation in Au7.01Cu5.15Al3.77 alloy,2015.0,Au44.0Cu32.3Al23.7 %,,23.7,44.0,,,32.3,,,,,,,,,,,,,,,,,,5.0,5.0,,
Jin Mingjiang; Liu Jiayi; Geng Yonghong; Jin Xuejun,Journal of Alloys and Compounds,Effect of multi-step structural transitions in parent phase on martensitic transformation in Au7.01Cu5.15Al3.77 alloy,2016.0,Au44.0Cu32.3Al23.7 %,,23.7,44.0,,,32.3,,,,,,,,,,,,,,,,,,5.0,5.0,,
S. Urbano; A. Manca; S. Besseghini; G. Airoldi,,Martensite ageing effects in Au7Cu5Al14,2005.0,Au43.3Cu32.2Al24.5 %,,24.5,43.3,,,32.2,,,,,,,,,,,,,,,,,,200.0,50.0,,
L. Wang; L. Rong; D. Yan; Z. Jiang and Y. Li,Intermetallics,DSC study of the reverse martensitic transformation behavior in a shape memory alloy pipe-joint,2005.0,Ni47.0Ti44.0Nb9.0 %,,,,,,,,,,9.0,47.0,,,,,,44.0,,,,,,,10.0,10.0,,
J. E. Massad; T. E. Buchheit and J. T. McLaughlin,,Characterization of shape memory alloys for safety mechanisms,2008.0,Ni46.4Ti45.0Nb8.6 %,,,,,,,,,,8.6,46.4,,,,,,45.0,,,,,,,2.0,2.0,,
D. Jiang; L. Cui; Y. Zheng and X. Jiang,Journal of materials engineering and performance,Effects of thermal cycling on the temperature memory effect of TiNiNb alloy,2010.0,Ni17.0Ti48.0Nb35.0 %,,,,,,,,,,35.0,17.0,,,,,,48.0,,,,,,,10.0,10.0,,
W. Pilarczyk; R. Nowosielski; A. Pilarczyk and P. Sakiewicz,Archives of Materials Science and Engineering,A production attempt of Ni50Ti50 and Ni52Ti41Nb7 alloys by mechanical alloying method,2011.0,Ni52.0Ti41.0Nb7.0 %,,,,,,,,,,7.0,52.0,,,,,,41.0,,,,,,,50.0,50.0,,
J. Jiang; L. Cui; Y. Zheng; D. Jiang; Z. Liu and K. Zhao,Materials Science and Engineering: A,Negative thermal expansion arrest point memory effect in TiNi shape memory alloy and NbTi/TiNi composite,2012.0,Ni47.0Ti44.0Nb9.0 %,,,,,,,,,,9.0,47.0,,,,,,44.0,,,,,,,0.3125,0.3125,,
R. Kainuma; H. Ohtani and K. Ishida,Metallurgical and Materials Transactions A,Effect of alloying elements on martensitic transformation in the binary NiAl(β) phase alloys,1996.0,Ni63.9Al36.1 %,,36.1,,,,,,,,,63.9,,,,,,,,,,,,,10.0,10.0,,
R. Kainuma; H. Ohtani and K. Ishida,Metallurgical and Materials Transactions A,Effect of alloying elements on martensitic transformation in the binary NiAl(β) phase alloys,1996.0,Ni63.6Al36.4 %,,36.4,,,,,,,,,63.6,,,,,,,,,,,,,10.0,10.0,,
R. Kainuma; H. Ohtani and K. Ishida,Metallurgical and Materials Transactions A,Effect of alloying elements on martensitic transformation in the binary NiAl(β) phase alloys,1996.0,Ni63.0Al37.0 %,,37.0,,,,,,,,,63.0,,,,,,,,,,,,,10.0,10.0,,
R. Kainuma; H. Ohtani and K. Ishida,Metallurgical and Materials Transactions A,Effect of alloying elements on martensitic transformation in the binary NiAl(β) phase alloys,1996.0,Ni62.5Al37.5 %,,37.5,,,,,,,,,62.5,,,,,,,,,,,,,10.0,10.0,,
S. Kim; M. Kim; M. Oh; T. Hirano and D. Wee,Scripta materialia,Phase transformation and microstructure of NiAl/Ni3Al alloys containing Ti,2003.0,Ni69.0Al31.0 %,,31.0,,,,,,,,,69.0,,,,,,,,,,,,,10.0,10.0,,
S. Kim; M. Kim; M. Oh; T. Hirano and D. Wee,Scripta materialia,Phase transformation and microstructure of NiAl/Ni3Al alloys containing Ti,2003.0,Ni68.0Al32.0 %,,32.0,,,,,,,,,68.0,,,,,,,,,,,,,10.0,10.0,,
S. Kim; M. Kim; M. Oh; T. Hirano and D. Wee,Scripta materialia,Phase transformation and microstructure of NiAl/Ni3Al alloys containing Ti,2003.0,Ni67.0Al33.0 %,,33.0,,,,,,,,,67.0,,,,,,,,,,,,,10.0,10.0,,
S. Kim; M. Kim; M. Oh; T. Hirano and D. Wee,Scripta materialia,Phase transformation and microstructure of NiAl/Ni3Al alloys containing Ti,2003.0,Ni66.0Al34.0 %,,34.0,,,,,,,,,66.0,,,,,,,,,,,,,10.0,10.0,,
S. Kim; D. Wee and M. Oh,Metallurgical and Materials Transactions A,Effects of ternary additions on the thermoelastic martensitic transformation of NiAl,2003.0,Ni66.0Al34.0 %,,34.0,,,,,,,,,66.0,,,,,,,,,,,,,10.0,10.0,,
S. Kim; D. Wee and M. Oh,Metallurgical and Materials Transactions A,Effects of ternary additions on the thermoelastic martensitic transformation of NiAl,2003.0,Ni65.0Al35.0 %,,35.0,,,,,,,,,65.0,,,,,,,,,,,,,10.0,10.0,,
H. Y. Kim and S. Miyazaki,Scripta Materialia,Martensitic transformation behavior in Ni–Al and Ni–Al–Re melt-spun ribbons,2004.0,Ni66.0Al34.0 %,,34.0,,,,,,,,,66.0,,,,,,,,,,,,,10.0,10.0,,
H. Y. Kim and S. Miyazaki,Scripta Materialia,Martensitic transformation behavior in Ni–Al and Ni–Al–Re melt-spun ribbons,2004.0,Ni64.8Al35.2 %,,35.2,,,,,,,,,64.8,,,,,,,,,,,,,10.0,10.0,,
A. I. Valiullin; I. I. Kositsyna; S. V. Kositsyn and N. V. Kataeva,Materials Science and Engineering: A,Stabilization of high-temperature shape memory effect in functional Ni–Al–Co martensitic alloys,2008.0,Ni65.0Al35.0 %,,35.0,,,,,,,,,65.0,,,,,,,,,,,,,5.0,5.0,,
Z. Zhang; R.D. James; S. Muller,Acta Materialia,Energy barriers and hysteresis in martensitic phase transformations,2009.0,Ni40.0Ti50.0Au10.0 %,,,10.0,,,,,,,,40.0,,,,,,50.0,,,,,,,10.0,10.0,,
Z. Zhang; R.D. James; S. Muller,Acta Materialia,Energy barriers and hysteresis in martensitic phase transformations,2009.0,Ni37.0Ti50.0Au13.0 %,,,13.0,,,,,,,,37.0,,,,,,50.0,,,,,,,10.0,10.0,,
Z. Zhang; R.D. James; S. Muller,Acta Materialia,Energy barriers and hysteresis in martensitic phase transformations,2009.0,Ni32.0Ti50.0Au18.0 %,,,18.0,,,,,,,,32.0,,,,,,50.0,,,,,,,10.0,10.0,,
T. Kawamura; R. Tachi; T. Inamura; H. Hosoda; K. Wakashima; K. Hamadac; S. Miyazaki ,Materials Science and Engineering A,Effects of ternary additions on the martensitic transformation of TiAu,2006.0,Ni1.0Ti50.0Au49.0 %,,,49.0,,,,,,,,1.0,,,,,,50.0,,,,,,,10.0,10.0,,
T. Kawamura; R. Tachi; T. Inamura; H. Hosoda; K. Wakashima; K. Hamadac; S. Miyazaki ,Materials Science and Engineering A,Effects of ternary additions on the martensitic transformation of TiAu,2006.0,Ni3.0Ti50.0Au47.0 %,,,47.0,,,,,,,,3.0,,,,,,50.0,,,,,,,10.0,10.0,,
S. Besseghini; F. Passaretti; E. Villa; P. Fabbro; F. Ricciardi,Gold Bulletin,Gold with martensitic transformation: which opportunities?,2007.0,Ni33.0Ti29.0Au38.0 %,,,38.0,,,,,,,,33.0,,,,,,29.0,,,,,,,5.0,5.0,,
A. Ishida; M. Sato and Z. Y. Gao,Journal of Alloys and Compounds,Properties and applications of TiNiCu shape-memory-alloy thin films,2013.0,Ni25.099999999999994Ti51.5Cu23.4 %,,,,,,23.4,,,,,25.1,,,,,,51.5,,,,,,,10.0,10.0,,
A. Ishida; M. Sato and Z. Y. Gao,Journal of Alloys and Compounds,Properties and applications of TiNiCu shape-memory-alloy thin films,2013.0,Ni33.0Ti51.5Cu15.5 %,,,,,,15.5,,,,,33.0,,,,,,51.5,,,,,,,10.0,10.0,,
A. Ishida; M. Sato and Z. Y. Gao,Journal of Alloys and Compounds,Properties and applications of TiNiCu shape-memory-alloy thin films,2013.0,Ni30.099999999999994Ti50.0Cu19.9 %,,,,,,19.9,,,,,30.1,,,,,,50.0,,,,,,,10.0,10.0,,
A. Ishida; M. Sato and Z. Y. Gao,Journal of Alloys and Compounds,Properties and applications of TiNiCu shape-memory-alloy thin films,2013.0,Ni27.5Ti51.5Cu21.0 %,,,,,,21.0,,,,,27.5,,,,,,51.5,,,,,,,10.0,10.0,,
A. Ishida; M. Sato and Z. Y. Gao,Journal of Alloys and Compounds,Properties and applications of TiNiCu shape-memory-alloy thin films,2013.0,Ni20.900000000000006Ti51.5Cu27.6 %,,,,,,27.6,,,,,20.9,,,,,,51.5,,,,,,,10.0,10.0,,
A. Terayama and H. Kyogoku,Materials Science and Engineering: A,Shape memory characteristics of the P/M-processed Ti–Ni–Cu alloys,2010.0,Ni35.2Ti49.8Cu15.0 %,,,,,,15.0,,,,,35.2,,,,,,49.8,,,,,,,10.0,10.0,,
A. Ishida; M. Sato and Z. Y. Gao,Journal of Alloys and Compounds,Properties and applications of TiNiCu shape-memory-alloy thin films,2013.0,Ni28.400000000000006Ti48.5Cu23.1 %,,,,,,23.1,,,,,28.4,,,,,,48.5,,,,,,,10.0,10.0,,
A. Ishida; M. Sato and Z. Y. Gao,Journal of Alloys and Compounds,Properties and applications of TiNiCu shape-memory-alloy thin films,2013.0,Ni23.799999999999997Ti48.5Cu27.7 %,,,,,,27.7,,,,,23.8,,,,,,48.5,,,,,,,10.0,10.0,,
A. Ishida; M. Sato and Z. Y. Gao,Journal of Alloys and Compounds,Properties and applications of TiNiCu shape-memory-alloy thin films,2013.0,Ni15.299999999999997Ti51.5Cu33.2 %,,,,,,33.2,,,,,15.3,,,,,,51.5,,,,,,,10.0,10.0,,
A. Ishida; M. Sato and Z. Y. Gao,Journal of Alloys and Compounds,Properties and applications of TiNiCu shape-memory-alloy thin films,2013.0,Ni36.8Ti51.5Cu11.7 %,,,,,,11.7,,,,,36.8,,,,,,51.5,,,,,,,10.0,10.0,,
A. Ishida; M. Sato and Z. Y. Gao,Journal of Alloys and Compounds,Properties and applications of TiNiCu shape-memory-alloy thin films,2013.0,Ni18.099999999999994Ti48.5Cu33.4 %,,,,,,33.4,,,,,18.1,,,,,,48.5,,,,,,,10.0,10.0,,
A. Terayama and H. Kyogoku,Materials Science and Engineering: A,Shape memory characteristics of the P/M-processed Ti–Ni–Cu alloys,2010.0,Ni40.2Ti49.8Cu10.0 %,,,,,,10.0,,,,,40.2,,,,,,49.8,,,,,,,10.0,10.0,,
A. Ishida; M. Sato and Z. Y. Gao,Journal of Alloys and Compounds,Properties and applications of TiNiCu shape-memory-alloy thin films,2013.0,Ni23.099999999999994Ti53.5Cu23.4 %,,,,,,23.4,,,,,23.1,,,,,,53.5,,,,,,,10.0,10.0,,
S. M. Tan; S. Miyazaki; T. Ueki and H. Horikawa,Materials Science and Engineering: A,Ti-content and annealing temperature dependence of transformation behavior of TiXNi92-XCu8 shape memory alloys,1997.0,Ni41.2Ti50.8Cu8.0 %,,,,,,8.0,,,,,41.2,,,,,,50.8,,,,,,,10.0,10.0,,
S. M. Tan; S. Miyazaki; T. Ueki and H. Horikawa,Materials Science and Engineering: A,Ti-content and annealing temperature dependence of transformation behavior of TiXNi92-XCu8 shape memory alloys,1997.0,Ni41.6Ti50.4Cu8.0 %,,,,,,8.0,,,,,41.6,,,,,,50.4,,,,,,,10.0,10.0,,
A. Ishida; M. Sato and Z. Y. Gao,Journal of Alloys and Compounds,Properties and applications of TiNiCu shape-memory-alloy thin films,2013.0,Ni38.5Ti50.0Cu11.5 %,,,,,,11.5,,,,,38.5,,,,,,50.0,,,,,,,10.0,10.0,,
A. Ishida; M. Sato and Z. Y. Gao,Journal of Alloys and Compounds,Properties and applications of TiNiCu shape-memory-alloy thin films,2013.0,Ni21.400000000000006Ti55.0Cu23.6 %,,,,,,23.6,,,,,21.4,,,,,,55.0,,,,,,,10.0,10.0,,
A. Ishida; M. Sato and Z. Y. Gao,Journal of Alloys and Compounds,Properties and applications of TiNiCu shape-memory-alloy thin films,2013.0,Ni42.1Ti51.5Cu6.4 %,,,,,,6.4,,,,,42.1,,,,,,51.5,,,,,,,10.0,10.0,,
A. Ishida; M. Sato and Z. Y. Gao,Journal of Alloys and Compounds,Properties and applications of TiNiCu shape-memory-alloy thin films,2013.0,Ni36.0Ti48.5Cu15.5 %,,,,,,15.5,,,,,36.0,,,,,,48.5,,,,,,,10.0,10.0,,
A. Ishida; M. Sato and Z. Y. Gao,Journal of Alloys and Compounds,Properties and applications of TiNiCu shape-memory-alloy thin films,2013.0,Ni11.299999999999997Ti51.5Cu37.2 %,,,,,,37.2,,,,,11.3,,,,,,51.5,,,,,,,10.0,10.0,,
A. Ishida; M. Sato and Z. Y. Gao,Journal of Alloys and Compounds,Properties and applications of TiNiCu shape-memory-alloy thin films,2013.0,Ni29.299999999999997Ti55.0Cu15.7 %,,,,,,15.7,,,,,29.3,,,,,,55.0,,,,,,,10.0,10.0,,
A. Ishida; M. Sato and Z. Y. Gao,Journal of Alloys and Compounds,Properties and applications of TiNiCu shape-memory-alloy thin films,2013.0,Ni27.599999999999994Ti45.0Cu27.4 %,,,,,,27.4,,,,,27.6,,,,,,45.0,,,,,,,10.0,10.0,,
A. Ishida; M. Sato and Z. Y. Gao,Journal of Alloys and Compounds,Properties and applications of TiNiCu shape-memory-alloy thin films,2013.0,Ni30.900000000000006Ti53.5Cu15.6 %,,,,,,15.6,,,,,30.9,,,,,,53.5,,,,,,,10.0,10.0,,
A. Ishida; M. Sato and Z. Y. Gao,Journal of Alloys and Compounds,Properties and applications of TiNiCu shape-memory-alloy thin films,2013.0,Ni34.8Ti53.5Cu11.7 %,,,,,,11.7,,,,,34.8,,,,,,53.5,,,,,,,10.0,10.0,,
A. Ishida; M. Sato and Z. Y. Gao,Journal of Alloys and Compounds,Properties and applications of TiNiCu shape-memory-alloy thin films,2013.0,Ni31.799999999999997Ti45.0Cu23.2 %,,,,,,23.2,,,,,31.8,,,,,,45.0,,,,,,,10.0,10.0,,
S. M. Tan; S. Miyazaki; T. Ueki and H. Horikawa,Materials Science and Engineering: A,Ti-content and annealing temperature dependence of transformation behavior of TiXNi92-XCu8 shape memory alloys,1997.0,Ni41.8Ti50.2Cu8.0 %,,,,,,8.0,,,,,41.8,,,,,,50.2,,,,,,,10.0,10.0,,
S. M. Tan; S. Miyazaki; T. Ueki and H. Horikawa,Materials Science and Engineering: A,Ti-content and annealing temperature dependence of transformation behavior of TiXNi92-XCu8 shape memory alloys,1997.0,Ni42.2Ti49.8Cu8.0 %,,,,,,8.0,,,,,42.2,,,,,,49.8,,,,,,,10.0,10.0,,
S. M. Tan; S. Miyazaki; T. Ueki and H. Horikawa,Materials Science and Engineering: A,Ti-content and annealing temperature dependence of transformation behavior of TiXNi92-XCu8 shape memory alloys,1997.0,Ni42.7Ti49.3Cu8.0 %,,,,,,8.0,,,,,42.7,,,,,,49.3,,,,,,,10.0,10.0,,
P. Schlossmacher; H. Rosner; A. Shelyakov and A. M. Glezer,Materials Science Forum,Amorphous-Crystalline Microstructures of Heat-Treated; Melt-Spun Ti~ 5~ 0Ni~ 2~ 5Cu~ 2~ 5 Ribbons,2000.0,Ni22.6Ti53.7Cu23.7 %,,,,,,23.7,,,,,22.6,,,,,,53.7,,,,,,,10.0,10.0,,
D. König; P. J. S. Buenconsejo; D. Grochla; S. Hamann; J. Pfetzing-Micklich and A. Ludwig,Acta Materialia,Thickness-dependence of the B2–B19 martensitic transformation in nanoscale shape memory alloy thin films: Zero-hysteresis in 75nm thick Ti51Ni38Cu11 thin films,2012.0,Ni38.0Ti51.0Cu11.0 %,,,,,,11.0,,,,,38.0,,,,,,51.0,,,,,,,5.0,5.0,,
A. Ishida; M. Sato and Z. Y. Gao,Journal of Alloys and Compounds,Properties and applications of TiNiCu shape-memory-alloy thin films,2013.0,Ni39.9Ti48.5Cu11.6 %,,,,,,11.6,,,,,39.9,,,,,,48.5,,,,,,,10.0,10.0,,
A. Ishida; M. Sato and Z. Y. Gao,Journal of Alloys and Compounds,Properties and applications of TiNiCu shape-memory-alloy thin films,2013.0,Ni33.2Ti55.0Cu11.8 %,,,,,,11.8,,,,,33.2,,,,,,55.0,,,,,,,10.0,10.0,,
S.-w. Kang; Y.-h. Lee; Y.-m. Lim; J.-m. Nam; T.-h. Nam and Y.-w. Kim,Scripta Materialia,Relationship between grain size and martensitic transformation start temperature in a Ti–30Ni–20Cu alloy ribbon,2008.0,Ni30.0Ti50.0Cu20.0 %,,,,,,20.0,,,,,30.0,,,,,,50.0,,,,,,,10.2,10.2,,
